Repository: yedderssi/caracterisation2

File: configur/Ferrite_N49/Fichier auto/Fair-Rite-77/Fair-Rite-77_Ferrite Mn-Zn_Sinusoïdale B_10000.0_0.453.csv (part 1 of 5)
Bmax (T) =,0.4533014931123971,Freq(Hz) =,10000.0,Hc =,14.197593065044494,Br (T) =,0.17238932641762145,Hmax =,95.46741641034767,µr =,3778.5233984793877,W(J/m³) =,25.0245441556876,P(W/m³) =,250245.441556876
temps (s),ChampH (A/m),ChampB (T),dB/dt (T/s)
0.0,-84.46436776200947,-0.3364336453516443,5469.09864604595
4e-08,-83.9171159425812,-0.3362100751823084,5709.409820745281
8e-08,-83.37708778972763,-0.3359813453906923,5727.0797600614105
1.2000000000000002e-07,-82.81877759895949,-0.33575347385327153,5666.497110977545
1.6e-07,-82.26586703499612,-0.3355228659995338,5863.895575909139
2e-07,-81.70339069522915,-0.33528649269702493,5954.769549534937
2.4000000000000003e-07,-81.13877093279257,-0.33504625220208284,6057.2551975684755
2.8e-07,-80.57523489060318,-0.33480199305808483,6155.702002329757
3.2e-07,-80.00175008484909,-0.33455499759776997,6194.0710134162055
3.6e-07,-79.42744419974588,-0.3343018832898975,6461.644380203279
4e-07,-78.85493744760514,-0.3340472645129063,6269.294469362007
4.4e-07,-78.26969655445069,-0.33379249427929225,6469.2172113387605
4.800000000000001e-07,-77.68657633081199,-0.3335327461713452,6518.188186014887
5.2e-07,-77.096438057729,-0.3332692419391549,6657.023423498746
5.6e-07,-76.50074643371563,-0.33300341537208306,6634.304930092294
6e-07,-75.90051226932557,-0.33273461015809797,6805.955769163247
6.4e-07,-75.310781965075,-0.33245960531968993,6944.286151238071
6.800000000000001e-07,-74.70907998745497,-0.332180692900416,7001.334812458711
7.2e-07,-74.11040581092244,-0.33189376337724663,7345.141346009647
7.6e-07,-73.50811344170847,-0.3316021286016651,7236.597433067723
8e-07,-72.90227723328466,-0.3313072728485739,7506.190221490922
8.4e-07,-72.29477598850734,-0.3310024411526003,7735.394577191549
8.8e-07,-71.68385173191437,-0.3306912078900401,7826.268550817347
9.2e-07,-71.06765963420725,-0.3303739365567879,8037.29811179281
9.600000000000001e-07,-70.45407413230392,-0.3300522830785853,8045.375798337325
1e-06,-69.83866446831361,-0.3297246016267988,8338.69679098504
1.04e-06,-69.219188559952,-0.3293898622963941,8398.269729250842
1.08e-06,-68.60231735366433,-0.3290514274243953,8523.473870690828
1.12e-06,-67.98148075340565,-0.32870669195689173,8713.299504486942
1.1600000000000001e-06,-67.3601878363198,-0.3283559790013452,8822.348272837899
1.2e-06,-66.73433759160073,-0.32800123729963465,8914.736812690793
1.24e-06,-66.1084294057362,-0.327637660628266,9264.096755741084
1.28e-06,-65.4842283638664,-0.32726659190262736,9289.339526192696
1.32e-06,-64.85791557507221,-0.32689036355470835,9522.077869756546
1.3600000000000001e-06,-64.22317971593033,-0.32650746101828193,9623.048951562987
1.4e-06,-63.58686902051606,-0.32611726836974914,9886.583475077801
1.44e-06,-62.94419527467554,-0.32572297629529495,9828.020247630066
1.48e-06,-62.303488170616774,-0.3253247463486504,10083.477084600363
1.52e-06,-61.66029808959803,-0.32491858007497576,10224.836599129387
1.56e-06,-61.01657153477402,-0.3245063555363928,10386.390330019687
1.6e-06,-60.38004747038689,-0.32408587156331803,10637.80832371773
1.64e-06,-59.73928080011328,-0.3236585922364377,10726.15802029837
1.68e-06,-59.08893024019288,-0.3232252748388654,10939.711858318997
1.72e-06,-58.44161082978891,-0.3227827791699568,11185.071587108649
1.76e-06,-57.79425688884739,-0.32233370018651447,11268.877585007996
1.8000000000000001e-06,-57.14171354041014,-0.32187799750010565,11516.256735433783
1.84e-06,-56.493981480362606,-0.3214144695548568,11660.140527007963
1.88e-06,-55.84174603886557,-0.32094558004516405,11784.334957629888
1.9200000000000003e-06,-55.18902713707931,-0.3204693802291485,12025.655843147284
1.96e-06,-54.53917820808132,-0.31998084174693625,12401.268267467249
2e-06,-53.88368120015734,-0.3194825999437624,12510.821891227237
2.04e-06,-53.229337906223044,-0.31897506880106224,12865.735243776884
2.08e-06,-52.568218837955094,-0.3184600254098758,12886.434315547203
2.12e-06,-51.9138120483711,-0.3179376212268256,13233.774836961366
2.16e-06,-51.25704801937696,-0.3174028581833623,13504.377336202631
2.2e-06,-50.598241542614915,-0.31685695802957575,13790.630353123894
2.24e-06,-49.933433824865745,-0.31630244504251115,13935.019000107113
2.28e-06,-49.278669013302455,-0.31573667377982517,14353.54413419481
2.3200000000000002e-06,-48.616925566777105,-0.3151595028820032,14505.000756904476
2.36e-06,-47.9635086387693,-0.31457674828335724,14632.729175389624
2.4e-06,-47.296509615597444,-0.313979999092773,15204.73035382312
2.44e-06,-46.644858945662996,-0.31336825569654053,15382.439457802457
2.48e-06,-45.986702940004314,-0.31274712198969995,15674.245884223077
2.52e-06,-45.327489531920406,-0.31211171097189205,16096.305006174007
2.56e-06,-44.66656240311651,-0.3114627395377975,16352.26669855334
2.6e-06,-44.01118366485013,-0.31080162128256167,16703.646063239757
2.64e-06,-43.35870427075147,-0.31013169834899224,16792.500615229426
2.68e-06,-42.70576986162848,-0.3094508099559387,17251.91903744874
2.7200000000000002e-06,-42.05120525248217,-0.30875349356787524,17613.900365724832
2.7600000000000003e-06,-41.399868498312514,-0.3080404054968336,18040.50318635705
2.8e-06,-40.73815738498642,-0.3073123333172519,18363.105792728635
2.84e-06,-40.0850999467624,-0.30656723741327757,18891.689405985362
2.88e-06,-39.43097112265426,-0.30580677371065235,19131.495725275665
2.92e-06,-38.77655323498302,-0.3050324567756033,19584.351027177556
2.96e-06,-38.1230364591377,-0.3042416815542198,19954.410041998162
3e-06,-37.47704855709535,-0.30343680067270795,20289.634033595557
3.04e-06,-36.826738488483976,-0.30261516868872435,20791.96516558261
3.08e-06,-36.18104910773309,-0.30177227219491237,21352.859525017397
3.12e-06,-35.5365541594412,-0.3009115341109451,21684.044673342523
3.1600000000000002e-06,-34.889476823198486,-0.3000339843418572,22193.443781056027
3.2e-06,-34.24928664187648,-0.2991359778315952,22706.88173204179
3.24e-06,-33.608364864857855,-0.2982201802167189,23082.999011770786
3.28e-06,-32.97162880101196,-0.2972834815879088,23751.932428738466
3.32e-06,-32.3327476741376,-0.2963229335895759,24275.46748790486
3.36e-06,-31.704437000294643,-0.29534256496788447,24742.9635966687
3.4e-06,-31.078808335079753,-0.2943424968881326,25260.440390926717
3.44e-06,-30.447472736784018,-0.2933173475916599,25997.024432704708
3.48e-06,-29.82668325479696,-0.2922665112519757,26544.792551504655
3.52e-06,-29.20083277418075,-0.2911931381668323,27123.861705664607
3.5600000000000002e-06,-28.574799235191396,-0.290096683092388,27698.892016552294
3.6000000000000003e-06,-27.953435465959473,-0.28897560117109106,28355.204048294167
3.64e-06,-27.33765126500515,-0.28782834754538994,29007.477236763792
3.68e-06,-26.73060949327157,-0.2866508934691204,29865.226576709523
3.72e-06,-26.117408641330503,-0.28544479389694244,30439.752032188175
3.76e-06,-25.50949079781665,-0.28420911989490344,31343.948069764858
3.8e-06,-24.908837116554942,-0.2829399537850292,32114.357423948022
3.8400000000000005e-06,-24.312715067610913,-0.2816434649004181,32710.086806606032
3.88e-06,-23.71389992724117,-0.28031707847848414,33609.234290092405
3.92e-06,-23.114846526380784,-0.27895633159741146,34428.109763542656
3.96e-06,-22.527409339015787,-0.2775659598009367,35090.48006019292
4e-06,-21.941339365667243,-0.2761440850269384,36003.25863972316
4.04e-06,-21.362457226552948,-0.2746838513389618,37008.42575910629
4.08e-06,-20.785640917419546,-0.27318853020005746,37757.63118611007
4.12e-06,-20.21318615438968,-0.2716589697673126,38720.39045113452
4.16e-06,-19.637516947573022,-0.27009018206928587,39718.994450200225
4.2000000000000004e-06,-19.07163788532954,-0.2684850245875925,40538.87963446853
4.24e-06,-18.51156642090747,-0.2668470212129875,41361.28909578202
4.28e-06,-17.956203546613796,-0.26517157776124867,42410.88349115998
4.32e-06,-17.404740993625182,-0.263456513257009,43342.34172082441
4.36e-06,-16.85184064531897,-0.26170089876631586,44438.38281383334
4.4e-06,-16.307777023935238,-0.25990248263404486,45482.423799711956
4.44e-06,-15.773431157278669,-0.2580575289301694,46765.2613940628
4.48e-06,-15.231323900860962,-0.2561691273697926,47654.816624777566
4.52e-06,-14.70160806184467,-0.2542361571739064,48993.693169531005
4.56e-06,-14.179594644854532,-0.2522579115449382,49918.588278877985
4.6e-06,-13.66980991991647,-0.25023689456571685,51132.26068219142
4.6400000000000005e-06,-13.156996865306603,-0.24816859282888548,52282.82615937584
4.68e-06,-12.655028690746743,-0.24605448051223858,53422.78967297057
4.72e-06,-12.156882545848733,-0.24389544616129596,54528.92787416016
4.76e-06,-11.660858601613668,-0.24168870297419978,55808.23148064778
4.8e-06,-11.173456844579507,-0.23943650260607438,56801.78692562318
4.84e-06,-10.6830788845911,-0.23713809787091433,58118.44983237918
4.88e-06,-10.198187018634316,-0.23478981342134192,59295.77264624231
4.92e-06,-9.726317420218377,-0.2323937393587505,60507.930483328644
4.96e-06,-9.260186596630152,-0.22994686674490225,61835.70020908336
5e-06,-8.789974621281223,-0.22745270937344403,62872.16836382647
5.04e-06,-8.333147528894155,-0.2249104493786133,64240.831377712806
5.0800000000000005e-06,-7.870838173619925,-0.22231636092749124,65463.59117838884
5.12e-06,-7.426597965634387,-0.21967448286335023,66630.31202866226
5.16e-06,-6.978940549339888,-0.21698141246073335,68023.20810218212
5.2e-06,-6.533632673034621,-0.21424023943474385,69035.44319729174
5.24e-06,-6.099959829575195,-0.21145156961187267,70398.04794626967
5.28e-06,-5.672841982558696,-0.20861118240090012,71621.31260235471
5.32e-06,-5.243374265733823,-0.20572105683502984,72884.96569116235
5.36e-06,-4.816047114601922,-0.202782333887486,74051.18168602676
5.4e-06,-4.4012906648901735,-0.19979292345687544,75419.33984450404
5.4400000000000004e-06,-3.99764064401003,-0.19675700574598473,76376.54570002912
5.48e-06,-3.5954294734319787,-0.1936778522178646,77581.13070597997
5.5200000000000005e-06,-3.1935291585084706,-0.1905524640313852,78688.27861798761
5.56e-06,-2.795765533835018,-0.1873802151658395,79924.16465929848
5.6e-06,-2.4087004761881134,-0.18416234756553365,80969.21535599515
5.64e-06,-2.022988011302771,-0.1809028192968744,82007.19807696539
5.68e-06,-1.642653402973078,-0.17759722802069514,83272.36573200011
5.72e-06,-1.263811112782069,-0.17424862306366626,84157.88211944258
5.76e-06,-0.8874502094294104,-0.17086178035795732,85184.25316600507
5.8e-06,-0.5235433781982204,-0.16743135853334068,86336.83806482561
5.84e-06,-0.15798280309760157,-0.16395933662301984,87264.2574512178
5.8800000000000005e-06,0.20130731120846382,-0.1604516517266049,88119.98736952741
5.92e-06,0.5539008318069031,-0.15690577956705082,89173.6206081776
5.9600000000000005e-06,0.9063160185278953,-0.15332015509258948,90107.60311488724
6e-06,1.2528653255416087,-0.14969861520432967,90969.3912981052
6.04e-06,1.598058278544745,-0.14604135174732674,91893.78155204316
6.08e-06,1.9387233997954392,-0.14234955618034592,92695.99679699536
6.12e-06,2.274379393579322,-0.13862287510460106,93638.05699024946
6.16e-06,2.604552595891696,-0.13486202541477282,94404.42750116037
6.2e-06,2.9348105508081472,-0.13107310576420247,95041.55502735903
6.24e-06,3.266045414799847,-0.127255732462779,95827.11004381313
6.28e-06,3.59191317084588,-0.12340990551050254,96464.2375700118
6.3200000000000005e-06,3.9135799262732656,-0.11953767462033363,97147.30693843236
6.36e-06,4.235716953591702,-0.11564272523675832,97600.16224033426
6.4e-06,4.553031705828984,-0.11172368415306402,98351.89194438324
6.44e-06,4.867406155163606,-0.10777993544565159,98835.54342623612
6.48e-06,5.1811658980239805,-0.10381556844333437,99382.80668962699
6.52e-06,5.4928414021888035,-0.09982861421001696,99964.90497624116
6.56e-06,5.801402452379466,-0.09582084983673933,100423.31368764241
6.6e-06,6.1102364858108205,-0.0917937394041875,100932.20793994685
6.64e-06,6.42465709235459,-0.08774694970779169,101407.27687984616
6.68e-06,6.7325615381159745,-0.08368494366936755,101693.02504135843
6.72e-06,7.03357827197726,-0.07961099275196581,102004.52082873129
6.7600000000000005e-06,7.3364602031085315,-0.07552171442434574,102459.39555226933
6.8e-06,7.63304019646526,-0.07141755295926751,102748.67770164477
6.84e-06,7.934688610474474,-0.06730029554487894,103114.1930177841
6.88e-06,8.23979663312124,-0.06317642452463197,103079.35799456087
6.92e-06,8.544335106124253,-0.059047626115592944,103360.5624573918
6.96e-06,8.84131204012166,-0.054908558947534124,103592.79594554662
7e-06,9.146813060868759,-0.05076244399796531,103712.95153289627
7.04e-06,9.450718591237246,-0.046608867285450925,103965.88409282143
7.08e-06,9.751813902876266,-0.042446778710740304,104138.54464271042
7.1200000000000004e-06,10.056255291096386,-0.03828097440021916,104151.67088334533
7.16e-06,10.360688894710533,-0.03411444309790906,104174.89423216076
7.2000000000000005e-06,10.6600580180283,-0.029945296644580097,104282.42843428462
7.24e-06,10.957937271732446,-0.025773555234448815,104304.64207228205
7.28e-06,11.258918596994564,-0.021603096157056464,104218.31179733752
7.32e-06,11.563202113230824,-0.017434272811189266,104222.85549601885
7.36e-06,11.868618053738908,-0.013266852963359286,104148.13689548206
7.4e-06,12.178602592521852,-0.009102199723170695,104084.525113944
7.44e-06,12.486914764665851,-0.0049398890120801045,104031.01044058654
7.48e-06,12.798418426493335,-0.00077953713997649,103986.58316459174
7.52e-06,13.11174274034552,0.003374615107704093,103721.02921944078
7.5600000000000005e-06,13.425566363280598,0.007521800350740161,103638.23293235952
7.6e-06,13.736333045277405,0.011663179756572242,103430.73735924727
7.64e-06,14.050004311416654,0.01579610788285712,103215.66895499956
7.680000000000001e-06,14.365250772042616,0.01992032220478229,102995.04714125248
7.72e-06,14.679553991358887,0.02403633767486463,102805.7263628654
7.76e-06,14.992397846057898,0.028144426915025125,102598.7356451622
7.8e-06,15.313579319545921,0.032248002747828866,102580.05599502799
7.84e-06,15.633228962122518,0.036339775061169456,102008.55967200354
7.88e-06,15.959413892808806,0.04041843123098357,101924.24881869518
7.92e-06,16.283717995854648,0.04449008000772012,101658.1900181352
7.96e-06,16.613928515785712,0.04855299478588041,101487.54888988228
8e-06,16.941986749430185,0.052605378280208295,101131.62582651462
8.040000000000001e-06,17.2765108671847,0.056642959413943525,100747.43086024106
8.08e-06,17.615439864038777,0.06066808071618367,100508.63425176886
8.12e-06,17.946759941507693,0.06468365015408495,100269.83764329659
8.16e-06,18.272198565688917,0.06868644675013771,99869.99215934309
8.2e-06,18.614535251965087,0.0726758646778511,99600.90422632893
8.24e-06,18.955382662738966,0.07665554899327853,99383.31154503605
8.28e-06,19.30055713494773,0.08062481309306337,99079.89344420767
8.32e-06,19.64099231108232,0.08458075910715791,98717.40726052254
8.36e-06,19.979217122178152,0.08852126664284429,98307.96952379742
8.400000000000001e-06,20.328621485853816,0.09244868832632872,98063.11465041681
8.44e-06,20.680846299205765,0.09636525561851879,97765.2499590878
8.48e-06,21.023528026565216,0.10026966599245932,97455.268737942
8.52e-06,21.373787705256127,0.10416054624143783,97088.74371098462
8.56e-06,21.727129509090364,0.10803825986134874,96796.93728456402
8.6e-06,22.08468734543393,0.11190437190396027,96508.66484600662
8.64e-06,22.44515110485468,0.1157548132346753,96013.40168974602
8.68e-06,22.803732339486007,0.11959240094667636,95865.98391030863
8.72e-06,23.171113804692716,0.12341944727773684,95486.33264271638
8.76e-06,23.53504834510217,0.12723158018001465,95120.31247116801
8.8e-06,23.898744391308075,0.13103039499660205,94820.4283582029
8.84e-06,24.262391115351384,0.13481702260361542,94510.95199246614
8.88e-06,24.631056494485293,0.1385909884369702,94187.33967527651
8.920000000000001e-06,25.00407337443578,0.14235152511644494,93839.49429845331
8.96e-06,25.38512333869067,0.14609820856349567,93494.67805408432
9e-06,25.75944156711517,0.14983442130936309,93315.95923928691
9.04e-06,26.136252918261288,0.15355920412877,92923.18173105987
9.08e-06,26.51277162151813,0.15726756905027517,92495.06434420052
9.12e-06,26.89443308142492,0.16095974830736692,92113.89851038123
9.16e-06,27.270694449285386,0.16463928598501634,91862.9853720922
9.2e-06,27.649707221036653,0.16830929199254324,91637.31500425482
9.24e-06,28.036232853979648,0.1719666059350871,91228.38212293874
9.280000000000001e-06,28.432289852321503,0.175608037126463,90843.17744584715
9.32e-06,28.824071710628164,0.17923678634996382,90594.2837291943
9.36e-06,29.215689760206025,0.18285309593618604,90221.19558191946
9.4e-06,29.60405306908473,0.18645742025499784,89995.02035867303
9.44e-06,29.999654025812724,0.19004856784763396,89562.35927313243
9.48e-06,30.39431318064052,0.19362562997435812,89290.74706307307
9.52e-06,30.7862935726103,0.19719270606109152,89063.05727359957
9.56e-06,31.187346588653217,0.20074498988434028,88551.1338888409
9.6e-06,31.592196742840127,0.2042801793034392,88208.33706610804
9.640000000000001e-06,32.00576085040377,0.20780001102099546,87783.24881170291
9.68e-06,32.40966876802811,0.21130559571890875,87495.98608396358
9.72e-06,32.8153109905831,0.21479534815119483,86991.6355303404
9.76e-06,33.22507408298941,0.21826935919182727,86708.91650128234
9.800000000000001e-06,33.63338124002405,0.22173306108500737,86476.17815771853
9.84e-06,34.03973855421204,0.22518297032841256,86019.28401254435
9.88e-06,34.44753273105023,0.2286156438081534,85614.38997450053
9.92e-06,34.861244933971385,0.2320306776399027,85137.30161296508
9.96e-06,35.273611498728464,0.2354314846462255,84903.04870317414
1e-05,35.69667391114213,0.23881917550902174,84481.49443663225
1.004e-05,36.113159299124334,0.242190943232217,84106.89172313035
1.008e-05,36.53040947440595,0.2455432437308399,83508.13320801813
1.012e-05,36.949743449352304,0.24888135779246906,83397.56987344008
1.0160000000000001e-05,37.373120659960875,0.25220596192335265,82832.63667073305
1.02e-05,37.79670682302333,0.25551280524094633,82509.52920895243
1.024e-05,38.219322072729824,0.25880337202015274,82018.8097513731
1.028e-05,38.643446651380614,0.2620765010935313,81637.64391755378
1.032e-05,39.06681352401498,0.2653366351886814,81369.06083994865
1.036e-05,39.5015217440953,0.26858299682827314,80949.02113963387
1.04e-05,39.93270376264611,0.2718075689084109,80279.58286725714
1.044e-05,40.369233840447656,0.27501095725558566,79889.83449148427
1.048e-05,40.799421056687514,0.27820187567415733,79656.08643710236
1.0520000000000001e-05,41.23841101100207,0.2813763257092865,79066.41531935273
1.056e-05,41.67231958124198,0.28453025842059243,78630.22024594892
1.06e-05,42.11214676512355,0.2876657235210361,78143.03477623282
1.064e-05,42.55318399436068,0.29078674975678137,77908.27701103287
1.068e-05,42.99684007513226,0.29389163071654584,77335.77097719032
1.072e-05,43.44149649087665,0.29697427784409663,76796.58540034392
1.076e-05,43.89296991490294,0.3000361653172278,76297.7882562201
1.08e-05,44.35043992750035,0.3030774950781033,75768.69978755433
1.084e-05,44.80569054325599,0.30609967062476,75340.077545286
1.0880000000000001e-05,45.25967773537303,0.30909742126672796,74547.45455310543
1.092e-05,45.71226713639763,0.31207053496473497,74108.23034724737
1.096e-05,46.16883195920625,0.31502177832642275,73453.93773714165
1.1e-05,46.633649482198145,0.31795140377949577,73027.33491650943
1.1040000000000001e-05,47.094929666257066,0.3208616730761865,72486.1299180269
1.108e-05,47.56298948637337,0.3237510615531597,71983.2939306308
1.112e-05,48.028208866714145,0.32661506590016665,71216.92341971993
1.116e-05,48.49430353251131,0.3294500309640461,70531.32977425419
1.12e-05,48.970117872976374,0.33226108607575383,70021.42581113164
1.124e-05,49.449900396677705,0.3350464137558173,69244.95819204008
1.128e-05,49.92956813020448,0.3378042167189803,68645.18996610984
1.132e-05,50.40664522156438,0.3405349190437864,67889.92627419764
1.136e-05,50.89445875891738,0.34323897510010376,67312.8765416738
1.1400000000000001e-05,51.38114204749452,0.34591738450164244,66607.59353525582
1.144e-05,51.86602605458138,0.3485683196718214,65939.16497369716
1.148e-05,52.35931557515207,0.3511902155588729,65155.62937887919
1.152e-05,52.85118681215738,0.35378087099321354,64377.14233815152
1.156e-05,53.35142466364314,0.3563421943282893,63689.024415640604
1.16e-05,53.84697967929036,0.3588731455619579,62858.53726778261
1.164e-05,54.34521114906148,0.3613731491590526,62141.64258695687
1.168e-05,54.855545933733346,0.3638399837557739,61200.08724911179
1.172e-05,55.371337545900474,0.36627428546993723,60514.998459055096
1.1760000000000001e-05,55.888860306781744,0.36867552925191716,59547.190639940345
1.18e-05,56.40628998657896,0.37104173606851015,58763.15018971332
1.184e-05,56.923459910849786,0.37337186591757376,57743.34226346824
1.188e-05,57.446045184033586,0.37566762521039043,57044.62237736767
1.1920000000000001e-05,57.971282517828506,0.3779284687031185,55997.55225903487
1.196e-05,58.49371681028323,0.38015357852999526,55257.939084802674
1.2e-05,59.02660090966633,0.38234429760640865,54278.01473587116
1.204e-05,59.5617653612781,0.3844979098102582,53402.5954566093
1.208e-05,60.09479500701894,0.3866151320362248,52458.51584171905
1.2120000000000001e-05,60.63822777171057,0.38869515651565384,51542.708129734616
1.216e-05,61.19669756437496,0.3907390333477962,50651.13347738373
1.22e-05,61.74853193714192,0.3927444502948784,49619.713876730915
1.224e-05,62.308096668273556,0.394710034150188,48659.47888875166
1.2280000000000001e-05,62.87081224269903,0.39663672394478583,47675.01084113885
1.232e-05,63.44121814068478,0.39852825560869864,46901.5723545015
1.236e-05,64.02865957201423,0.40038426564603197,45898.929512163544
1.24e-05,64.61154315149463,0.4022016239532497,44968.98584872619
1.244e-05,65.19931711262146,0.40398170373706455,44035.0033420166
1.248e-05,65.79650102856273,0.40572226343946044,42992.98177777411
1.252e-05,66.39893523749119,0.4074210413082048,41945.9116594413
1.256e-05,67.00801285842518,0.4090838835689341,41196.20137702849
1.26e-05,67.61692832409467,0.4107110123580286,40160.23807769438
1.2640000000000001e-05,68.2290652362015,0.41229900475581494,39239.38181161962
1.268e-05,68.84695165864065,0.4138514856241299,38384.6616041281
1.272e-05,69.46849360011677,0.41536828331213443,37455.22279609979
1.276e-05,70.09677225310577,0.41684696441675706,36478.83243503149
1.28e-05,70.7306868668967,0.41828860932857304,35603.41315576963
1.284e-05,71.36408912518185,0.4196914207623264,34537.1585318936
1.288e-05,71.9946130428825,0.42105596415607505,33690.011155537555
1.292e-05,72.62342786606841,0.4223897012727645,32996.84467893632
1.296e-05,73.24990893471615,0.4236906328849751,32049.73593159189
1.3000000000000001e-05,73.87483608767384,0.42495439704197274,31138.47191828875
1.304e-05,74.49425898033499,0.4261831848162325,30300.91679470431
1.308e-05,75.10666136628993,0.42737837951157537,29458.81797243859
1.312e-05,75.72483237461478,0.42854182889879827,28713.651388707043
1.3160000000000001e-05,76.3449285592445,0.4296775516269572,28072.485019236134
1.32e-05,76.9505612277435,0.4307841744893394,27258.658099876207
1.324e-05,77.55575192545692,0.4318585875766253,26461.99626442337
1.328e-05,78.15132481893959,0.43290138661819766,25677.95581419635
1.332e-05,78.73279372320734,0.4339156007465107,25032.75060145318
1.336e-05,79.3079935733265,0.43490359268487855,24366.846316939704
1.34e-05,79.88397782515631,0.4358663620470111,23771.621789690722
1.344e-05,80.44015620900532,0.43680106144840153,22963.34827983015
1.348e-05,80.99223834149173,0.4377051262235719,22239.89047868699
1.3520000000000001e-05,81.53366383985431,0.43858350395553064,21678.9961192522
1.356e-05,82.0539223065447,0.43943950649576113,21121.130892271605
1.36e-05,82.57976445879162,0.4402707913151654,20443.11007794135
1.364e-05,83.08441524264357,0.44107679297568536,19856.972948054947
1.368e-05,83.58153957282262,0.4418595006076325,19278.408649304038
1.372e-05,84.06915074099962,0.4426187223659516,18682.679266646024
1.376e-05,84.5447740637469,0.4433564877693867,18205.59090511059
1.38e-05,85.0047759211463,0.4440754624544977,17743.14335043708
1.384e-05,85.45895804949494,0.4447705170903286,17009.588441113276
1.3880000000000001e-05,85.89621595737566,0.4454350986536704,16219.489725977863
1.392e-05,86.318396913875,0.44607205452903,15628.304042001148
1.396e-05,86.73729367092646,0.44668666550398584,15102.24470578958
1.4e-05,87.12950650895895,0.4472758822518673,14358.592688285134
1.4040000000000001e-05,87.51599789531471,0.4478349187433969,13593.231888192302
1.408e-05,87.89230810043803,0.44836026118492767,12673.890188344642
1.412e-05,88.24951202771274,0.448843831889915,11504.645061026042
1.416e-05,88.59433555267262,0.4492890638751405,10756.954200249336
1.42e-05,88.93496779248153,0.44970359055438863,9969.379762159084
1.4240000000000001e-05,89.250577510693,0.4500861800804614,9160.096541480449
1.428e-05,89.56044948066621,0.4504310972959122,8085.764231059904
1.432e-05,89.85583278743562,0.45073779695689925,7249.218818293529
1.436e-05,90.13487748622951,0.4510091971276868,6320.7897210832925
1.4400000000000001e-05,90.40195194451066,0.4512411781881371,5278.263301431775
1.444e-05,90.6546826132021,0.4514453114242251,4928.398502972452
1.448e-05,90.89753227541695,0.45163016928079636,4314.494325589282
1.452e-05,91.12506098996428,0.4517951055429271,3932.318780951897
1.456e-05,91.33971127088988,0.4519441085683489,3517.832490136451
1.46e-05,91.54180153129421,0.4520704738772297,2800.432953901679
1.464e-05,91.73439691390978,0.4521728989426142,2320.8203153210775
1.468e-05,91.9068981906214,0.45225832047782244,1950.2564450914338
1.472e-05,92.06500911863532,0.45233270587378926,1769.0133532488699
1.4760000000000001e-05,92.21354286915003,0.45240322407732286,1756.8968234320964
1.48e-05,92.35008716882385,0.4524712987806768,1646.8383442630745
1.484e-05,92.48056630811966,0.4525380911512918,1692.7801864850057
1.488e-05,92.59906805354007,0.4526034295383287,1574.139165362436
1.4920000000000001e-05,92.70578683239034,0.4526626490778082,1386.8378086114853
1.496e-05,92.80524875524746,0.4527185668629127,1409.0514466089028
1.5e-05,92.88514191297092,0.4527713747386974,1231.3423426295647
1.504e-05,92.95506022520495,0.4528228396990942,1341.905677207619
1.508e-05,93.02129646686714,0.4528734968908365,1190.953909906987
1.5120000000000001e-05,93.07902404464797,0.4529165307659024,960.7398433882988
1.516e-05,93.12774825164328,0.4529493665617059,681.0499467844536
1.52e-05,93.16558428709293,0.45297405399120755,553.3215282993041
1.524e-05,93.1894026978956,0.4529910777156001,297.8646913290049
1.528e-05,93.21939316980182,0.45300090220185985,193.35962165933708
1.532e-05,93.24081682917891,0.45300936357851523,229.7092111096563
1.5360000000000002e-05,93.24964921166216,0.45301966262885957,285.2433061031997
1.54e-05,93.25736407071035,0.45302884090019574,173.6702607070808
1.544e-05,93.25999187104694,0.45303469722294054,119.14587653160193
1.548e-05,93.25332045717595,0.4530393015042709,111.06818998708658
1.552e-05,93.2470531766244,0.4530445822918494,152.97118893676014
1.556e-05,93.2279190738332,0.4530482576392271,30.79617995096492
1.56e-05,93.20633725633772,0.453050539585676,83.30114249031494
1.564e-05,93.18696878972729,0.45305771862959243,275.6510533315876
1.568e-05,93.16123589443978,0.4530653015578361,103.4953588516034
1.5720000000000002e-05,93.12900294708734,0.453067139231525,-11.611674407740882
1.576e-05,93.10852068771158,0.4530637062147435,-160.0391646632111
1.58e-05,93.08327138813563,0.4530585263982468,-98.95166017031349
1.584e-05,93.05560127486747,0.4530561636749325,-19.184505543224052
1.588e-05,93.03329300117528,0.4530564362968534,32.81560158709377
1.592e-05,93.01378217281862,0.4530586374664367,77.2428775819284
1.596e-05,92.99766603988276,0.4530618786381627,84.8157087174116
1.6e-05,92.98305959410541,0.45306174737575644,-91.37882903483033
1.604e-05,92.96877323018224,0.4530603741690438,22.718493406449525
1.6080000000000002e-05,92.96275533660369,0.4530584557184895,-118.64102112256975
1.612e-05,92.95433544213067,0.4530534475528319,-131.76726175740725
1.616e-05,92.9490334745621,0.45304841919295796,-119.65073194063413
1.62e-05,92.94734213786063,0.4530444005439021,-81.28172085418609
1.624e-05,92.9503270471671,0.45304044247749525,-116.62159948644091
1.628e-05,92.9546672336573,0.4530357978077321,-115.61188866837648
1.632e-05,92.97396250007132,0.4530287601233302,-236.27233142707507
1.636e-05,92.97811176494997,0.45302010690161937,-196.38875411353033
1.64e-05,92.99051468452177,0.4530118979526685,-214.05869342965778
1.6440000000000002e-05,93.00332361148482,0.4530075460990426,-3.533987863225491
1.648e-05,93.0202679356321,0.45300655658244093,-45.94184222193127
1.652e-05,93.03874558689031,0.4530016796791897,-197.903320340627
1.656e-05,93.04999038687465,0.45299654025112573,-59.06808285676877
1.66e-05,93.07385576523691,0.45299332937072434,-101.47593721547454
1.664e-05,93.09693269232066,0.4529909464531937,-17.669939316127415
1.668e-05,93.12491792049748,0.45298871499228577,-93.90310607999139
1.672e-05,93.14321975193032,0.45298135420042207,-274.13648710449104
1.676e-05,93.16270588098152,0.45297423573915474,-81.78657626321831
1.6800000000000002e-05,93.17917365575252,0.4529719739869223,-31.30103535999712
1.684e-05,93.19674578085011,0.4529690963110908,-112.58275621418318
1.688e-05,93.21213206329136,0.45296457280662583,-113.59246703224767
1.692e-05,93.22913397255422,0.4529598978455382,-120.15558734966642
1.696e-05,93.24487692711895,0.4529563335663504,-58.05837203870433
1.7e-05,93.25823762407009,0.452954182882308,-49.475830085156744
1.704e-05,93.27541650861755,0.45294947762989585,-185.78679052385394
1.708e-05,93.29416898005634,0.45294290441247026,-142.87408075611592
1.712e-05,93.30947037228685,0.4529410667387813,50.9903963122534
1.7160000000000002e-05,93.31992305585,0.4529389463460634,-157.01003220901782
1.72e-05,93.3329477194944,0.4529370985752664,64.62149235612307
1.724e-05,93.34063777002552,0.45293648265166736,-95.41767230708798
1.728e-05,93.34785664220894,0.45293402905437946,-27.262192087739432
1.732e-05,93.35852120946656,0.4529339886659467,25.242770451610582
1.736e-05,93.36684179342336,0.4529351397362793,32.31074617806155
1.74e-05,93.37537902270228,0.4529336958498094,-104.50506966966783
1.744e-05,93.39289063799652,0.4529315148744424,-4.543698681289927
1.7480000000000002e-05,93.39953238343239,0.4529294045788326,-100.97108180644233
1.752e-05,93.40796331264985,0.45292690049600376,-24.233059633546187
1.756e-05,93.41999428357347,0.45292995991978247,177.2042485703064
1.76e-05,93.42599385143826,0.45293248419682763,-50.990396312253395
1.764e-05,93.43526692037825,0.45293143409757686,-1.5145662270966411
1.768e-05,93.44853160063644,0.4529310907958987,-15.65051767999856
1.772e-05,93.45524270201882,0.4529297781718352,-49.98068549418894
1.776e-05,93.46282845324586,0.4529285463246372,-11.611674407740852
1.78e-05,93.47728913642652,0.45292776884730723,-27.262192087739436
1.7840000000000002e-05,93.48203665613737,0.4529285160333126,64.6214923561231
1.788e-05,93.49309983497383,0.45293106050457405,62.60207071999426
1.792e-05,93.50387506857436,0.4529338069179992,74.71860053676733
1.796e-05,93.50754654561673,0.45293736110007876,102.9905034425712
1.8e-05,93.51375615805173,0.4529418846045437,123.18471980385966
1.804e-05,93.52897415190257,0.452945923447816,78.75744380902503
1.808e-05,93.53767437300719,0.45294826597691384,38.36901108644808
1.812e-05,93.54727231600839,0.4529523855970515,167.6119957986943
1.816e-05,93.56141475645893,0.45295943337856154,184.7770797057895
1.8200000000000002e-05,93.56625205469383,0.45296879339784496,283.2238844670708
1.824e-05,93.57990010058529,0.45297716390052667,135.30124962063272
1.828e-05,93.58110405193113,0.45298020313008913,16.66022849806299
1.832e-05,93.58980343865882,0.45297990021684376,-31.80589076902934
1.836e-05,93.59554357863212,0.4529812734235563,100.46622639741014
1.84e-05,93.60715969820545,0.45298645324005304,158.5245984361145
1.844e-05,93.61593460260059,0.4529941674307031,227.18493406449525
1.848e-05,93.62280387957523,0.45300075074523694,101.98079262450676
1.852e-05,93.62563938080027,0.4530067080390635,195.8838987044982
1.8560000000000002e-05,93.64035601457361,0.45301539155209886,238.2917530632039
1.86e-05,93.64766148722217,0.45302325719937164,154.990610572889
1.864e-05,93.65006036029507,0.45302729604264386,46.951553039995694
1.868e-05,93.66182306592104,0.4530313752743489,157.01003220901785
1.872e-05,93.6865760116812,0.45304029102087234,288.77729396642513
1.876e-05,93.69850313762112,0.45305278114369185,335.7288470064208
1.88e-05,93.7065140388565,0.4530647967024268,265.04908974191113
1.884e-05,93.71137862471265,0.4530747221597683,231.22377733675293
1.888e-05,93.71005761595852,0.45308304217690915,184.77707970578956
1.8920000000000002e-05,93.71461986685262,0.4530890398591685,115.10703325934426
1.896e-05,93.72346431940682,0.45309427016120607,146.40806861934144
1.9e-05,93.73235446611278,0.4531018227981252,231.223777336753
1.904e-05,93.74709957573008,0.4531107890301896,217.08782588385105
1.908e-05,93.75579015781506,0.45312079526439664,283.2238844670708
1.912e-05,93.76448064379376,0.4531298321762183,168.62170661675867
1.916e-05,93.76941508578581,0.4531382733586573,253.4374153341703
1.92e-05,93.78357489525608,0.4531417871523042,-77.74773299096059
1.924e-05,93.79918750353963,0.45314548269389826,262.5248126967501
1.9280000000000002e-05,93.80172542050911,0.45315358057465915,142.3692253470837
1.932e-05,93.80763350177975,0.4531611231144701,234.75776519997848
1.936e-05,93.81597853385516,0.4531683324497111,125.70899684902069
1.94e-05,93.82427776693561,0.4531770866425037,312.00064278190683
1.944e-05,93.8287871506572,0.4531853965625364,103.49535885160343
1.948e-05,93.84539771091548,0.453189566668215,105.00992507870002
1.952e-05,93.85035952352969,0.4531960389145588,218.60239211094762
1.956e-05,93.85487987428452,0.4532037934936415,169.1265620257909
1.9600000000000002e-05,93.87144156888496,0.45321027583709345,154.99061057288898
1.9640000000000002e-05,93.8839122062286,0.4532163139077854,146.91292402837365
1.968e-05,93.89461392291896,0.4532232304268891,198.91303115869144
1.972e-05,93.90240256316939,0.45323033879104835,156.50517679998558
1.976e-05,93.90263109945532,0.4532366292894449,158.01974302708228
1.98e-05,93.90608818967232,0.45324419202347216,220.11695833804433
1.984e-05,93.92157048443825,0.4532527240798848,206.48586229417452
1.988e-05,93.9305965690615,0.45326030700812847,172.66054988901638
1.992e-05,93.93481362160753,0.45326759712023484,191.84505543224046
1.9960000000000002e-05,93.93930136394982,0.4532741198521196,134.2915388025683
2e-05,93.94561733978904,0.45327995598064796,157.5148876180501
2.004e-05,93.95513002562829,0.45328591327447454,140.34980371095486
2.008e-05,93.96274475288871,0.45328811444405787,-30.29132454193271
2.012e-05,93.97231083011647,0.4532910022169975,174.67997152514525
2.016e-05,93.97791294186149,0.45329683834552587,117.12645489547307
2.02e-05,93.98371463788567,0.45330063485820177,72.69917890063849
2.024e-05,93.99326740876678,0.4533014931123971,-29.78646913290049
2.028e-05,94.00400501677177,0.4532979187361012,-148.93234566450246
2.0320000000000002e-05,94.00375318564227,0.45329374863042265,-59.57293826580097
2.036e-05,94.00857479234814,0.45329097192567297,-79.26229921805725
2.04e-05,94.01678254538729,0.4532881750267069,-60.58264908386541
2.044e-05,94.02704591275008,0.45328747832624244,25.7476258606428
2.048e-05,94.03381661529501,0.45329003289461217,101.98079262450679
2.052e-05,94.03943040176483,0.45329247639479187,20.19421636128847
2.056e-05,94.05357521429212,0.4532961618392778,164.07800793546878
2.06e-05,94.06424239607648,0.4532975653373149,-93.90310607999139
2.064e-05,94.06954446630402,0.4532959296057897,12.116529816773074
2.0680000000000002e-05,94.0705986098538,0.45329525309954166,-45.94184222193127
2.072e-05,94.07587372883187,0.4532944251366708,4.543698681289905
2.076e-05,94.08519707444422,0.4532945967875099,4.038843272257698
2.08e-05,94.09208862622572,0.4532930014444173,-83.80599789934715
2.084e-05,94.09529539243401,0.453290578138454,-37.35930026838366
2.088e-05,94.10495166537405,0.453288114444058,-85.825419535476
2.092e-05,94.11172485576022,0.4532852165740101,-59.06808285676877
2.096e-05,94.11603475567746,0.45328144025555056,-129.74784012127844
2.1e-05,94.12528707440511,0.4532753012137767,-177.20424857030633
2.1040000000000002e-05,94.13385342824519,0.4532689602298392,-139.84494830192264
2.108e-05,94.13760140804406,0.4532628009938491,-168.1168512077265
2.112e-05,94.1434707060758,0.4532586106939541,-41.39814354064134
2.116e-05,94.14903363705152,0.4532509772801696,-340.2725456877108
2.12e-05,94.15178670751202,0.45323880016770374,-268.5830776051366
2.124e-05,94.15505234971748,0.45323190384281636,-76.23316676386396
2.128e-05,94.1543427863778,0.4532250882947944,-264.54423433287894
2.132e-05,94.15882037640566,0.45321440555433934,-269.592788423201
2.136e-05,94.16516337994247,0.453205610973114,-170.13627284385535
2.1400000000000002e-05,94.16805743826671,0.4531969577514032,-262.52481269675013
2.144e-05,94.16916665069576,0.4531862548167317,-272.6219208773943
2.148e-05,94.17947482104329,0.4531775006239391,-165.08771875353324
2.152e-05,94.19037018308357,0.453170674978809,-176.19453775224187
2.156e-05,94.19605497022727,0.453161617872771,-276.66076414965204
2.16e-05,94.198063547096,0.4531522780477038,-190.3304892051438
2.164e-05,94.20274737894474,0.4531444729830802,-199.92274197675587
2.168e-05,94.20366962322383,0.4531340022818968,-323.61231718964774
2.1720000000000002e-05,94.20809849612151,0.4531209164296947,-330.6802929160987
2.1760000000000002e-05,94.21108326782127,0.4531066088274028,-384.6998216825453
2.18e-05,94.21413489452104,0.45309169539862,-360.97161745803135
2.184e-05,94.22061737880087,0.4530784076042543,-303.4181008283592
2.188e-05,94.2249537647259,0.4530679369030709,-220.11695833804433
2.192e-05,94.22514494844539,0.45305837494162376,-257.9811140154602
2.196e-05,94.23391497981699,0.45304812637682035,-254.44712615223472
2.2e-05,94.24449141764643,0.4530377970351515,-262.01995728771783
2.204e-05,94.24825826266463,0.45302803313154083,-226.17522324643085
2.2080000000000002e-05,94.24913732902824,0.4530179057320356,-280.19475201287753
2.212e-05,94.25945716973203,0.45300303269168557,-463.45726549157035
2.216e-05,94.26620281912582,0.45298635226897116,-370.5638702296434
2.22e-05,94.27177724790346,0.452971529714162,-370.5638702296434
2.224e-05,94.26935478293123,0.45295762599619727,-324.6220280077122
2.228e-05,94.27712543602395,0.45294581237962594,-266.05880055997557
2.232e-05,94.27765239531082,0.45292999021110686,-525.0496253935002
2.236e-05,94.28172535401404,0.45291022007328924,-463.45726549157035
2.24e-05,94.27909013383837,0.4528912274128014,-486.17575889801986
2.2440000000000002e-05,94.28137394807611,0.45287385028962257,-382.68040004641654
2.248e-05,94.28534480044503,0.45285901763770514,-358.9521958219025
2.252e-05,94.29035600293307,0.4528419232335553,-495.7680116696319
2.256e-05,94.291589312553,0.45282131503575856,-534.6418781651122
2.26e-05,94.29382190652974,0.4528012318875873,-469.5155303999569
2.264e-05,94.30054213145294,0.4527857126323136,-306.44723328255253
2.268e-05,94.30297084114699,0.452772152216027,-371.5735810477078
2.272e-05,94.29847653955343,0.45275395722708556,-538.1758660283376
2.276e-05,94.3022835744566,0.45273327834953164,-495.7680116696319
2.2800000000000002e-05,94.30603195833855,0.45271477035023655,-429.6319530864122
2.284e-05,94.31052369782691,0.45269420254087256,-598.7585151122032
2.288e-05,94.32479558465454,0.45266936365474814,-643.1857911070376
2.292e-05,94.32535402528987,0.4526491189528459,-369.0493040025468
2.296e-05,94.32479634695179,0.4526334583380578,-413.9814354064136
2.3e-05,94.33025819163005,0.4526149806300872,-509.90396312253387
2.304e-05,94.33010658621032,0.452593615149177,-558.3700823896261
2.308e-05,94.33117772090766,0.4525704321887942,-600.7779367483319
2.312e-05,94.33496666380987,0.4525462799060261,-606.8362016567185
2.3160000000000002e-05,94.3451852019771,0.45252342005310514,-536.1564443922089
2.32e-05,94.34664599726688,0.45250064097704956,-602.7973583844608
2.324e-05,94.35521637883242,0.4524811232669364,-373.0881472748045
2.328e-05,94.36422622150002,0.4524599900195143,-683.5742238296148
2.332e-05,94.3716877881669,0.452433646664271,-633.5935383354258
2.336e-05,94.37695133507921,0.4524102011790755,-538.6807214373698
2.34e-05,94.37671355511972,0.45238749278277723,-596.7390934760742
