Repository: yedderssi/caracterisation2

File: configur/Ferrite_N49/Fichier auto/Fair-Rite-77/Fair-Rite-77_Ferrite Mn-Zn_Sinusoïdale B_10000.0_0.072.csv (part 1 of 5)
Bmax (T) =,0.07172114170122602,Freq(Hz) =,10000.0,Hc =,2.369122541339351,Br (T) =,0.011916897619084179,Hmax =,16.321009689236885,µr =,3496.9571255974506,W(J/m³) =,0.47500469042895793,P(W/m³) =,4750.046904289579
temps (s),ChampH (A/m),ChampB (T),dB/dt (T/s)
0.0,-5.469905170936773,-0.03487587763748749,4090.2627956676247
4e-08,-5.424807116185845,-0.03471147197839156,4130.0201591289115
8e-08,-5.379512283021379,-0.03454421338137919,4232.909691489675
1.2000000000000002e-07,-5.334218256712529,-0.034374209380652505,4267.2903448447705
1.6e-07,-5.287485836387838,-0.034201780054540824,4354.175960739213
2e-07,-5.2408794814662745,-0.034026585130498464,4405.570241378693
2.4000000000000003e-07,-5.194269287537008,-0.033848838667218856,4481.752922601652
2.8e-07,-5.146278653624387,-0.033668977364630814,4511.31220680049
3.2e-07,-5.098012152191563,-0.03348644537692899,4615.287178290673
3.6e-07,-5.048788578231206,-0.03330032740125681,4690.6116053182795
4e-07,-4.998734262093903,-0.03311186437220968,4732.539847038404
4.4e-07,-4.948701106149443,-0.032922017534486384,4759.802039126143
4.800000000000001e-07,-4.898131734576004,-0.03272994226498762,4843.961435811814
5.2e-07,-4.846214435980852,-0.032534617746076334,4922.26450975271
5.6e-07,-4.794712994793623,-0.032336355473539885,4990.849117069736
6e-07,-4.7428789609031154,-0.03213479700003787,5087.074558031275
6.4e-07,-4.6892487473514795,-0.03193033005452441,5136.2727176414655
6.800000000000001e-07,-4.636332480239566,-0.031723982017756905,5181.129120733977
7.2e-07,-4.581697378681654,-0.03151581498695065,5227.222419578618
7.6e-07,-4.527061255121178,-0.031305140339327735,5306.509961567126
8e-07,-4.4725598607235355,-0.031091706656894463,5365.17416009667
8.4e-07,-4.417456894517635,-0.030875607337901494,5439.791789551631
8.8e-07,-4.362024522185796,-0.030656637411052772,5508.704552884526
9.2e-07,-4.304912648855176,-0.03043549660594521,5548.335702493555
9.600000000000001e-07,-4.2478595182835415,-0.030212716535324518,5590.667828540906
1e-06,-4.190595404576689,-0.029988196732964306,5635.322289469804
1.04e-06,-4.132876047156255,-0.029762210325640852,5663.998076702836
1.08e-06,-4.074700604437316,-0.02953439280774884,5726.877817897797
1.12e-06,-4.016824341119225,-0.029303937925200044,5795.866309542048
1.1600000000000001e-06,-3.9577989070158393,-0.02907078963904406,5861.547998257139
1.2e-06,-3.8990230970930684,-0.028835436144461424,5906.126730874682
1.24e-06,-3.839775528471938,-0.02859827072381577,5952.14430140797
1.28e-06,-3.7796961126704463,-0.02835924693040947,5999.045368907061
1.32e-06,-3.719462360284431,-0.028118269346570215,6049.833823055704
1.3600000000000001e-06,-3.659432547537875,-0.027875650477796193,6081.1096156452495
1.4e-06,-3.5988792910272442,-0.02763149079031381,6126.874758474019
1.44e-06,-3.5370814627735436,-0.027385541390406404,6170.595236896207
1.48e-06,-3.4755112106169506,-0.027137481694889245,6232.389538961751
1.52e-06,-3.413575607942936,-0.026887298577521698,6276.766329415682
1.56e-06,-3.3519739023960735,-0.02663561704930014,6307.31008166213
1.6e-06,-3.290052214814446,-0.026382387129539085,6354.185906390771
1.64e-06,-3.2284752802157928,-0.026128304004136762,6349.970363725355
1.68e-06,-3.1659980648917885,-0.025872851710865143,6422.644299855539
1.72e-06,-3.102946233595877,-0.025615017004918302,6469.090997486503
1.76e-06,-3.0396309503962784,-0.02535538349914908,6512.584290974628
1.8000000000000001e-06,-2.976734331125429,-0.02509392090223293,6560.545554832686
1.84e-06,-2.9127836465003507,-0.024830645874398365,6603.205836895909
1.88e-06,-2.8489579048011326,-0.024566575699294563,6600.3029182939745
1.9200000000000003e-06,-2.785190188995664,-0.0243019930959506,6628.827248904292
1.96e-06,-2.721333795519641,-0.02403625487857536,6658.083619857711
2e-06,-2.6576989055364826,-0.023769106095187283,6699.355549546094
2.04e-06,-2.5944619771044453,-0.023500429619331478,6734.468243244285
2.08e-06,-2.530743306937684,-0.023230904986388495,6741.763403904799
2.12e-06,-2.4669765668290458,-0.02296050543902166,6778.213964436925
2.16e-06,-2.4030163650644774,-0.022689824182336584,6755.8488698167985
2.2e-06,-2.3388384787198055,-0.022418945022331167,6788.109130453956
2.24e-06,-2.274750521829553,-0.022146647218626372,6826.781054785825
2.28e-06,-2.2110293753979797,-0.021872481449908155,6881.507381124917
2.3200000000000002e-06,-2.146108247682242,-0.021597113620461038,6886.88409123111
2.36e-06,-2.081081257843789,-0.02132143227580491,6897.183141575366
2.4e-06,-2.01677731111972,-0.021045447008192542,6902.080239042981
2.44e-06,-1.9520847421874643,-0.020769249196452972,6907.810347935495
2.48e-06,-1.8881411945433124,-0.020492254218022542,6941.938573586072
2.52e-06,-1.825033765565336,-0.02021410614983788,6965.4648356469725
2.56e-06,-1.7610890240194927,-0.01993489788529425,6994.948391534455
2.6e-06,-1.6975290776874117,-0.019654958085262932,7002.041610031355
2.64e-06,-1.6332383132455988,-0.019375300499405265,6980.837682852004
2.68e-06,-1.569835100693626,-0.019096579420331355,6955.216270843618
2.7200000000000002e-06,-1.5060158747795,-0.018817743739079594,6986.567791744518
2.7600000000000003e-06,-1.4425018458277992,-0.01853747325875536,7026.956224467096
2.8e-06,-1.3793129685532386,-0.018256858467042173,7003.783361192515
2.84e-06,-1.3165230966746893,-0.017976320918206563,7023.094080588001
2.88e-06,-1.2538657079123086,-0.01769567936915669,7008.983371905549
2.92e-06,-1.1907634267343763,-0.017414821741991753,7033.897986341289
2.96e-06,-1.1274062143452073,-0.01713441797983954,6986.290121269551
3e-06,-1.0646947433215328,-0.016854797753282136,6994.72120660039
3.04e-06,-1.0031218491168543,-0.01657524315792791,6983.0085611108425
3.08e-06,-0.9412041816158359,-0.0162959798641447,6980.15612804981
3.12e-06,-0.8803063315712307,-0.01601683824051506,6976.9250534320045
3.1600000000000002e-06,-0.8192895033039083,-0.015737988423311845,6965.565806728781
3.2e-06,-0.7582502348832814,-0.015460189715070238,6924.369605351748
3.24e-06,-0.6970622721884974,-0.015183541067450401,6908.062775640012
3.28e-06,-0.6368331754948576,-0.014907013585128734,6918.3113404433625
3.32e-06,-0.577168664775756,-0.014630753676173853,6894.684107300655
3.36e-06,-0.5171400509546251,-0.014354888564148837,6898.571493950204
3.4e-06,-0.4575253774402236,-0.014079201666083207,6885.773409331238
3.44e-06,-0.3984003224411444,-0.01380479255705784,6834.682041937176
3.48e-06,-0.33883109953655655,-0.013531474945426798,6831.198539614856
3.52e-06,-0.2798787483362616,-0.013258984791811161,6793.309141166988
3.5600000000000002e-06,-0.22165678604393774,-0.012987778990356103,6766.980931585957
3.6000000000000003e-06,-0.1643964860076875,-0.012717832803146579,6730.328428890219
3.64e-06,-0.10722663964174821,-0.012449392599622201,6691.681747328804
3.68e-06,-0.050417064359679006,-0.012182751195920204,6640.388437771131
3.72e-06,0.0063035082379790455,-0.011916090102857255,6692.666215376416
3.76e-06,0.06308949642605989,-0.011648955960276038,6664.040913684291
3.8e-06,0.11909031296138971,-0.01138330053918788,6618.730140723649
3.8400000000000005e-06,0.17490694602520593,-0.01111989273438073,6551.660099633721
3.88e-06,0.23003914818816126,-0.010859137944748048,6486.079382000435
3.92e-06,0.2841322817213979,-0.01060046871281008,6447.382214898116
3.96e-06,0.3372995877415591,-0.010342442666663211,6453.920092445084
4e-06,0.3904175215801997,-0.010085013864465238,6417.520017453863
4.04e-06,0.44298215144395675,-0.009829505532243214,6357.896593647158
4.08e-06,0.49529320672351845,-0.009576139301521718,6310.4149424276775
4.12e-06,0.547882484563172,-0.0093240241025038,6295.345008468068
4.16e-06,0.5998614752869624,-0.009073393683243853,6236.175954529491
4.2000000000000004e-06,0.6511987211361541,-0.008824868006184155,6190.107898455303
4.24e-06,0.7022784173157384,-0.00857850260541971,6128.16213976705
4.28e-06,0.7521713671334275,-0.008334599384485115,6066.998906962797
4.32e-06,0.8016312829542732,-0.0080922435453792,6050.793048332863
4.36e-06,0.8502398806876246,-0.007851235165359996,5999.625952627449
4.4e-06,0.8989526300709261,-0.0076125677998724675,5933.742321748744
4.44e-06,0.9477126517142601,-0.007376245487759902,5882.373283879716
4.48e-06,0.9953107167283103,-0.007141570518847004,5851.37516176514
4.52e-06,1.0420402955844554,-0.006908249067285725,5814.697416298951
4.56e-06,1.0898397200036674,-0.0066765340656359815,5771.052666188117
4.6e-06,1.1375402766506812,-0.006446853631284641,5712.96905137896
4.6400000000000005e-06,1.1832689803731888,-0.006219428890900851,5658.2679678103195
4.68e-06,1.2291919421229298,-0.005994667262799712,5579.813437246713
4.72e-06,1.273338322022607,-0.0057717564346280855,5565.727971334715
4.76e-06,1.3175558744952998,-0.005550132482894079,5515.469615365559
4.8e-06,1.3614258685563105,-0.005331274129090755,5427.448074800793
4.84e-06,1.4054097035243134,-0.005114580595281354,5407.228615669051
4.88e-06,1.4487113660882498,-0.004899599531019396,5341.824597428928
4.92e-06,1.491020029425455,-0.0046868635587614,5294.974015470741
4.96e-06,1.5337598915670407,-0.004476067240984911,5244.841873353841
5e-06,1.575736403197583,-0.004267509956947476,5183.022328517848
5.04e-06,1.6173836792907756,-0.004061242697045415,5130.340666585335
5.0800000000000005e-06,1.658876103102063,-0.003857627947462405,5050.396812565085
5.12e-06,1.70010907368479,-0.0036562199208722765,5020.004516941346
5.16e-06,1.739938669838959,-0.0034564971016374994,4966.136444797609
5.2e-06,1.7790121085977921,-0.003258504421889471,4933.497542603675
5.24e-06,1.8180021382741904,-0.003062359008083099,4873.773147715166
5.28e-06,1.856502928181245,-0.002868546531121859,4816.850700346784
5.32e-06,1.8950033216500335,-0.0026763960381671575,4790.673947388465
5.36e-06,1.9330387952535983,-0.0024858994515324366,4734.1553843473075
5.4e-06,1.970678275955136,-0.0022981982492975314,4650.904727397896
5.4400000000000004e-06,2.007359579344154,-0.00211292085788139,4612.964843409125
5.48e-06,2.0436834020068027,-0.0019291656055234823,4574.797774486289
5.5200000000000005e-06,2.079454805090459,-0.0017463816949725467,4564.397753060227
5.56e-06,2.115550734286958,-0.0015647735926692557,4516.007362104489
5.6e-06,2.1513470007118722,-0.001384905726960897,4477.385923313524
5.64e-06,2.1869138302916897,-0.0012069275350485443,4421.523672304111
5.68e-06,2.2223179941517524,-0.0010309616967965984,4376.768240293407
5.72e-06,2.2565253246440724,-0.0008572550865000639,4308.562274533156
5.76e-06,2.291057808997765,-0.0006857991216170023,4264.235969620125
5.8e-06,2.325478876506113,-0.0005161061118222742,4220.414520116128
5.84e-06,2.359111399687726,-0.0003483073195222395,4169.525094885682
5.8800000000000005e-06,2.392002568675479,-0.00018189233589835748,4151.224086308263
5.92e-06,2.4254020021009297,-1.617657701598727e-05,4134.563857810202
5.9600000000000005e-06,2.458165209116144,0.0001487283840794775,4110.684196962978
6e-06,2.490571598101244,0.0003119607592048188,4050.9345593040152
6.04e-06,2.5241049330836924,0.00047392140355480224,4047.097658195371
6.08e-06,2.5568224778369295,0.000634645152152666,3989.0897716975696
6.12e-06,2.5894934827034146,0.0007936074602284067,3959.025632089701
6.16e-06,2.621379830522415,0.0009511253769789135,3916.8702054355113
6.2e-06,2.6529310722413646,0.0011073256211118453,3893.142001210997
6.24e-06,2.684689786596451,0.0012625100961618052,3866.0817512868707
6.28e-06,2.7160392539059903,0.001415917985027377,3804.31269199178
6.3200000000000005e-06,2.746853885366467,0.0015685958529714917,3829.5807052138416
6.36e-06,2.777075461124241,0.0017210142252353634,3791.3379079796523
6.4e-06,2.8071051821662176,0.0018721437016399728,3765.13591225088
6.44e-06,2.836414156814679,0.0020223593897542354,3745.6484934622363
6.48e-06,2.866496055903728,0.0021718339501280337,3728.079525227915
6.52e-06,2.8973623095240097,0.002319966099969224,3678.5279668314042
6.56e-06,2.927873594285728,0.0024664478774782833,3645.5609086216014
6.6e-06,2.957690667807034,0.002611998196757683,3631.9550553481827
6.64e-06,2.987551533668557,0.002756807893152027,3608.5297643690883
6.68e-06,3.017372315580441,0.0029011642293890615,3609.2870474826364
6.72e-06,3.04654583131386,0.003045132836671956,3589.1433166622514
6.7600000000000005e-06,3.0752417492391717,0.0031881220244613343,3560.3160728065122
6.8e-06,3.1049193376489757,0.0033304660070379625,3556.883056025093
6.84e-06,3.134463253190961,0.003471852783759067,3512.4557800302578
6.88e-06,3.164096638843195,0.003612847792682766,3537.294666154643
6.92e-06,3.193519372926761,0.0037533263345230204,3486.63242585826
6.96e-06,3.2217799697449827,0.003893076874863457,3500.894591163422
7e-06,3.249952029338819,0.004032935454261423,3492.034378734905
7.04e-06,3.2792608235696465,0.004172452246547474,3483.8052355676805
7.08e-06,3.3081082820429755,0.004311651989636649,3476.1819188912937
7.1200000000000004e-06,3.3378926344452506,0.004450122216659776,3447.329432265103
7.16e-06,3.366707286177622,0.0045886303078385825,3478.075126675165
7.2000000000000005e-06,3.395414567792894,0.00472792546860007,3486.6829113991635
7.24e-06,3.4237035574542802,0.004866849560635914,3459.521690393231
7.28e-06,3.452213466763086,0.005004738194227834,3434.909989202911
7.32e-06,3.482111994696829,0.005142812614610284,3468.811029919424
7.36e-06,3.5112247144923603,0.0052807931318866515,3430.214833898911
7.4e-06,3.5402936074367997,0.005418272327741854,3443.7449588609743
7.44e-06,3.5695960713239017,0.005556121582611869,3448.7177846399413
7.48e-06,3.5975568015816117,0.005694213168078223,3455.8614886777477
7.52e-06,3.626119072194627,0.005832615744476541,3464.2673312381335
7.5600000000000005e-06,3.6546381930687444,0.0059716741280511935,3488.65184749439
7.6e-06,3.6838734773789525,0.00611087084200792,3471.1838503418753
7.64e-06,3.713185554074948,0.00624948596253344,3459.5721759341345
7.680000000000001e-06,3.742938838822474,0.006387882480666854,3460.2537307363277
7.72e-06,3.7723031586556814,0.006526254260885218,3458.335280182006
7.76e-06,3.8010834028228153,0.00666492996405982,3475.4498785481983
7.8e-06,3.8298947349580597,0.006804432620394415,3499.6829381817424
7.84e-06,3.857978814525316,0.00694471780261301,3514.576172748193
7.88e-06,3.887020077579136,0.007085553782082868,3527.2228007444505
7.92e-06,3.916330324324825,0.00722674820889313,3532.498539768837
7.96e-06,3.946916707162886,0.007368288966513988,3544.5393412742555
8e-06,3.97743601133561,0.0075101689869697215,3549.461681512319
8.040000000000001e-06,4.0075285332228345,0.007651743065047587,3529.2422223805793
8.08e-06,4.0384284557007915,0.007793176793321732,3542.4441913267724
8.12e-06,4.068423604923219,0.007934935143623888,3545.4733237809655
8.16e-06,4.097847673573073,0.00807784103027077,3599.821008563282
8.2e-06,4.128374954564264,0.008221972705850787,3606.7627704374754
8.24e-06,4.158625397580585,0.008366793509064137,3634.277390229731
8.28e-06,4.190130627560295,0.008511667826950835,3609.4385041053465
8.32e-06,4.22121204843229,0.00865617915379844,3616.127838275022
8.36e-06,4.25332009719881,0.008801977357083667,3673.782325986501
8.400000000000001e-06,4.28392537146702,0.00894893521324345,3674.1104820023734
8.44e-06,4.315320079044748,0.009096318157657633,3695.036738706758
8.48e-06,4.34754735743919,0.009244650230240794,3721.5668904513996
8.52e-06,4.37936351690051,0.009393756246166004,3733.7339058090774
8.56e-06,4.410669372505896,0.009543318651380979,3744.386354939656
8.6e-06,4.441289909101329,0.009693862495511116,3782.8058515670086
8.64e-06,4.472034572156374,0.009845968867132201,3822.512729487391
8.68e-06,4.503243907603057,0.009998653298196629,3811.7088237341018
8.72e-06,4.535980557841264,0.010151726467926012,3841.9496627351314
8.76e-06,4.569280720940401,0.010305965348794856,3869.9943807068707
8.8e-06,4.602639165488534,0.010461439105994189,3903.6934792597717
8.84e-06,4.635482861048404,0.010617412165193053,3894.9594806835125
8.88e-06,4.6678620714053976,0.010773744681443148,3921.666331821318
8.920000000000001e-06,4.700782501032036,0.010931465550068088,3964.3770994254432
8.96e-06,4.732814735512252,0.01109034910070002,3979.800432171376
9e-06,4.765864745191145,0.01124985614776211,3995.551920933181
9.04e-06,4.799696098217826,0.011410109371118754,4017.1092468988563
9.08e-06,4.832805065802638,0.0115710840328549,4031.6238399085337
9.12e-06,4.865672314382469,0.011732359588414835,4032.153938088017
9.16e-06,4.89912889236371,0.011894311650222866,4065.4491523136912
9.2e-06,4.9330256596702755,0.012058001929204197,4119.064796752912
9.24e-06,4.967895326237364,0.012223186580196265,4140.167752850461
9.280000000000001e-06,5.002837157892893,0.01238884680498365,4142.84348651833
9.32e-06,5.036799382071881,0.012554557515311924,4142.692029895619
9.36e-06,5.0711477821182305,0.012721278441313676,4193.354270192002
9.4e-06,5.1058085768296095,0.012889590671564692,4222.257242359097
9.44e-06,5.141163966551113,0.013058675330591534,4231.975708982966
9.48e-06,5.177028939113281,0.013229320497687696,4300.282645825025
9.52e-06,5.213369083456098,0.013401301512196156,4298.768079597929
9.56e-06,5.249309040951343,0.013573603109889348,4316.311805061798
9.6e-06,5.284652707676576,0.013746817991017476,4344.432251344892
9.640000000000001e-06,5.319839280878543,0.013921104680178993,4369.902206730569
9.68e-06,5.355788578371992,0.014096275876017122,4388.657585176114
9.72e-06,5.392096417036873,0.01427255522947808,4425.310087871853
9.76e-06,5.428235535070045,0.014449299554770754,4411.906176762048
9.800000000000001e-06,5.464479645027553,0.014626415453644489,4443.888766924238
9.84e-06,5.500418549285705,0.014805046928456128,4487.6849736577815
9.88e-06,5.5374173313601895,0.014985155610194593,4517.749113265651
9.92e-06,5.573703094201813,0.015166173031669318,4533.12196047068
9.96e-06,5.611049363481984,0.015347344938899204,4525.473401023843
1e-05,5.648330373344385,0.015528899526529149,4552.255980473002
1.004e-05,5.684879968364636,0.01571186013647324,4595.774516731578
1.008e-05,5.721793000514313,0.015896791197078784,4650.778513545639
1.012e-05,5.758761782150238,0.016082667851865445,4643.054225787445
1.0160000000000001e-05,5.795972626370985,0.016268491496834167,4648.128022648219
1.02e-05,5.83335283011155,0.01645508353173543,4681.473722414797
1.024e-05,5.87088279184769,0.016642838753499093,4706.28736576873
1.028e-05,5.9092025370258785,0.016831994444167418,4751.497167647566
1.032e-05,5.94737181564335,0.017022767691566278,4787.1652022956905
1.036e-05,5.985293227732403,0.017214041250675504,4776.512753165111
1.04e-05,6.023893562087,0.01740462921613925,4752.885520022402
1.044e-05,6.062290633477487,0.01759522323986791,4776.81566641053
1.048e-05,6.1005288344712625,0.017786597265203524,4791.885600370139
1.0520000000000001e-05,6.137625396569976,0.01797830348539828,4793.425409367689
1.056e-05,6.174898228009219,0.018170720542008953,4827.427421166009
1.06e-05,6.212986049811598,0.018364406805117937,4856.885734283038
1.064e-05,6.250395735672271,0.018558629729526717,4854.260486156071
1.068e-05,6.288636998742117,0.0187533166160564,4880.083840328069
1.072e-05,6.327216746920278,0.018948462416152903,4877.206164496586
1.076e-05,6.366048703881813,0.019142997846059873,4849.565330852072
1.08e-05,6.404086785022588,0.019337500965220664,4875.590627187683
1.084e-05,6.442383386287638,0.019532760357784187,4887.379000988582
1.0880000000000001e-05,6.480181597594974,0.019728750780979996,4912.142158801613
1.092e-05,6.518325812140187,0.019925700934308368,4935.365507617096
1.096e-05,6.557190441949208,0.020123805187101787,4969.847132053995
1.1e-05,6.595774804756168,0.020323401792484302,5009.983137072057
1.1040000000000001e-05,6.63424067074534,0.020523811719930778,5010.513235251541
1.108e-05,6.67229503053689,0.02072310945091115,4954.373313767157
1.112e-05,6.710459458628417,0.020920772460077074,4928.777144529227
1.116e-05,6.748503050807158,0.02111890548962881,4977.874333057608
1.12e-05,6.787455340434219,0.021318044191155336,4979.060743268835
1.124e-05,6.826394969373835,0.02151715865962224,4976.662680075931
1.128e-05,6.865017689057499,0.021716183263826325,4974.567530128447
1.132e-05,6.903102137967467,0.021916166588452163,5024.598701163538
1.136e-05,6.941641044704029,0.022117184866666518,5026.315209554249
1.1400000000000001e-05,6.980268882263741,0.022317417589864424,4985.3209503408325
1.144e-05,7.01905567999213,0.02251688444740682,4988.021926779156
1.148e-05,7.057441261007145,0.02271647751880148,4991.631642953737
1.152e-05,7.095511120770466,0.022916320998479015,5000.542340923154
1.156e-05,7.133582362061075,0.02311687077087379,5026.946278815541
1.16e-05,7.171587313631269,0.023317813825632205,5020.206459104958
1.164e-05,7.209387002790574,0.02351842519038688,5010.36177862883
1.168e-05,7.247475571382174,0.02371839942761535,4988.350082795026
1.172e-05,7.285147937893901,0.023918440305757814,5013.693824328444
1.1760000000000001e-05,7.323262850955075,0.02411873815530349,5001.198652954897
1.18e-05,7.360976384140675,0.024318441790032726,4983.9830835069
1.184e-05,7.39929855097785,0.024517574938149756,4972.6743223445765
1.188e-05,7.437358917191395,0.024716823698155452,4989.7636779403165
1.1920000000000001e-05,7.474716405565317,0.02491664748847204,5001.425837888961
1.196e-05,7.51184263042019,0.025116605065472017,4996.453012109993
1.2e-05,7.548418298846709,0.02531622438934794,4984.513181686381
1.204e-05,7.586182043832947,0.025514914779271248,4950.006314479029
1.208e-05,7.6230801109294895,0.025713166449844106,4962.577214163933
1.2120000000000001e-05,7.660066469961066,0.02591160996547241,4959.598567250641
1.216e-05,7.6972330463341025,0.026109434023513813,4931.604334819806
1.22e-05,7.733792917951611,0.02630651089554985,4922.239266982258
1.224e-05,7.770989310850801,0.026503499417889313,4927.186849990773
1.2280000000000001e-05,7.807866874771753,0.026700079007347464,4901.792622916453
1.232e-05,7.844203065434641,0.026896870636077406,4937.788813580451
1.236e-05,7.880539396543704,0.027094437217860208,4940.540275559675
1.24e-05,7.917222907755314,0.027291505507354295,4912.8741991447105
1.244e-05,7.953127010194196,0.027487542882103137,4888.994538297488
1.248e-05,7.988920981427206,0.02768284114853316,4875.918783203553
1.252e-05,8.024339314842782,0.027877445238775764,4854.285728926523
1.256e-05,8.05960316795131,0.028072139193281172,4880.411996343941
1.26e-05,8.095553581150918,0.028267015400589242,4863.398369059554
1.2640000000000001e-05,8.131130055429427,0.028461570519857177,4864.357594336716
1.268e-05,8.167483483184482,0.02865468781092017,4791.5069588133665
1.272e-05,8.203192652012904,0.028846295079454753,4788.856467915949
1.276e-05,8.237743311149938,0.029036980986867862,4745.438902739179
1.28e-05,8.272766924415981,0.029227287747868782,4769.899147306787
1.284e-05,8.307682033292805,0.029418368452211748,4784.136069841497
1.288e-05,8.342441304143428,0.029609259835776326,4760.433108387434
1.292e-05,8.376414835877592,0.02979917785811228,4735.46800841079
1.296e-05,8.411438749694085,0.029987846363310887,4697.957251519699
1.3000000000000001e-05,8.446494747270458,0.03017654970353273,4737.209759571952
1.304e-05,8.481358527111528,0.030365337354607863,4702.172794185118
1.308e-05,8.51554050543127,0.03055299211014513,4680.564982678539
1.312e-05,8.550487078401105,0.030739592727588336,4649.465889482154
1.3160000000000001e-05,8.584163990218512,0.030925784917005653,4660.143581383185
1.32e-05,8.618083084535106,0.031111579280360648,4629.574586366284
1.324e-05,8.651020864834033,0.031296772360923486,4630.079441775317
1.328e-05,8.684360776603052,0.031481144041735826,4588.504598841514
1.332e-05,8.717947272318948,0.03166424550633903,4566.5686313190645
1.336e-05,8.751519103313733,0.03184661341603292,4551.8268533753235
1.34e-05,8.784895624354732,0.03202881118945397,4558.061817676872
1.344e-05,8.817810124444376,0.03221124674977266,4563.716198258033
1.348e-05,8.85005172507222,0.03239340110562853,4544.001594535325
1.3520000000000001e-05,8.88238625607202,0.03257436400271908,4504.143259992233
1.356e-05,8.914790848744005,0.032754086974925045,4482.00535030617
1.36e-05,8.947323456465387,0.03293310617869082,4468.954837982687
1.364e-05,8.980063628560677,0.03311163516785443,4457.494620197655
1.368e-05,9.012829113730787,0.03328877277551075,4399.385762618048
1.372e-05,9.045103391574568,0.03346488754610837,4406.352767262694
1.376e-05,9.0765661163825,0.03364143649235775,4421.094545206434
1.38e-05,9.108996065813955,0.03381739829176642,4376.995425227469
1.384e-05,9.140570077723789,0.033991612281749024,4333.704073902958
1.3880000000000001e-05,9.172150156995718,0.034164800405540485,4325.7021156697965
1.392e-05,9.20425210716562,0.03433773458706119,4321.006960365798
1.396e-05,9.235638238789804,0.03451045168075601,4314.847724375604
1.4e-05,9.266686060481154,0.034682695220077164,4297.329241682186
1.4040000000000001e-05,9.297698310192724,0.03485488877871283,4312.348690100895
1.408e-05,9.328672013436172,0.035026185714142045,4252.498081360126
1.412e-05,9.3587758524892,0.035196229093590645,4249.670891069548
1.416e-05,9.389500883659148,0.03536612808439225,4245.278649010967
1.42e-05,9.42065467384535,0.03553537429714998,4217.031988875613
1.4240000000000001e-05,9.451327581137203,0.03570331949751864,4180.2280295571645
1.428e-05,9.481256785748,0.035871069318844005,4207.2630367108395
1.432e-05,9.511071113907008,0.03603864345048701,4171.443545440004
1.436e-05,9.541340898523872,0.03620529975499641,4161.3716800298125
1.4400000000000001e-05,9.57026999139043,0.036371592563611305,4153.268750714846
1.444e-05,9.600061437744241,0.03653683022442133,4108.614289785946
1.448e-05,9.629854129766056,0.03670098446552356,4099.097765325688
1.452e-05,9.660255297301,0.03686525330880364,4114.3443986784605
1.456e-05,9.690462888944628,0.03702917733583936,4081.8569531072376
1.46e-05,9.719892239069575,0.03719240567212143,4079.559860996143
1.464e-05,9.750073767135984,0.03735510088109157,4055.200587510338
1.468e-05,9.779845500569655,0.03751642894161404,4011.2024386131807
1.472e-05,9.80885500094583,0.03767685482552057,4010.0917567133088
1.4760000000000001e-05,9.838390601768525,0.03783717317522498,4005.825728506988
1.48e-05,9.867256897503035,0.037997196689370516,3995.349978769568
1.484e-05,9.896657717833415,0.03815679259098459,3984.4451019344724
1.488e-05,9.925934470678481,0.03831589726828567,3970.788763120152
1.4920000000000001e-05,9.955377203161415,0.03847499639217728,3984.1674314595057
1.496e-05,9.984582015238772,0.038633628524815514,3947.439200452412
1.5e-05,10.013855256711059,0.03879063956673535,3903.1128955393847
1.504e-05,10.042088310789552,0.03894632788748353,3881.303141869193
1.508e-05,10.070924728402536,0.03910182739230872,3893.6720993904814
1.5120000000000001e-05,10.098999514495757,0.03925688363408479,3859.139989412679
1.516e-05,10.127194097899018,0.039411784885250274,3885.922568861837
1.52e-05,10.155159816507773,0.039566632116887,3856.4390129743565
1.524e-05,10.182664671808602,0.03972031616166131,3827.7632257413256
1.528e-05,10.211140331690626,0.039873384282836606,3825.642833023392
1.532e-05,10.23909828469623,0.04002584556781025,3797.4214156584903
1.5360000000000002e-05,10.267675752764758,0.04017754048227298,3787.3243074778457
1.54e-05,10.295703145154594,0.04032881838616784,3776.5708872654604
1.544e-05,10.323080019916906,0.040480526931726615,3808.8563906730697
1.548e-05,10.350849979930434,0.04063258382751762,3793.988398877071
1.552e-05,10.378691080627187,0.04078346996361508,3750.3184059957853
1.556e-05,10.406761381616613,0.04093367000121166,3759.683473833332
1.56e-05,10.434415519842355,0.04108378673766576,3746.1533488712685
1.564e-05,10.462751063588012,0.04123314770557252,3721.895046467272
1.568e-05,10.489854464094082,0.0413820118957568,3721.3144627468837
1.5720000000000002e-05,10.517121993100655,0.04153066657094635,3711.4192967298522
1.576e-05,10.544762435967838,0.0416794060618446,3725.555248182755
1.58e-05,10.572727461737923,0.0418274044250024,3674.3629097068892
1.584e-05,10.600552778294213,0.04197429463053736,3670.1473670414694
1.588e-05,10.627153961192876,0.04212124794299846,3677.5182560133394
1.592e-05,10.65467865588093,0.042269401801622225,3730.1746751753994
1.596e-05,10.682190922283906,0.04241849418645138,3724.444566282884
1.6e-05,10.710407595271095,0.04256644458834532,3673.0755284138563
1.604e-05,10.737318966978005,0.04271255479227333,3632.4346679867645
1.6080000000000002e-05,10.76448716275236,0.042857677499021286,3623.7006694105057
1.612e-05,10.792316033273954,0.043003422692488566,3663.5590039536
1.616e-05,10.819806655021251,0.043149034099272454,3617.01133524083
1.62e-05,10.846530673934742,0.04329364690205727,3613.6288040003146
1.624e-05,10.873723349062205,0.04343822032612018,3615.042399145603
1.628e-05,10.899755936608475,0.043582377244470644,3592.803518377735
1.632e-05,10.927048356696067,0.04372644581312452,3610.624914316572
1.636e-05,10.953786985069582,0.04387070875111089,3602.521985001605
1.64e-05,10.981260918403992,0.04401423964875416,3574.0228971617366
1.6440000000000002e-05,11.008549365153563,0.04415744642922484,3586.3161263716706
1.648e-05,11.034982944000362,0.04430013068434715,3547.8966297443194
1.652e-05,11.061925566400737,0.044442112180740095,3551.1781899030293
1.656e-05,11.088682819727984,0.044583928084558876,3539.6170010361907
1.66e-05,11.11481827809003,0.04472561878423621,3544.91798283103
1.664e-05,11.142082480728362,0.04486805162136483,3576.723873600059
1.668e-05,11.169012909867128,0.045010780808618554,3559.7354890861243
1.672e-05,11.195757084663176,0.045152594693015705,3530.9587307712886
1.676e-05,11.222432483426529,0.045293681585623836,3523.3858996358053
1.6800000000000002e-05,11.249071698843313,0.04543397181639654,3491.1256389986465
1.684e-05,11.27548962787998,0.04557415855181038,3518.211131693226
1.688e-05,11.302355509224041,0.045714973327353046,3522.52764544045
1.692e-05,11.328846011145417,0.045855635131706776,3510.562572246387
1.696e-05,11.355146203695746,0.04599581984769897,3498.673227363679
1.7e-05,11.381227688571306,0.04613557796087054,3489.2324312147775
1.704e-05,11.40741658462753,0.04627546582188224,3505.160619369743
1.708e-05,11.433728932870682,0.046415419818952516,3492.539234143937
1.712e-05,11.459929783015006,0.04655503404833251,3488.1722348558083
1.7160000000000002e-05,11.487336467750774,0.046694809831443404,3500.616920688453
1.72e-05,11.514167320770607,0.046834290274139996,3473.405214141617
1.724e-05,11.540574796068727,0.04697311087081699,3467.6246197081978
1.728e-05,11.56660697603714,0.04711184210808658,3468.9372437716816
1.732e-05,11.593015820849258,0.04725080406427811,3479.1605658045837
1.736e-05,11.619215262163399,0.04739000128309025,3480.7003748021334
1.74e-05,11.645467228380781,0.047528434150813106,3440.9430113408453
1.744e-05,11.671619651024319,0.047665760375479364,3425.368221972202
1.7480000000000002e-05,11.697814550444605,0.04780325976555093,3449.6012816057478
1.752e-05,11.723951534493322,0.04794151946786848,3463.3838342723275
1.756e-05,11.750844591625976,0.04808002654933647,3461.9702391270357
1.76e-05,11.777214836019448,0.048218179727162726,3445.688652185749
1.764e-05,11.80345338493111,0.048355984554756745,3444.552727515426
1.768e-05,11.828882161830418,0.048493761110447856,3444.2750570404583
1.772e-05,11.854880326303391,0.048631315024903594,3433.4206657462655
1.776e-05,11.881055430021114,0.048768494841501246,3425.570164135815
1.78e-05,11.905885070750237,0.0489057761340361,3438.494462607039
1.7840000000000002e-05,11.932579977771104,0.04904325078619263,3435.2381452187824
1.788e-05,11.95866230707108,0.049180652739170244,3434.859503662008
1.792e-05,11.98411035502021,0.04931769473024123,3417.2400498867833
1.796e-05,12.00934374923077,0.049454615556014034,3428.801238753622
1.8e-05,12.034962216926354,0.04959176508128713,3428.6750249013626
1.804e-05,12.061349463170112,0.04972865460602458,3415.801211971041
1.808e-05,12.08749768662593,0.04986436832251439,3369.884612519563
1.812e-05,12.113793206228456,0.04999911372632967,3367.3855782448522
1.816e-05,12.139473196993062,0.050133884372915404,3371.1467510421417
1.8200000000000002e-05,12.165063910078334,0.05026890290350698,3379.7797785365933
1.824e-05,12.190045105116138,0.050404267764909146,3388.4632915719476
1.828e-05,12.215112754057005,0.05053919087782842,3357.6923543914345
1.832e-05,12.239904294993638,0.05067414478692763,3390.0031005694946
1.836e-05,12.265300265807248,0.05080901438517354,3353.4768117260146
1.84e-05,12.29156716409585,0.05094333571044524,3362.589451859046
1.844e-05,12.316888808522593,0.05107735109333905,3338.179692832339
1.848e-05,12.342043037396772,0.05121118119429776,3353.325355103305
1.852e-05,12.3673484197729,0.051344629119711827,3319.070915600469
1.8560000000000002e-05,12.39284676776567,0.051478298676650484,3364.4069313315617
1.86e-05,12.41846560394134,0.05161216310777701,3328.814624994792
1.864e-05,12.443394350305626,0.051745595382673405,3342.799119824984
1.868e-05,12.4684321663386,0.05187896657006531,3325.7602497701455
1.872e-05,12.493303553655416,0.0520119793101168,3324.8767528043404
1.876e-05,12.517569313261946,0.05214489966162844,3321.140822777501
1.88e-05,12.542654619104553,0.05227800327565356,3334.039878478275
1.884e-05,12.566278405802567,0.05241115586065334,3323.589371511309
1.888e-05,12.591285444683775,0.052543747046438286,3305.969917736084
1.8920000000000002e-05,12.615949006174,0.05267526339505742,3269.8475132198296
1.896e-05,12.640081021488294,0.05280549690608218,3241.828038018542
1.9e-05,12.664796781557387,0.052935499193329606,3258.2863243529914
1.904e-05,12.689677071152138,0.0530664607058542,3289.7893018766013
1.908e-05,12.71405069210974,0.053197612044012584,3267.7776060427973
1.912e-05,12.738188522725649,0.053327825865676394,3242.9134771479603
1.916e-05,12.763292055336331,0.05345740003553697,3235.7950158806066
1.92e-05,12.788116807752276,0.05358724632246301,3256.519330421379
1.924e-05,12.812741217960307,0.05371674425915681,3218.3775042689945
1.9280000000000002e-05,12.836993293784701,0.053845340524090096,3211.4357423948018
1.932e-05,12.86142559590592,0.05397386106071202,3214.591088701254
1.936e-05,12.885627025704192,0.054101890877876355,3186.8997695158378
1.94e-05,12.90944858966545,0.054229405237668074,3188.8182200701594
1.944e-05,12.933036619160749,0.054357223015560625,3202.0706745572547
1.948e-05,12.95780203208528,0.05448453038463464,3163.297779143582
1.952e-05,12.9823113950345,0.05461099515003098,3159.9404906735163
1.956e-05,13.006168098497438,0.05473768205180729,3174.4045981422896
1.9600000000000002e-05,13.030417829984698,0.054864488099460144,3165.8977845000973
1.9640000000000002e-05,13.053832674276272,0.054990964476530894,3157.9210690373875
1.968e-05,13.077718580932771,0.0551170192993351,3144.820071173002
1.972e-05,13.101205004719953,0.055242080566694336,3108.243296788619
1.976e-05,13.124237035333836,0.055366788940122647,3127.175374627327
1.98e-05,13.146528555523016,0.05549153921654991,3110.338446736102
1.984e-05,13.16916020969791,0.055615345413362285,3079.9713938828145
1.988e-05,13.192860541744974,0.05573841956983156,3073.7364295812663
1.992e-05,13.216371740411981,0.055861254929692364,3068.0315634592034
1.9960000000000002e-05,13.238731866918968,0.0559841084643479,3074.6451693175236
2e-05,13.261257507166968,0.05610600832713577,3020.3479700761104
2.004e-05,13.284842701309556,0.056226852032407945,3021.8372935327548
2.008e-05,13.307360989429682,0.0563482036222216,3045.742197150431
2.012e-05,13.32988345882681,0.05646932045427006,3010.099405272756
2.016e-05,13.352062793975943,0.056589164545832356,2982.10517284192
2.02e-05,13.3746303230052,0.05670843714107162,2981.5245891215336
2.024e-05,13.396826314677401,0.05682754515344754,2973.8760296746946
2.028e-05,13.419471733669464,0.056946331068072495,2965.419701573405
2.0320000000000002e-05,13.441121323324246,0.05706501449704944,2968.751747273017
2.036e-05,13.46342773168157,0.057183494469296534,2955.246865081406
2.04e-05,13.485215648586012,0.05730151401341058,2945.7303406211495
2.044e-05,13.50665017233749,0.05741904889633195,2931.0138054478607
2.048e-05,13.528606274299742,0.05753558568010968,2895.8253834383145
2.052e-05,13.550183266824835,0.057651555006407645,2902.64093146025
2.056e-05,13.572036234552808,0.057767128526064936,2876.035051404251
2.06e-05,13.594401023523307,0.05788273435646841,2904.256468769153
2.064e-05,13.616761758557574,0.05799827960422279,2873.0059189500594
2.0680000000000002e-05,13.638163611864224,0.05811291863651796,2858.945695808512
2.072e-05,13.658942388934678,0.05822704978427165,2847.611691875739
2.076e-05,13.680297468641655,0.05834074928065061,2837.3631270723854
2.08e-05,13.700842408948299,0.058453685435651125,2809.444622952904
2.084e-05,13.7213560395872,0.05856592943388584,2802.755288783226
2.088e-05,13.741897298587745,0.058677854868357464,2793.5164347979376
2.092e-05,13.763368493206563,0.058789773234853356,2802.401889996904
2.096e-05,13.784569702225907,0.05890186577646536,2802.225190603743
2.1e-05,13.80550423388486,0.059013467093764385,2777.840674347487
2.1040000000000002e-05,13.826559694286495,0.05912389108824956,2743.359049910587
2.108e-05,13.84677360427163,0.05923266067155932,2695.1201155775593
2.112e-05,13.866740722370926,0.059340768894283254,2710.291020618977
2.116e-05,13.8863456490088,0.05944899272889585,2700.900710010978
2.12e-05,13.905561524018312,0.0595565597466213,2677.4501762614323
2.124e-05,13.926217786374586,0.05966346742318255,2667.9336518011746
2.128e-05,13.946662281019215,0.05977040640077916,2679.015228029431
2.132e-05,13.966854167165826,0.05987682588215988,2641.958841006467
2.136e-05,13.98669251468957,0.05998285511030942,2659.5025664703367
2.1400000000000002e-05,14.006220702673803,0.06008903226109381,2649.3549727487894
2.144e-05,14.026005959359548,0.06019417496314508,2607.7801298149866
2.148e-05,14.045857201065237,0.06029821253670598,2594.098548230214
2.152e-05,14.065488952485502,0.06040210875075236,2600.712154088536
2.156e-05,14.08308038904123,0.06050498919571576,2543.310094081573
2.16e-05,14.10187018377769,0.06060623895770799,2519.178005529834
2.164e-05,14.120866668321217,0.060707485185712354,2543.133394688412
2.168e-05,14.139382044339133,0.060808834909075564,2524.352773472413
2.1720000000000002e-05,14.158840046149905,0.06090986606867569,2527.205206533446
2.1760000000000002e-05,14.177625016571206,0.06101093862641935,2526.4226806494457
2.18e-05,14.197127474728982,0.0611115300569582,2503.148846293061
2.184e-05,14.215156131582305,0.06121060540670372,2450.61864098326
2.188e-05,14.233130328302027,0.06130842417133617,2440.319590639002
2.192e-05,14.25119590502524,0.06140595819751792,2436.381718448551
2.196e-05,14.269520137950424,0.06150324131056138,2427.7739337245516
2.2e-05,14.288155109892124,0.061600392151487667,2429.7681125902295
2.204e-05,14.306301352738108,0.061696929088236575,2397.0787248553934
2.2080000000000002e-05,14.32379811131715,0.061792827887748474,2397.861250739393
2.212e-05,14.341374842525049,0.06188883119233004,2402.303978338877
2.216e-05,14.35944672381803,0.06198406812640069,2359.542725193848
2.22e-05,14.378255461095677,0.0620778990381572,2332.0028626311405
2.224e-05,14.397121271067865,0.062170900977332064,2318.0940961123038
2.228e-05,14.415059933158197,0.06226340765335067,2307.239704818111
2.232e-05,14.433126932690689,0.062354930871032485,2268.921179272566
2.236e-05,14.450593426757415,0.06244642228282352,2305.6494102796596
2.24e-05,14.467862656637209,0.062538876958735,2317.084385294239
2.2440000000000002e-05,14.485633521589492,0.06263032495296088,2255.3153259991486
2.248e-05,14.503376813441205,0.06272024172073115,2240.523062514504
2.252e-05,14.521178480882348,0.06280983386647342,2239.0842245987624
2.256e-05,14.537926855314026,0.06289940884713177,2239.6648083191494
2.26e-05,14.55467417235857,0.06298804732100637,2192.2588854110254
2.264e-05,14.571004431977633,0.06307593759916479,2202.2550225098626
2.268e-05,14.588149553526947,0.06316406515936543,2204.122987523282
2.272e-05,14.605067687848331,0.06325176207790219,2180.7229393146386
2.276e-05,14.622573722864404,0.06333925503485369,2193.9249082608308
2.2800000000000002e-05,14.639551535233293,0.06342652030201573,2169.3384498409628
2.284e-05,14.657340706241307,0.06351154401116166,2081.84700745568
2.288e-05,14.673249834185333,0.06359489361977123,2085.6334230234215
2.292e-05,14.689114372980976,0.06367857895722782,2098.6334498060014
2.296e-05,14.705968169412445,0.0637631301217109,2128.9247743479336
2.3e-05,14.722148241397337,0.0638480786074009,2118.4995101514182
2.304e-05,14.738122008655411,0.06393193054714247,2074.0974769270356
