Repository: yedderssi/caracterisation2

File: configur/Ferrite_N49/Fichier auto/Fair-Rite-77/Fair-Rite-77_Ferrite Mn-Zn_Sinusoïdale B_10000.0_0.457.csv (part 1 of 5)
Bmax (T) =,0.45686041073571976,Freq(Hz) =,10000.0,Hc =,13.708343608520702,Br (T) =,0.17728929651251188,Hmax =,93.75522490543102,µr =,3877.7354939378642,W(J/m³) =,24.136755776781023,P(W/m³) =,241367.5577678102
temps (s),ChampH (A/m),ChampB (T),dB/dt (T/s)
0.0,-89.82336333789995,-0.33570452307281373,5365.603287194347
4e-08,-89.40959278975025,-0.3354880612676371,5457.486971638207
8e-08,-88.9804662588376,-0.33526637925753106,5626.613533664
1.2000000000000002e-07,-88.53687624980005,-0.3350352665483843,5929.021923674294
1.6e-07,-88.07972218255667,-0.3347995596550153,5856.322744773656
2e-07,-87.60856005411155,-0.3345588445959887,6179.4302065542715
2.4000000000000003e-07,-87.12317737617455,-0.33431111204677666,6207.197254051043
2.8e-07,-86.62476354654798,-0.3340608047349785,6308.1683358574855
3.2e-07,-86.11200813821218,-0.33380524692692637,6469.722066747792
3.6e-07,-85.58677557827657,-0.3335447617300821,6554.537775465205
4e-07,-85.04907482646466,-0.3332811161383773,6627.741809774877
4.4e-07,-84.49843095191638,-0.3330134115091839,6757.489649896153
4.800000000000001e-07,-83.9354790666465,-0.3327437278467871,6726.693469945189
5.2e-07,-83.35917923204529,-0.33247370088271205,6774.65473380325
5.6e-07,-82.77199622560754,-0.3322015030403783,6835.237382887114
6e-07,-82.17100938024726,-0.3319293455864772,6772.63531216712
6.4e-07,-81.55945253049698,-0.3316604293043021,6673.178796587776
6.800000000000001e-07,-80.93655744321156,-0.3313862322345485,7036.674691090967
7.2e-07,-80.3023013936321,-0.3311045027220922,7049.800931725806
7.6e-07,-79.65943458082654,-0.3308172904798938,7310.811178195457
8e-07,-79.00535574507198,-0.33052391900170514,7357.762731235453
8.4e-07,-78.34033729515595,-0.3302277304303341,7451.665837315446
8.8e-07,-77.66652516736319,-0.32992672553836094,7598.578761343819
9.2e-07,-76.98552444609683,-0.3296162596560225,7924.715355578626
9.600000000000001e-07,-76.29534622743675,-0.32929591880188336,8092.327351377323
1e-06,-75.59711616191194,-0.3289672175421707,8342.735634257298
1.04e-06,-74.8934224422903,-0.328630802091808,8478.03688387793
1.08e-06,-74.18265667636659,-0.328288782746405,8622.930386270174
1.12e-06,-73.46633788103158,-0.32794148261342354,8742.076262801776
1.1600000000000001e-06,-72.74475304963251,-0.3275880636328847,8928.872764143696
1.2e-06,-72.01873612839759,-0.32722807143492016,9070.737134081748
1.24e-06,-71.28879458189823,-0.3268619401951818,9235.82485283528
1.28e-06,-70.55408505335762,-0.32648550990509917,9585.689651294602
1.32e-06,-69.8178344585321,-0.3261047479556071,9452.4078233101
1.3600000000000001e-06,-69.08010901113089,-0.3257153933670533,10015.321604381017
1.4e-06,-68.3417516450634,-0.3253149117652844,10008.758484063597
1.44e-06,-67.60254477316647,-0.32491052258264963,10210.700647676482
1.48e-06,-66.8652871185519,-0.3244994794057237,10341.458198615826
1.52e-06,-66.1296674577404,-0.3240808230092297,10591.361626086771
1.56e-06,-65.3944189942008,-0.3236533821286185,10780.68240447385
1.6e-06,-64.66014292055871,-0.32321719715232283,11028.566410308666
1.64e-06,-63.92523647119253,-0.3227712583695247,11268.372729598967
1.68e-06,-63.19013504584171,-0.32231758520186016,11415.28565362734
1.72e-06,-62.455181711480044,-0.32185759124447455,11584.412215653134
1.76e-06,-61.71839002101243,-0.3213910846523124,11740.917392453117
1.8000000000000001e-06,-60.97834030082784,-0.3209153493032732,12045.850059508572
1.84e-06,-60.23727822277897,-0.32042968849689235,12237.190259531777
1.88e-06,-59.493887688704014,-0.31993540476012533,12476.99657882208
1.9200000000000003e-06,-58.74798750862257,-0.31943326547319373,12629.967767758842
1.96e-06,-58.00106374371982,-0.3189188380056062,13091.40561161428
2e-06,-57.25189581321142,-0.31839311187396463,13194.900970465886
2.04e-06,-56.501333310296076,-0.31786198378944636,13361.503255446514
2.08e-06,-55.74875251853897,-0.31731866849535406,13804.261449167767
2.12e-06,-54.99449464482098,-0.31676489259718665,13884.533459203887
2.16e-06,-54.239098765679344,-0.31619992910315503,14363.641242375457
2.2e-06,-53.48337371390625,-0.3156181438268945,14725.62257065155
2.24e-06,-52.724893696195366,-0.31502383813649,14989.661949575395
2.28e-06,-51.964525631080704,-0.3144171231001314,15346.08986835214
2.3200000000000002e-06,-51.20382492040434,-0.3137996344493441,15528.34267101277
2.36e-06,-50.44100947739405,-0.3131738661698487,15760.071303758552
2.4e-06,-49.67771732730582,-0.312537909908199,16037.741778726275
2.44e-06,-48.91307402910763,-0.31188828216207276,16443.645527588167
2.48e-06,-48.146767312635795,-0.31122087340844035,16926.792154031995
2.52e-06,-47.38035316423304,-0.3105405403563367,17089.8604511494
2.56e-06,-46.61365716766206,-0.3098472224231128,17576.036210047416
2.6e-06,-45.84640110669703,-0.30913641629851996,17964.270019593194
2.64e-06,-45.08031620955809,-0.3084120093692078,18256.07644601381
2.68e-06,-44.314134835726726,-0.3076724769718411,18720.543422323444
2.7200000000000002e-06,-43.55047323051065,-0.3069158501703245,19110.796653505342
2.7600000000000003e-06,-42.787935137896284,-0.3061428357622307,19539.923751182723
2.8e-06,-42.02540306764877,-0.3053475673277068,20223.497975012335
2.84e-06,-41.26364317090261,-0.3045329932223415,20505.20729325231
2.88e-06,-40.50121644183829,-0.30369994140900564,21147.383373541285
2.92e-06,-39.74242409105777,-0.30284718004050115,21490.685051683187
2.96e-06,-38.98488267316171,-0.3019744869804481,22143.967950970877
3e-06,-38.227569424600446,-0.30107495580685084,22832.59072889081
3.04e-06,-37.47298721676369,-0.3001518680798682,23321.795620243018
3.08e-06,-36.722287737983564,-0.2992096968184241,23786.76745196169
3.12e-06,-35.97299160086853,-0.2982449181317635,24452.166881066143
3.1600000000000002e-06,-35.225942645347956,-0.29725253395133705,25167.04214025575
3.2e-06,-34.48153234536444,-0.2962347252525118,25723.392801009253
3.24e-06,-33.73895921151674,-0.2951925522316466,26385.25824225048
3.28e-06,-32.998787474841535,-0.29412535857670974,26974.424504591072
3.32e-06,-32.263019098350334,-0.29302826738445004,27880.13510839486
3.36e-06,-31.531155157822102,-0.2918980071918169,28632.87452326189
3.4e-06,-30.802269382126095,-0.29074054538974514,29240.215580327633
3.44e-06,-30.073547977817274,-0.2895511060460652,30231.7516036669
3.48e-06,-29.350760893968708,-0.2883248223546342,31082.43296788618
3.52e-06,-28.631770968795898,-0.28706478403055524,31919.48323606158
3.5600000000000002e-06,-27.918215316292898,-0.285769739032414,32832.766671000856
3.6000000000000003e-06,-27.208371322853896,-0.28443768813279063,33769.77831016464
3.64e-06,-26.50306143078941,-0.28306666239559003,34781.5085498652
3.68e-06,-25.799580804053562,-0.28165510686615236,35796.267922019935
3.72e-06,-25.102445581763327,-0.28020318309820846,36799.92047517598
3.76e-06,-24.412295101113436,-0.27870764992003233,37976.73843363006
3.8e-06,-23.72524310157951,-0.27716778033983497,39016.740576236414
3.8400000000000005e-06,-23.044435144980355,-0.27558361474604914,40191.53911305437
3.88e-06,-22.368357571037816,-0.27395752595909734,41112.900234538145
3.92e-06,-21.69780552439358,-0.27228614154484715,42456.32047797287
3.96e-06,-21.034353703276626,-0.2705602428435296,43838.61458790308
4e-06,-20.374381713735747,-0.2687821118015936,45067.93750889651
4.04e-06,-19.72067286256713,-0.26695319230550896,46378.03729533509
4.08e-06,-19.074756588947178,-0.2650683954127527,47861.80734248077
4.12e-06,-18.436011041775934,-0.2631291448155781,49100.72251624581
4.16e-06,-17.80040310494212,-0.26113433992919366,50639.521802975985
4.2000000000000004e-06,-17.172551894532234,-0.2590789826850499,52128.34040421197
4.24e-06,-16.554001905203073,-0.25696040744658716,53800.421518926676
4.28e-06,-15.941895596819897,-0.25477871518488715,55284.191566072346
4.32e-06,-15.336429004283406,-0.2525330375486464,56999.6902459638
4.36e-06,-14.737619481760634,-0.25022266774029234,58518.80017174173
4.4e-06,-14.144727212976088,-0.24784811061523385,60209.05608118158
4.44e-06,-13.558561081396217,-0.24540513548514337,61939.700423343995
4.48e-06,-12.979738104850483,-0.24289460060421614,63587.043623016085
4.52e-06,-12.409088911280456,-0.24031341625734898,65472.17372034238
4.56e-06,-11.842423391526307,-0.23766021933493744,67187.67240023385
4.6e-06,-11.285917120685363,-0.2349367869280214,68983.94794557046
4.6400000000000005e-06,-10.736289538241664,-0.2321381108709431,70949.85490834188
4.68e-06,-10.193199855813315,-0.22926733136434688,72589.12042146949
4.72e-06,-9.659031316102832,-0.22632812375561046,74371.26001535317
4.76e-06,-9.129972445845858,-0.22331682279446416,76193.78804195946
4.8e-06,-8.610993469574295,-0.22022900594752504,78197.05430499927
4.84e-06,-8.101352764215193,-0.21706667244221264,79919.62096061718
4.88e-06,-7.597269927653737,-0.2138306704356144,81880.47936929831
4.92e-06,-7.099597407444239,-0.21051898050609394,83704.01710672263
4.96e-06,-6.609444255693045,-0.20713416731912934,85536.64224150956
5e-06,-6.128430312606882,-0.20367288873191264,87527.28711932359
5.04e-06,-5.65171691000002,-0.20013883018892994,89175.64002981377
5.0800000000000005e-06,-5.18274615774674,-0.196530981979363,91216.77044853098
5.12e-06,-4.721277280867515,-0.19284629477654144,93017.58969254888
5.16e-06,-4.266088044676774,-0.18909160432270347,94716.93299935132
5.2e-06,-3.817076046221409,-0.18526905120478335,96410.72289665436
5.24e-06,-3.378436987171115,-0.18137765600328762,98159.0371781329
5.28e-06,-2.945129342643355,-0.17741697444545626,99875.0407134334
5.32e-06,-2.5160937719246554,-0.17339147955021342,101399.70404871067
5.36e-06,-2.095073314515961,-0.16930079772455625,103134.38723414538
5.4e-06,-1.6784421997584005,-0.16514440391885954,104685.30305069232
5.4400000000000004e-06,-1.2679743453931938,-0.16092696299710257,106186.74303715413
5.48e-06,-0.8635123800626602,-0.15665371535843126,107475.63889641335
5.5200000000000005e-06,-0.46081912700956007,-0.15232721557121515,108849.35046439001
5.56e-06,-0.06591647957970051,-0.1479447979988947,110271.52815163376
5.6e-06,0.3224978586580348,-0.1435084214804569,111547.29777025816
5.64e-06,0.7059329960404472,-0.13902154932400762,112796.31005220384
5.68e-06,1.0867296674771822,-0.13448362618859708,114099.84671832497
5.72e-06,1.4625818612454833,-0.12989973091963997,115094.91672952754
5.76e-06,1.8340996449458078,-0.12527371051535333,116206.10348480739
5.8e-06,2.2017776765555697,-0.12060741274653398,117108.784956157
5.84e-06,2.5654122283059015,-0.11589991877633771,118265.9135536588
5.8800000000000005e-06,2.924100157471112,-0.11115323792929224,119068.12879861103
5.92e-06,3.280277486556938,-0.10637397371414796,119895.08195860578
5.9600000000000005e-06,3.6349345878132353,-0.1015633377838863,120636.71455447406
6e-06,3.986366943566804,-0.09672421791144717,121319.27906748565
6.04e-06,4.33624579077135,-0.0918562506009359,122079.08645807912
6.08e-06,4.683542017622717,-0.08696406032789919,122530.4271937539
6.12e-06,5.028606093022892,-0.08204907078459071,123219.04997167387
6.16e-06,5.371881630300658,-0.07710986837586493,123741.07046461313
6.2e-06,5.713473665720285,-0.07215071408137431,124216.64425992151
6.24e-06,6.052807747782597,-0.06717554577330906,124541.77114333824
6.28e-06,6.391914012608488,-0.06218518131743205,124976.45165051497
6.3200000000000005e-06,6.730397045025525,-0.05718329606112079,125117.811165044
6.36e-06,7.068100907406488,-0.05217095020073451,125499.48185427237
6.4e-06,7.405278243852362,-0.04714708353991415,125693.85118674974
6.44e-06,7.7419999030144355,-0.04211546230001089,125887.21080840907
6.48e-06,8.077241650917408,-0.037082316396772466,125770.08435351361
6.52e-06,8.413453128322164,-0.03204759534465776,125965.96825221812
6.56e-06,8.751797596500282,-0.027007553116531986,126036.1431540736
6.6e-06,9.089529655580288,-0.02196706661564616,125988.18189021552
6.64e-06,9.427392641073707,-0.016930134296840038,125858.43405009425
6.68e-06,9.768430516517583,-0.011895988779891635,125848.8417973226
6.72e-06,10.109847939118897,-0.006865972980189244,125651.94818780005
6.7600000000000005e-06,10.453272218287097,-0.0018376433975529054,125764.53094401426
6.8e-06,10.79731862813708,0.0031862232632674636,125428.80209700782
6.84e-06,11.143683563616834,0.008201194371780688,125319.75332865687
6.88e-06,11.491714156645815,0.01321063226501102,125152.14133285818
6.92e-06,11.83983013483272,0.018208670523105326,124749.7715718595
6.96e-06,12.192324979216183,0.023190361563055265,124334.78042563502
7e-06,12.543536772007563,0.02815837102142033,124065.69249262086
7.04e-06,12.89648730241176,0.033117161820016595,123873.84743718861
7.08e-06,13.254556072325592,0.03806521939261669,123529.03119281962
7.1200000000000004e-06,13.613555300981469,0.04299958528652394,123189.26350254095
7.16e-06,13.975377269700195,0.04791976474343728,122819.70934312935
7.2000000000000005e-06,14.341474836706151,0.052824768246755256,122430.46582276555
7.24e-06,14.709614712125962,0.05771279851122144,121971.04740054625
7.28e-06,15.07864041105215,0.06258026096632364,121402.07535456691
7.32e-06,15.45140846799864,0.06743135600906515,121152.67678250502
7.36e-06,15.827234565426208,0.0722688502470872,120722.03511860053
7.4e-06,16.205263036221343,0.0770899366843158,120332.28674282767
7.44e-06,16.586230389730893,0.08189452444677717,119897.10138024189
7.48e-06,16.971253979893596,0.08668151294967975,119452.32376488452
7.52e-06,17.35812144702917,0.09144500548184586,118722.30284342395
7.5600000000000005e-06,17.749300110205713,0.0961880412728381,118429.48670618526
7.6e-06,18.142950126291606,0.10091655742226646,117996.32076523562
7.64e-06,18.540798497453288,0.10562631314469519,117491.46535620342
7.680000000000001e-06,18.93919007422599,0.11031499620235112,116942.6875265854
7.72e-06,19.341379989160217,0.11498423222965096,116519.11383840737
7.76e-06,19.74851355612286,0.11963531365644196,116034.95750114549
7.8e-06,20.158069525588715,0.12426712980082431,115555.84971797388
7.84e-06,20.57020462063515,0.1288825280473049,115214.06260605909
7.88e-06,20.983917280497813,0.13347978179038508,114648.62454794302
7.92e-06,21.40170109357676,0.1380560032571248,114162.44878904501
7.96e-06,21.82350087129676,0.14261230312942413,113652.54482592248
8e-06,22.247964824257064,0.1471529625811516,113380.4277604541
8.040000000000001e-06,22.67449186729655,0.15167769889327842,112856.3878458787
8.08e-06,23.105188247441177,0.15618103943317027,112310.63914871486
8.12e-06,23.541346566622906,0.16066418575670077,111846.67702781426
8.16e-06,23.976299217214894,0.16513061126908415,111474.59859135754
8.2e-06,24.4142990902194,0.16957867014168698,110928.34503878464
8.24e-06,24.85717687071642,0.17400561596108427,110418.94593107115
8.28e-06,25.30503806152239,0.17841338737204632,109969.62461703249
8.32e-06,25.753982100629706,0.1828032768044204,109524.84700167512
8.36e-06,26.205724584140764,0.18717733397116731,109178.01133566996
8.400000000000001e-06,26.660626721267416,0.1915326509051311,108587.83536251134
8.44e-06,27.118596612595645,0.1958660672114509,108082.97995347912
8.48e-06,27.578726822071573,0.20017679531568877,107453.42525841598
8.52e-06,28.042718011760577,0.20446535017036196,106974.31747524439
8.56e-06,28.508593758449248,0.20873422576119108,106469.46206621215
8.6e-06,28.977950015573544,0.21298277587325268,105958.04353686255
8.64e-06,29.44877811277961,0.21720993021307933,105399.67345447288
8.68e-06,29.92295741907718,0.2214108118774199,104644.40976256072
8.72e-06,30.401158128755657,0.2255889043685968,104260.21479628721
8.76e-06,30.882752130703654,0.22974597468054175,103593.30080095568
8.8e-06,31.367694330122838,0.23387991251764473,103103.59105419439
8.84e-06,31.855764358010944,0.23798973846041235,102387.70608418675
8.88e-06,32.34478918835333,0.24207429134140382,101839.93796538675
8.920000000000001e-06,32.83790268334381,0.24613886204530594,101388.59722971197
8.96e-06,33.33390529111845,0.2501766552183128,100501.06142063336
9e-06,33.83246689458346,0.2541857524098703,99953.79815724243
9.04e-06,34.33369980961444,0.2581708184839578,99299.50554713668
9.08e-06,34.83703022163456,0.2621295714941266,98638.14496130448
9.12e-06,35.345223324033576,0.2660667267898972,98219.61982721677
9.16e-06,35.85586051399981,0.2699795581520604,97421.9482809459
9.2e-06,36.369009614585146,0.2738642589708323,96813.09265765305
9.24e-06,36.89060935927393,0.2777218288599229,96065.40179687634
9.280000000000001e-06,37.412769599961216,0.2815501777179388,95352.04110391381
9.32e-06,37.937188122514414,0.28535202166698037,94740.15634816674
9.36e-06,38.46602647436753,0.2891246748762717,93892.50411640172
9.4e-06,38.99815127280738,0.29286551209768574,93149.35695430629
9.44e-06,39.5333166002965,0.2965773403272969,92442.05452625213
9.48e-06,40.076335379904634,0.30025799878395454,91590.86830662386
9.52e-06,40.61808762858442,0.3039102136868671,91019.87683900839
9.56e-06,41.165099242681066,0.3075341970753066,90179.29258296978
9.6e-06,41.71666287759872,0.31112293145908754,89257.42660607697
9.640000000000001e-06,42.271822553144744,0.31467613411918094,88402.70639858543
9.68e-06,42.830080030947165,0.31819692506201425,87636.84074308355
9.72e-06,43.3928518952381,0.32168684914513945,86859.36341317395
9.76e-06,43.96050958705002,0.3251416453889041,85880.4487750605
9.800000000000001e-06,44.53289170031014,0.32856148544414754,85111.55398710445
9.84e-06,45.108279680591245,0.33194427920947606,84028.13427932133
9.88e-06,45.6891986601108,0.33528808804011906,83162.3072528311
9.92e-06,46.27415004542912,0.33859590068009804,82228.32474612149
9.96e-06,46.86172635707034,0.34186907014190926,81430.14834444155
1e-05,47.4542057918621,0.34510334554300875,80283.6217105294
1.004e-05,48.05237403409663,0.34829645503405576,79371.85284181725
1.008e-05,48.65560739180241,0.35145095318341985,78353.0546263902
1.012e-05,49.26229161378786,0.35456224580687895,77211.57654656841
1.0160000000000001e-05,49.874917989766345,0.3576304439726232,76198.33174064074
1.02e-05,50.494752183088856,0.3606564564203886,75102.29064763182
1.024e-05,51.119952307055506,0.3636376074165074,73955.25915831061
1.028e-05,51.75080383391372,0.3665770977442729,73019.2572299649
1.032e-05,52.39018569792246,0.3694747759470624,71864.65290950822
1.036e-05,53.0375393155975,0.37232579541294913,70686.32038482706
1.04e-05,53.69567320327721,0.3751295806067668,69502.93930605554
1.044e-05,54.36491773928962,0.3778856872557555,68302.39314337698
1.048e-05,55.04686699863042,0.3805921060353871,67018.54583820803
1.0520000000000001e-05,55.7412936332364,0.38324878646012106,65815.47539848427
1.056e-05,56.44558167476053,0.3858554054224952,64515.47272022635
1.06e-05,57.163992853358586,0.38841410350944405,63419.431627217404
1.064e-05,57.89387669766745,0.3909239214956904,62071.467685101394
1.068e-05,58.631960334797085,0.39338398093282256,60931.50417150666
1.072e-05,59.38203058151749,0.3957962406598276,59681.482178742925
1.076e-05,60.13809891868749,0.398157489796304,58380.974645075934
1.08e-05,60.900719886339324,0.4004652444536393,57006.75822169024
1.084e-05,61.667489998300255,0.4027193329809945,55697.66814606973
1.0880000000000001e-05,62.434922538292255,0.4049224412091457,54457.743261486605
1.092e-05,63.20427712807802,0.4070746499149582,53152.69202913834
1.096e-05,63.972569614532595,0.4091756460880785,51897.11662687524
1.1e-05,64.73972730026992,0.4112264192451082,50641.54122461212
1.1040000000000001e-05,65.50538191576385,0.41322428355527147,49251.67428354644
1.108e-05,66.26688149301471,0.4151704405744416,48056.176674958166
1.112e-05,67.02686378153975,0.41706566777994847,46705.183600387965
1.116e-05,67.78083815318838,0.4189098339093859,45503.122871482265
1.12e-05,68.52738383436969,0.42070516032655353,44263.19798689917
1.124e-05,69.26773183951173,0.4224544944159584,43203.506483340556
1.128e-05,70.00133620475428,0.42415755345857126,41949.445647304536
1.132e-05,70.72756286301961,0.42581043997063456,40694.879955859484
1.136e-05,71.4455020000612,0.42741332560298734,39449.401661777025
1.1400000000000001e-05,72.15593102454973,0.4289686841471339,38318.52554554487
1.144e-05,72.85491179081933,0.43048139250632533,37316.89241402496
1.148e-05,73.54350031168636,0.43195140019502076,36183.492020747646
1.152e-05,74.22272367722894,0.4333782730375685,35160.15010663936
1.156e-05,74.8908199637655,0.434764050649821,34128.73050598655
1.16e-05,75.54742337606872,0.4361066227361685,32999.87381139052
1.164e-05,76.19075016035997,0.43740572677179834,31955.32797010287
1.168e-05,76.82408551908682,0.43866339227545487,30927.947212722327
1.172e-05,77.44340248693784,0.43988009381122245,29907.129575659194
1.1760000000000001e-05,78.04930325953814,0.44105693196389295,28934.77805786315
1.18e-05,78.6415295924137,0.44219594634931875,28015.941213424518
1.184e-05,79.21959508311369,0.44330321542662454,27347.512651865876
1.188e-05,79.78407403985155,0.4443766289002007,26323.161026939517
1.1920000000000001e-05,80.33276688769887,0.44541503569971447,25597.1789487512
1.196e-05,80.86590445900727,0.44642269680481816,24785.876306436436
1.2e-05,81.38277902213478,0.4473945939527461,23808.98108995911
1.204e-05,81.88650469555733,0.44833049491001004,22986.066773236606
1.208e-05,82.37318949343934,0.44923375191652587,22176.783552557965
1.2120000000000001e-05,82.84200318362232,0.4501016791415178,21219.577697032884
1.216e-05,83.29586741784432,0.45093496318834175,20444.62464416844
1.22e-05,83.73321216077679,0.4517293430773457,19274.369806031777
1.224e-05,84.15592661047727,0.4524687038238734,17693.667520351923
1.2280000000000001e-05,84.55972450960215,0.4531431603590159,16029.15923677272
1.232e-05,84.94740886585448,0.4537538233646731,14503.99104608641
1.236e-05,85.31836785813168,0.4542974213777945,12675.909609980774
1.24e-05,85.67130593753484,0.45476624020773,10765.031886793855
1.244e-05,86.00704280996734,0.4551433268098444,8089.298218923131
1.248e-05,86.32862126122802,0.4554134951334339,5419.11796055176
1.252e-05,86.63170727790549,0.4555890838446952,3360.317602518402
1.256e-05,86.91713305185215,0.4556947197904811,1921.4796867765976
1.26e-05,87.1852095094916,0.45575749351204015,1217.2063911766625
1.2640000000000001e-05,87.4400652170382,0.4557963673785356,726.4869335973527
1.268e-05,87.67671482196312,0.4558201561654093,462.9524100825382
1.272e-05,87.89524843086198,0.4558308490029726,71.68946808257404
1.276e-05,88.09817821820944,0.45583310065809696,40.893288131609154
1.28e-05,88.285993998228,0.4558357965859812,93.90310607999139
1.284e-05,88.45879853645319,0.45584663078305904,447.80674781157194
1.288e-05,88.61566892459953,0.45587221685518875,831.4968586760527
1.292e-05,88.75777952158882,0.455914483350033,1281.8278835327856
1.296e-05,88.88431709121537,0.4559666450108942,1326.25515952762
1.3000000000000001e-05,88.99715136128499,0.45601479811980766,1081.4002861469974
1.304e-05,89.09589813047681,0.4560613457885205,1245.9831494914984
1.308e-05,89.1822173677241,0.4561036728660137,870.3707251715331
1.312e-05,89.25395239992685,0.4561420216828838,1047.0701183328074
1.3160000000000001e-05,89.31444247007506,0.4561843285661607,1068.2740455121602
1.32e-05,89.36367631626423,0.45622771584001287,1101.0896470992539
1.324e-05,89.39957384285162,0.4562702448596697,1025.361335744422
1.328e-05,89.423894481746,0.4563084321228089,884.0018212154027
1.332e-05,89.4376091515456,0.4563387941271081,634.0983937444579
1.336e-05,89.44423861722422,0.45635931145093117,391.76779740899633
1.34e-05,89.44192504281355,0.4563756283777511,424.0785435870578
1.344e-05,89.43029022576994,0.4563932781228508,458.4087114012482
1.348e-05,89.40833971107533,0.4564149667112228,626.0207071999424
1.3520000000000001e-05,89.38169873625897,0.45644093647346334,672.4674048309062
1.356e-05,89.34815344150945,0.4564622211775081,391.7677974089963
1.36e-05,89.3102488670164,0.4564757714966866,285.74816151223183
1.364e-05,89.26762850665811,0.4564849800593473,174.6799715251453
1.368e-05,89.2214184530522,0.4564888270575641,17.66993931612741
1.372e-05,89.17079215403577,0.4564894126898386,11.611674407740868
1.376e-05,89.11842330198846,0.45649335056202905,185.2819351148217
1.38e-05,89.06378186833946,0.4565030942714234,301.9035346012626
1.384e-05,89.0110107548602,0.45651406982801573,246.87429501675152
1.3880000000000001e-05,88.95678162487225,0.4565215921736103,129.2429847122462
1.392e-05,88.90614600529724,0.45652643878553706,113.08761162321541
1.396e-05,88.8574935765627,0.4565286399551204,-3.029132454193263
1.4e-05,88.80919663347629,0.4565274283021387,-57.553516629672146
1.4040000000000001e-05,88.76720079771908,0.45652965976304666,169.12656202579097
1.408e-05,88.73010500883879,0.4565321739429836,-43.41756517677019
1.412e-05,88.70090300000594,0.4565354756973587,208.50528393030345
1.416e-05,88.67727690260796,0.456543149499576,175.18482693417747
1.42e-05,88.66182632334029,0.4565435230925787,-156.50517679998558
1.4240000000000001e-05,88.6550238568072,0.45653753550742754,-142.87408075611594
1.428e-05,88.65571790204591,0.4565338803542661,-39.88357731354472
1.432e-05,88.66440439262583,0.456532759575258,-16.155373089030796
1.436e-05,88.68028839446539,0.45652906403366394,-168.62170661675873
1.4400000000000001e-05,88.70267469594546,0.45652293508899827,-137.82552666579377
1.444e-05,88.72916565852152,0.45651725041709257,-146.4080686193414
1.448e-05,88.75982037705097,0.45651204030927134,-114.09732244127986
1.452e-05,88.79053978556868,0.4565059113646057,-192.34991084127267
1.456e-05,88.8232959711489,0.45649647056845677,-279.6898966038453
1.46e-05,88.8538627673155,0.4564857474395689,-256.46654778836347
1.464e-05,88.88370131665127,0.4564753676123592,-262.5248126967501
1.468e-05,88.91357387886137,0.45646995556237435,-8.077686544515396
1.472e-05,88.93717730042741,0.45646806740314455,-86.3302749445082
1.4760000000000001e-05,88.96035742203024,0.45646771400435826,68.6603356283808
1.48e-05,88.98191851596107,0.45646709808075925,-99.45651557934573
1.484e-05,89.0001219581871,0.45646158505969264,-176.19453775224184
1.488e-05,89.01736796639508,0.45645330543098445,-237.78689765417172
1.4920000000000001e-05,89.0338674038058,0.4564501147447993,78.25258839999283
1.496e-05,89.0507165098156,0.45645032678407116,-67.65062481031637
1.5e-05,89.06754711449923,0.4564471562921024,-90.8739736257981
1.504e-05,89.08240465095119,0.4564437434695373,-79.76715462708944
1.508e-05,89.09717197509046,0.45643951278120964,-131.76726175740728
1.5120000000000001e-05,89.1123688924047,0.45643639277478176,-24.233059633546166
1.516e-05,89.12703026814414,0.45643195004718223,-197.90332034062695
1.52e-05,89.14240341460898,0.45642827469980457,14.135951452901923
1.524e-05,89.15824799628724,0.45642544750951397,-155.4954659819212
1.528e-05,89.17273902632576,0.45642133798648443,-49.980685494188975
1.532e-05,89.18783254118178,0.4564210754616717,36.85444485935145
1.5360000000000002e-05,89.20319907116838,0.45642083313107534,-48.97097467612454
1.54e-05,89.22058336840195,0.45641912671979284,-36.349589450319236
1.544e-05,89.23753831534736,0.45641255350236726,-292.3112818296506
1.548e-05,89.25378477490632,0.45640523309893627,-73.7088897187029
1.552e-05,89.27168635440141,0.4564001239621968,-181.74794725159626
1.556e-05,89.28853895256272,0.45639421715391115,-113.59246703224767
1.56e-05,89.30508812495604,0.4563904004470189,-77.2428775819284
1.564e-05,89.32247452779004,0.4563889868518736,6.56312031741875
1.568e-05,89.33925995554826,0.45638520043630587,-195.88389870449816
1.5720000000000002e-05,89.35624125133172,0.45637960663837385,-83.80599789934715
1.576e-05,89.37205242909978,0.45637309400359727,-241.8257409264294
1.58e-05,89.38793034129807,0.4563644104905619,-192.34991084127262
1.584e-05,89.40417280807932,0.4563594124220125,-57.553516629672146
1.588e-05,89.41943320793777,0.45635751416567455,-37.35930026838367
1.592e-05,89.43688536491833,0.45635360658480867,-158.01974302708228
1.596e-05,89.45261502187329,0.4563483358943384,-105.51478048773221
1.6e-05,89.46903850564361,0.45634250986291813,-185.78679052385385
1.604e-05,89.48484795437294,0.45633787529026326,-45.94184222193125
1.6080000000000002e-05,89.50085891605904,0.4563346038272127,-117.63131030450533
1.612e-05,89.51727728522964,0.456333503242421,62.60207071999427
1.616e-05,89.53444899981423,0.45633525004213626,24.737915042578372
1.62e-05,89.5514314410095,0.45633481586648444,-46.446697630963484
1.624e-05,89.56615767535992,0.45633389702964006,0.5048554090322157
1.628e-05,89.5808994212586,0.4563357548975453,92.38853985289474
1.632e-05,89.59706540756251,0.4563343715937246,-161.55373089030778
1.636e-05,89.6135884687624,0.4563271319671591,-200.4275973857881
1.64e-05,89.63084057884332,0.45632161894609247,-75.2234559457995
1.6440000000000002e-05,89.64804108423824,0.4563189735037491,-57.048661220639914
1.648e-05,89.66408741651782,0.45632123525598156,170.13627284385532
1.652e-05,89.68187426088097,0.45632471875830394,4.038843272257698
1.656e-05,89.69926880041932,0.45632265894823504,-107.02934671482886
1.66e-05,89.71449463522933,0.4563182768032847,-112.07790080515103
1.664e-05,89.72890129097291,0.45631690359657207,43.41756517677022
1.668e-05,89.74563720828765,0.4563176507825774,-6.058264908386545
1.672e-05,89.76220497636596,0.45631957933023987,102.48564803353898
1.676e-05,89.77752249566159,0.45632327487183394,82.29143167225052
1.6800000000000002e-05,89.7926180077802,0.45632707138450984,107.53420212386109
1.684e-05,89.80682650118028,0.45632997935166586,37.86415567741587
1.688e-05,89.8224219544988,0.45633180692824654,53.51467335741443
1.692e-05,89.83695254274201,0.4563336849903681,40.38843272257695
1.696e-05,89.8516411296547,0.45633701703606766,126.21385225805292
1.7e-05,89.8687216385376,0.45634114675331355,80.27201003612163
1.704e-05,89.88354041621395,0.45634544812139854,134.7963942116005
1.708e-05,89.89871928302766,0.4563504360928398,114.60217785031205
1.712e-05,89.91376211144927,0.4563533036715631,28.776758314836073
1.7160000000000002e-05,89.92850388530611,0.45635384891540487,-1.5145662270966362
1.72e-05,89.94249868734065,0.45635794834132626,206.48586229417458
1.724e-05,89.95661849739113,0.4563627242734957,32.31074617806154
1.728e-05,89.97153072441321,0.4563668236994171,172.6605498890164
1.732e-05,89.98729225282057,0.4563704182699294,7.067975726450965
1.736e-05,90.00148153283455,0.4563738512867109,164.58286334450102
1.74e-05,90.01439915246772,0.4563821511096353,250.408282879977
1.744e-05,90.02853659714076,0.4563923794802223,261.01024646965345
1.7480000000000002e-05,90.0432692880836,0.45640026532171146,133.28182798450385
1.752e-05,90.05556511602799,0.45640931233064136,319.06861850835776
1.756e-05,90.06986027279902,0.45642027779012556,229.20435570062412
1.76e-05,90.08251759390545,0.45642961761519274,237.78689765417172
1.764e-05,90.09583655497174,0.456437119766571,137.32067125676159
1.768e-05,90.10705913213398,0.45644519745311546,266.5636559690078
1.772e-05,90.12058117443614,0.45645477960877884,212.54412720256107
1.776e-05,90.13344931857358,0.45646143360306984,120.1555873496664
1.78e-05,90.14759938549153,0.45646812798579356,214.56354883868994
1.7840000000000002e-05,90.15953721329892,0.4564783664534887,297.3598359199727
1.788e-05,90.1732776282146,0.4564910282271473,335.72884700642084
1.792e-05,90.18438575768992,0.4565039424285104,309.981221145778
1.796e-05,90.19742930096949,0.45651387798296017,186.79650134191834
1.8e-05,90.21276133318203,0.4565195525577577,96.93223853418465
1.804e-05,90.2248926202427,0.45652740810792225,295.8452696928762
1.808e-05,90.23729955836608,0.4565407564849371,371.57358104770776
1.812e-05,90.25002379999943,0.4565535596181101,268.5830776051366
1.816e-05,90.26403915916003,0.4565667666356104,391.7677974089964
1.8200000000000002e-05,90.27562911555518,0.45658122569452514,331.18514832513097
1.824e-05,90.28674802203552,0.456594523585999,333.70942537029197
1.828e-05,90.29872164679867,0.45660465098550423,172.66054988901644
1.832e-05,90.30957727371128,0.4566161213003974,400.8551947715762
1.836e-05,90.32297745329282,0.4566311760886948,351.88422009545155
1.84e-05,90.33654390104938,0.4566424747527489,213.04898261159335
1.844e-05,90.34841735864016,0.4566503605942379,181.24309184256396
1.848e-05,90.35875686268207,0.45665953886557414,277.6704749677164
1.852e-05,90.37014622087719,0.4566706759758974,279.1850411948131
1.8560000000000002e-05,90.3826591021583,0.4566795614310964,165.08771875353327
1.86e-05,90.3952465767396,0.45668956766530344,335.22399159738865
1.864e-05,90.40652774463818,0.4566995234139696,162.56344170837218
1.868e-05,90.41738084395651,0.4567088329477121,302.9132454193269
1.872e-05,90.43082224612827,0.45671910170673174,210.52470556643232
1.876e-05,90.44270513785773,0.4567263312361891,150.9517673006313
1.88e-05,90.454143907769,0.45673226833579933,145.9032132103092
1.884e-05,90.46580690665884,0.4567375289291615,117.12645489547313
1.888e-05,90.47744442953018,0.4567456470041387,288.77729396642513
1.8920000000000002e-05,90.48955112038131,0.45675690527976015,274.1364871044909
1.896e-05,90.5011199578656,0.456766679280479,214.56354883869
1.9e-05,90.51256806144075,0.45677826066356225,364.50560532125684
1.904e-05,90.52504932638787,0.4567879134989829,118.13616571353755
1.908e-05,90.53867630622698,0.456796304195881,301.3986791922304
1.912e-05,90.55071099253072,0.4568067143144153,219.10724751997986
1.916e-05,90.5626565411645,0.45681117723623105,4.0388432722577
1.92e-05,90.57342040146446,0.45681502423444786,188.31106756901497
1.924e-05,90.58466923223212,0.4568242126028922,271.1073546502977
1.9280000000000002e-05,90.59623612138067,0.4568307151405605,54.01952876644666
1.932e-05,90.60757154125548,0.45683264368822296,42.40785435870579
1.936e-05,90.62119053990766,0.45683578388886714,114.60217785031206
1.94e-05,90.63202359845252,0.45684073147187565,132.77697257547172
1.944e-05,90.64307661798493,0.45684217535834554,-60.5826490838654
1.948e-05,90.6550595755383,0.456844043323359,153.9808997548246
1.952e-05,90.66558101569454,0.45684647672643053,-32.310746178061564
1.956e-05,90.67693302874966,0.4568472542037605,71.18461267354185
1.9600000000000002e-05,90.68944510099085,0.45684944527623567,38.36901108644809
1.9640000000000002e-05,90.69867483562435,0.45685204023303805,91.37882903483032
1.968e-05,90.70859992341514,0.4568564728635293,130.25269553031063
1.972e-05,90.7181930619777,0.45686041073571976,66.64091399225192
1.976e-05,90.7280394492369,0.4568580682066219,-183.76736888772513
1.98e-05,90.73887668840348,0.4568537971298614,-29.78646913290048
1.984e-05,90.74946732680456,0.45684977848080555,-171.1459836619198
1.988e-05,90.76129925513881,0.45684462895563344,-86.3302749445082
1.992e-05,90.77055708337551,0.4568430840980818,9.08739736257981
1.9960000000000002e-05,90.78242941652333,0.45684202390172285,-62.09721531096204
2e-05,90.79447711124433,0.4568360868021127,-234.75776519997848
2.004e-05,90.80598216912863,0.45683083630585875,-27.767047496771657
2.008e-05,90.81778297826031,0.45682652484066566,-187.8062121599828
2.012e-05,90.82908314636381,0.4568211329848972,-81.7865762632183
2.016e-05,90.83905412838214,0.45681650850935046,-149.4372010735347
2.02e-05,90.85095469317658,0.4568091275232704,-219.6121029290121
2.024e-05,90.86363923594064,0.45680327120052566,-73.2040343096707
2.028e-05,90.87634244603245,0.4567987275018443,-153.98089975482452
2.0320000000000002e-05,90.88790031954142,0.4567934971998067,-107.53420212386109
2.036e-05,90.89918581746328,0.456788034664281,-165.59257416256546
2.04e-05,90.90892115570188,0.45678344048005876,-64.11663694709088
2.044e-05,90.91954601579002,0.45677767503128763,-224.15580161030206
2.048e-05,90.93002322523047,0.45676682063999346,-318.56376309932557
2.052e-05,90.9395347136733,0.4567553806164248,-253.43741533417028
2.056e-05,90.94958513711505,0.45674269864854994,-380.6609784102876
2.06e-05,90.96214851436551,0.4567300469719996,-251.92284910707363
2.064e-05,90.97470038507716,0.45672021238863164,-239.80631929030062
2.0680000000000002e-05,90.98435429074573,0.4567108321751318,-229.20435570062418
2.072e-05,90.99596466272868,0.45670041195948946,-291.8064264206184
2.076e-05,91.0056357417098,0.4566877602829391,-340.7774010967429
2.08e-05,91.01575374793782,0.45667578511263685,-257.9811140154602
2.084e-05,91.02748380015596,0.4566612351797486,-469.51553039995684
2.088e-05,91.03744232942584,0.4566468064121585,-251.92284910707372
2.092e-05,91.04846765375909,0.4566322160908375,-477.59321694447215
2.096e-05,91.05749672379187,0.45661602032931575,-332.19485914319534
2.1e-05,91.06599015527001,0.45660388360528265,-274.64134251352317
2.1040000000000002e-05,91.07649450773555,0.4565905655195924,-391.2629419999641
2.108e-05,91.08623396281635,0.45657621752886773,-326.1365942348088
2.112e-05,91.09731870177863,0.4565606477880531,-452.35044649286164
2.116e-05,91.10745049837932,0.4565402718237446,-566.4477689341414
2.12e-05,91.11775967565826,0.4565187447891035,-509.90396312253387
2.124e-05,91.12704715179832,0.4565007618394337,-389.24352036383533
2.128e-05,91.13598036021865,0.4564833847162549,-479.61263858060113
2.132e-05,91.14560743127575,0.4564674716737621,-316.0394860541645
2.136e-05,91.15523868819672,0.45645284096400834,-415.4960016335103
2.1400000000000002e-05,91.16473712104282,0.4564372712231938,-362.99103909416016
2.144e-05,91.17472774717794,0.45642090381083295,-455.379578947055
2.148e-05,91.18397448912225,0.4564028501814059,-447.30189240253964
2.152e-05,91.19480200233666,0.4563838676180264,-501.82627657801845
2.156e-05,91.20371841837463,0.45636608661052025,-387.2240987277065
2.16e-05,91.21260290267523,0.45634620540451254,-606.8362016567185
2.164e-05,91.22160398220059,0.456327061287402,-350.36965386835493
2.168e-05,91.23313764043012,0.4563103000878222,-487.69032512511643
2.1720000000000002e-05,91.24305294285763,0.45629401345232684,-326.641449643841
2.1760000000000002e-05,91.25207094407189,0.45627666662047245,-540.700143073499
2.18e-05,91.26033647793385,0.4562585019228555,-367.5347377754501
2.184e-05,91.26949525645175,0.45623953955369223,-580.5837203870435
2.188e-05,91.27846388613973,0.45621793174218567,-499.8068549418896
2.192e-05,91.2860881449555,0.4561952334429955,-635.1081045625224
2.196e-05,91.29453625534887,0.45616934445762036,-659.3411641960685
2.2e-05,91.30251950856443,0.45614317275321614,-649.2440560154243
2.204e-05,91.3114682407646,0.4561202321234297,-497.7874333057608
2.2080000000000002e-05,91.3214295544945,0.4561000782955012,-509.9039631225338
2.212e-05,91.32931062929613,0.45607931864108175,-528.0787578476936
2.216e-05,91.3367422920675,0.45605920520158594,-477.5932169444723
2.22e-05,91.34571953462255,0.4560375973900794,-602.797358384461
2.224e-05,91.35355004268565,0.4560110621897807,-723.9626565521916
2.228e-05,91.36207670945127,0.4559888485517833,-386.7192433186741
2.232e-05,91.37324855299958,0.45596679646751676,-715.8849700076764
2.236e-05,91.38114656259557,0.4559409074821416,-578.5642987509148
2.24e-05,91.38780428001587,0.45591404917438105,-764.3510892747686
2.2440000000000002e-05,91.39546175577158,0.4558846867837918,-703.7684401909031
2.248e-05,91.4055833817103,0.45585999935429017,-530.6030348928545
2.252e-05,91.41395826438595,0.45583478687516304,-730.0209214605783
2.256e-05,91.42310453511264,0.45580732274091174,-643.1857911070377
2.26e-05,91.43227365990487,0.4557804644331512,-699.7295969186455
2.264e-05,91.44080317840492,0.4557513847615909,-754.2539810941244
2.268e-05,91.44925861646269,0.4557259804374084,-515.9622280309204
2.272e-05,91.4571332005978,0.45570089922068774,-738.0986080050935
2.276e-05,91.4666609004171,0.4556735562517346,-629.0498396541358
2.2800000000000002e-05,91.4748562164342,0.45564371929706077,-862.7978940360499
2.284e-05,91.48383538460897,0.4556107724330673,-784.545305636057
2.288e-05,91.49205919263342,0.4555786232406201,-822.9143167225052
2.292e-05,91.50095707239741,0.45554457579183494,-879.4581225341128
2.296e-05,91.50832914405377,0.45550888251441635,-905.2057483947555
2.3e-05,91.51541421712079,0.45547694536124095,-691.6519103741299
2.304e-05,91.52293879191656,0.455448552293037,-728.0014998244494
2.308e-05,91.53094388396606,0.455416079993128,-895.6134956231435
2.312e-05,91.53725225518015,0.4553815478831502,-830.9920032670204
2.3160000000000002e-05,91.54470462273187,0.45534891402951044,-800.7006787250876
2.32e-05,91.55379366131508,0.4553166032833324,-814.8366301779898
2.324e-05,91.56228221758546,0.45528208127046277,-911.2640133031422
2.328e-05,91.5718157431906,0.4552450955631971,-938.0213499818495
2.332e-05,91.58120147486243,0.4552093215089131,-850.6813642192768
2.336e-05,91.58790681205421,0.4551760111490251,-814.8366301779897
