Repository: yedderssi/caracterisation2

File: configur/Ferrite_N49/Fichier auto/Fair-Rite-77/Fair-Rite-77_Ferrite Mn-Zn_Sinusoïdale B_100000.0_0.05.csv (part 1 of 5)
Bmax (T) =,0.049596059145741216,Freq(Hz) =,100000.0,Hc =,2.13650802715387,Br (T) =,0.008805019660080762,Hmax =,12.193043294760454,µr =,3236.869491931791,W(J/m³) =,0.2912037374907696,P(W/m³) =,29120.373749076964
temps (s),ChampH (A/m),ChampB (T),dB/dt (T/s)
0.0,-9.975190474183579,-0.044957547718490885,13979.824917658716
4e-09,-9.957189856599502,-0.044901612332666305,13987.867994632963
8e-09,-9.939086451776593,-0.044845572996154506,14031.800261266755
1.2000000000000002e-08,-9.921017512023273,-0.04478928615219685,14111.6217175601
1.6e-08,-9.903079306307129,-0.04473265735444268,14202.777159526384
2e-08,-9.885395619906475,-0.044675690495357946,14280.652382840359
2.4000000000000003e-08,-9.867811846605226,-0.04461843084287892,14349.173856670803
2.8000000000000003e-08,-9.849755054351348,-0.04456090792758376,14412.28379091277
3.2e-08,-9.831012006269322,-0.04450314169545603,14470.832272952104
3.6000000000000005e-08,-9.811885530462975,-0.0444451486825962,14525.674156960913
4e-08,-9.792825115690986,-0.04438695496029165,14571.186995311691
4.4000000000000004e-08,-9.774184124258808,-0.044328609170801996,14601.70774951667
4.8000000000000006e-08,-9.755800612898854,-0.04427013646435874,14634.645472110607
5.2e-08,-9.737222307928059,-0.04421149204757891,14687.562917806388
5.6000000000000005e-08,-9.71848797769935,-0.044152588686949164,14764.117397063763
6.000000000000001e-08,-9.699908243994237,-0.04409332444353482,14868.004310111271
6.4e-08,-9.681363094299552,-0.04403367587498041,14956.2799670929
6.8e-08,-9.662701201056354,-0.043973792348683254,14985.483181487962
7.200000000000001e-08,-9.643932592359024,-0.04391381405368265,15003.664318810439
7.6e-08,-9.624652442329825,-0.04385368766369219,15059.53067642046
8e-08,-9.604660906447535,-0.043793304095057606,15132.253640870753
8.400000000000001e-08,-9.584566045127167,-0.04373263821618205,15200.685796910948
8.800000000000001e-08,-9.564820562130839,-0.04367170701823547,15264.913176373795
9.2e-08,-9.545334326920107,-0.04361052714473657,15325.023573078175
9.600000000000001e-08,-9.526174577913102,-0.04354911400890153,15381.544344441441
1.0000000000000001e-07,-9.50741513759287,-0.0434874808949932,15435.012609723908
1.04e-07,-9.488652327494401,-0.043425650005912385,15480.431930685154
1.08e-07,-9.469508903615182,-0.043363663731531,15512.705260005658
1.1200000000000001e-07,-9.450061186990645,-0.04330154849853779,15544.911236600321
1.16e-07,-9.430543090781928,-0.04323927784974281,15590.413160889375
1.2000000000000002e-07,-9.410945462041447,-0.04317678831622658,15654.3535972255
1.24e-07,-9.391115869823935,-0.04311399561914798,15741.994942076704
1.28e-07,-9.371012702483723,-0.043050853601059653,15829.01410208523
1.3200000000000002e-07,-9.350556308586539,-0.04298741461358238,15890.479636551563
1.36e-07,-9.329986007732193,-0.04292376518576298,15934.234273148764
1.4e-07,-9.309889655847504,-0.04285996005608416,15968.330566258574
1.4400000000000002e-07,-9.290296891003804,-0.042795992274626486,16015.560162580277
1.48e-07,-9.270920465879813,-0.04273176243748179,16099.358409764665
1.52e-07,-9.251842826581866,-0.04266721606161731,16173.829522475833
1.5600000000000002e-07,-9.233013529715683,-0.04260248499297211,16191.704800122423
1.6e-07,-9.213940296946717,-0.042537687014828525,16207.284271672488
1.64e-07,-9.19434700770187,-0.04247271928203339,16276.582125897481
1.6800000000000002e-07,-9.174321112159257,-0.042407445106599655,16360.505590965946
1.72e-07,-9.153802565763,-0.0423418867706481,16418.66238481111
1.7600000000000001e-07,-9.132896484301437,-0.04227611411798574,16467.663946369517
1.8000000000000002e-07,-9.112116480782001,-0.042210129385380296,16524.702356357677
1.84e-07,-9.091660169485714,-0.042143926904338734,16576.538164422298
1.8800000000000002e-07,-9.071331270070361,-0.04207755493123461,16609.4483876352
1.9200000000000003e-07,-9.051135755864813,-0.04201104876063467,16643.636912337537
1.96e-07,-9.031289586019728,-0.041944361331280634,16700.07776467983
2.0000000000000002e-07,-9.010517906147998,-0.04187742128535766,16769.94519680791
2.04e-07,-8.99012552427565,-0.04181019327262805,16844.06116799888
2.08e-07,-8.969679253762404,-0.041742697142369084,16904.003961482573
2.1200000000000002e-07,-8.948844843694514,-0.041675027952155476,16930.591145322865
2.16e-07,-8.927645715573645,-0.041607238712536965,16964.02866393241
2.2e-07,-8.90650666726622,-0.04153921814957925,17046.25281492536
2.2400000000000002e-07,-8.88547156923376,-0.041470866708899004,17129.46752519679
2.28e-07,-8.864149784777783,-0.04140228029644656,17163.738701021433
2.32e-07,-8.842475842244125,-0.04133358032704916,17186.245997680588
2.3600000000000002e-07,-8.820754478325375,-0.04126473604335956,17235.895847120184
2.4000000000000003e-07,-8.79923256947116,-0.04119567240795255,17295.9218563844
2.44e-07,-8.778073323231533,-0.04112638306642722,17348.748906282275
2.48e-07,-8.75707945957826,-0.04105688569343309,17399.93759078203
2.5200000000000003e-07,-8.735711344615751,-0.04098717516488274,17455.326684391475
2.56e-07,-8.71391924275688,-0.04091722188778465,17521.311864655687
2.6e-07,-8.692134638062083,-0.04084697003296245,17604.615546444187
2.6400000000000003e-07,-8.670587870202391,-0.040776406153215386,17677.324327086448
2.68e-07,-8.649322722910878,-0.040705631409263025,17710.047649093143
2.72e-07,-8.628140058101943,-0.04063474711049987,17732.10173248734
2.7600000000000004e-07,-8.606549350838835,-0.04056373409371894,17774.406657977393
2.8e-07,-8.584511214227295,-0.040492543360377886,17820.960012547628
2.84e-07,-8.562491988452075,-0.04042119173140759,17854.854472600662
2.8800000000000004e-07,-8.540553669910755,-0.0403497185715642,17881.725449094585
2.92e-07,-8.518328595456103,-0.040278140045314784,17907.53767561184
2.96e-07,-8.49576427083558,-0.040206431101700295,17946.934131633338
3.0000000000000004e-07,-8.473145244352033,-0.04013450637754555,18015.427945740365
3.04e-07,-8.450628620914234,-0.040062274964548415,18100.278552828015
3.08e-07,-8.428208899654283,-0.03998969848218902,18187.962626868517
3.1200000000000004e-07,-8.405848203487885,-0.039916826474757014,18248.041089134367
3.16e-07,-8.383502495143029,-0.039843834061772096,18248.16540332237
3.2e-07,-8.361187090261103,-0.03977084565661352,18246.037175968853
3.2400000000000004e-07,-8.338956109205322,-0.03969774740702042,18303.08762057917
3.28e-07,-8.316573541336568,-0.03962435886034207,18391.185718598
3.32e-07,-8.293535835652444,-0.039550615842331,18480.32328693591
3.3600000000000004e-07,-8.269984213826268,-0.039476528415953935,18563.389901596114
3.4000000000000003e-07,-8.246692525558423,-0.03940213603421098,18632.800969880722
3.44e-07,-8.223884462698987,-0.0393275214119308,18674.510170210986
3.4800000000000005e-07,-8.201245863819052,-0.039252825397432155,18673.497079110264
3.5200000000000003e-07,-8.178657811464353,-0.03917813448979552,18671.956739205227
3.56e-07,-8.156187222789507,-0.03910336039244659,18715.091935261582
3.6000000000000005e-07,-8.133631670858136,-0.03902836488617367,18782.66120119878
3.6400000000000003e-07,-8.110483394823135,-0.038953093695169166,18852.934301050183
3.68e-07,-8.086810009256203,-0.0388775566745871,18915.57598998793
3.7200000000000005e-07,-8.063333949552154,-0.03880180654669368,18959.48795672079
3.7600000000000003e-07,-8.040178244026775,-0.03872589441976293,18996.575508653623
3.8e-07,-8.01678277812588,-0.03864982195881355,19039.654966032813
3.8400000000000005e-07,-7.993086391477963,-0.03857357006916931,19086.28985608879
3.8800000000000003e-07,-7.969600401487957,-0.0384971297907742,19133.849341466495
3.92e-07,-7.946500094638843,-0.03842049024241828,19185.92483649572
3.96e-07,-7.923578012282765,-0.03834362560379547,19246.394474906312
4.0000000000000003e-07,-7.900618375241904,-0.038266511403213216,19310.70581622204
4.04e-07,-7.877416705756072,-0.03818914212147525,19373.93505276052
4.08e-07,-7.853995312762064,-0.03811154515151636,19424.54992668571
4.1200000000000004e-07,-7.830582653267898,-0.038033795923896996,19450.063882998053
4.16e-07,-7.807044525617034,-0.03795593028306951,19482.756530740106
4.2e-07,-7.782881897609583,-0.03787784948203697,19557.643985531908
4.2400000000000004e-07,-7.758265617852947,-0.037799464871885034,19634.66109043487
4.28e-07,-7.734098537663973,-0.037720855010421314,19670.269641426916
4.32e-07,-7.7105348729022225,-0.037642145703091906,19684.384023275412
4.3600000000000004e-07,-7.686912461019395,-0.03756337955325823,19698.690893561343
4.4e-07,-7.663033934148109,-0.037484525211408624,19728.480031243667
4.44e-07,-7.639171679105295,-0.037405487447427666,19790.40195923718
4.4800000000000004e-07,-7.615329861277145,-0.03732616507995623,19870.781776476306
4.52e-07,-7.591283391859019,-0.03724651414274695,19954.68682816896
4.56e-07,-7.566994350835746,-0.03716656658312683,20019.092981887887
4.6000000000000004e-07,-7.542567256388074,-0.03708645071492202,20038.841120517216
4.64e-07,-7.518012617886117,-0.037006254806040965,20059.11332001025
4.68e-07,-7.493279510175335,-0.036925877806301716,20129.38654961801
4.7200000000000004e-07,-7.46851184951588,-0.03684520937166233,20204.83077006994
4.7600000000000003e-07,-7.444070966580741,-0.03676432718151251,20236.264304841432
4.800000000000001e-07,-7.419998257089859,-0.036683352652812466,20251.000045178473
4.84e-07,-7.395938320476543,-0.03660229253251115,20279.06010548356
4.88e-07,-7.371741424679292,-0.03652109242654591,20320.992877136
4.92e-07,-7.347526448276847,-0.036439695673541966,20377.383624832662
4.96e-07,-7.32329805493715,-0.03635806123789384,20439.834199232053
5.000000000000001e-07,-7.298911570062572,-0.03627618338314156,20499.093176909402
5.040000000000001e-07,-7.274377893868236,-0.036194074553180855,20555.32180344275
5.08e-07,-7.249896325525601,-0.036111746501826365,20608.703873798295
5.12e-07,-7.225330732956014,-0.036029240421080966,20644.336498903693
5.16e-07,-7.20017182160406,-0.035946660243473004,20645.752305076592
5.2e-07,-7.1745250692851785,-0.035864046638075145,20661.050393853082
5.24e-07,-7.149162440741521,-0.03578123759284823,20743.472219608393
5.280000000000001e-07,-7.124475954936349,-0.03569807997661522,20835.335896895114
5.32e-07,-7.100458439471603,-0.03561466396468718,20872.67006712241
5.36e-07,-7.076711142179331,-0.035531143027814203,20887.79836936825
5.4e-07,-7.052372612025268,-0.03544753413169806,20916.649688701804
5.44e-07,-7.02722748601007,-0.03536379955910203,20950.63660931213
5.48e-07,-7.0017966565544985,-0.035279937916613324,20980.18463504484
5.520000000000001e-07,-6.976322384286633,-0.03519592953673014,21024.00530654414
5.560000000000001e-07,-6.9507346194992,-0.03511167564242878,21102.941844135046
5.6e-07,-6.925018475437915,-0.03502710489503287,21182.43185382054
5.64e-07,-6.899230440353006,-0.0349422922049037,21223.91321076567
5.68e-07,-6.873447006552449,-0.034857352969671955,21245.70440510622
5.72e-07,-6.847764667029518,-0.03477232496459526,21268.29813324411
5.760000000000001e-07,-6.822308790026695,-0.034687178269623524,21305.049352619957
5.800000000000001e-07,-6.797192255362414,-0.03460182640942511,21370.880746591614
5.84e-07,-6.77215806781486,-0.03451621282388673,21435.912022599055
5.88e-07,-6.746607128264467,-0.03443040769555582,21466.652142854087
5.92e-07,-6.72051655934134,-0.03434450195108716,21486.22009147444
5.96e-07,-6.69444585846343,-0.034258488334249465,21520.588327371242
6.000000000000001e-07,-6.668605602273476,-0.03417231856724292,21564.295175902327
6.040000000000001e-07,-6.642863278792671,-0.03408596761966325,21611.178613929726
6.08e-07,-6.617095962120372,-0.03399943554387028,21654.859282561658
6.12e-07,-6.5911733833058745,-0.03391274950029184,21688.162506656623
6.16e-07,-6.565187072764034,-0.033825922677770945,21725.24875379171
6.2e-07,-6.539469452025228,-0.03373890800370867,21782.08827734511
6.240000000000001e-07,-6.514050578262493,-0.03365166700484624,21838.411153869907
6.280000000000001e-07,-6.488627273269165,-0.033564247550949264,21871.315794617407
6.32e-07,-6.463170432745409,-0.033476705504435704,21899.70746216261
6.36e-07,-6.437950021958316,-0.03338901611493515,21944.987288114175
6.4e-07,-6.4127736714921255,-0.03330112815033665,21998.995011137322
6.44e-07,-6.3869364924596015,-0.033213025227323896,22052.466495239136
6.480000000000001e-07,-6.360413476037485,-0.033124721534840806,22099.379746305698
6.520000000000001e-07,-6.333964440720539,-0.033036256946657655,22132.9143452699
6.56e-07,-6.307877385626363,-0.03294765087058599,22170.123690562403
6.6e-07,-6.281872874268821,-0.03285884984764098,22230.38778193885
6.64e-07,-6.255672565490753,-0.03276981543140978,22286.820333665677
6.68e-07,-6.229037083617888,-0.03268062417066083,22308.81004080737
6.720000000000001e-07,-6.202044607287866,-0.03259133729813687,22334.62622117435
6.760000000000001e-07,-6.175093094234353,-0.03250185222310331,22407.911295603735
6.800000000000001e-07,-6.148293917367506,-0.03241207968066224,22478.359924931727
6.84e-07,-6.1214496675974495,-0.032322145939206307,22488.510803033925
6.88e-07,-6.094571521789068,-0.03223219389342979,22487.512085227412
6.92e-07,-6.067921809572839,-0.03214215565220068,22531.608529323774
6.960000000000001e-07,-6.041540586210486,-0.03205189739630471,22597.519418663152
7.000000000000001e-07,-6.015212037806915,-0.03196138530846692,22658.524500230276
7.040000000000001e-07,-5.988813260164453,-0.03187067103522879,22698.612118836
7.08e-07,-5.962301554782178,-0.03177987489090186,22699.460044628264
7.12e-07,-5.935581792456467,-0.031689053693550316,22711.13863114532
7.16e-07,-5.908530440697557,-0.03159804909010783,22791.163090098555
7.200000000000001e-07,-5.881151438982828,-0.03150670820863752,22879.27764505557
7.240000000000001e-07,-5.8535581140926025,-0.03141513742730331,22906.113022048237
7.280000000000001e-07,-5.826048323207249,-0.03132350628313328,22909.459062964594
7.32e-07,-5.799183051530962,-0.031231821495660703,22932.93467332591
7.36e-07,-5.77280958477849,-0.031140011040847338,22972.292733356633
7.4e-07,-5.745901627155552,-0.03104802131009876,23022.572640930517
7.440000000000001e-07,-5.718290049264933,-0.030955820750963873,23077.706926513747
7.480000000000001e-07,-5.69082395625381,-0.030863403950195694,23130.693457576246
7.520000000000001e-07,-5.663737738700447,-0.03077079948985826,23171.536711140285
7.56e-07,-5.636562965331612,-0.030678079051736792,23188.68234959397
7.6e-07,-5.609121557329825,-0.0305852845730533,23208.55699215369
7.64e-07,-5.581549401486237,-0.030492343859143935,23261.799962526915
7.680000000000001e-07,-5.553935206487082,-0.030399173971001867,23323.14410850736
7.720000000000001e-07,-5.526314549009045,-0.030305801244469632,23363.21915760861
7.760000000000001e-07,-5.498829333222879,-0.03021227497958821,23399.913283102793
7.8e-07,-5.471742487761135,-0.03011856702506546,23454.063978271897
7.84e-07,-5.444952977319428,-0.030024633741750444,23512.5776792369
7.88e-07,-5.417960977697471,-0.02993048822800151,23560.179195229397
7.92e-07,-5.390547124845113,-0.029836188837710862,23589.515950095534
7.960000000000001e-07,-5.362802970512079,-0.02974182572299398,23592.041408343117
8.000000000000001e-07,-5.334961439203761,-0.029647434393666867,23603.623255215163
8.04e-07,-5.3074326211206655,-0.02955289483803676,23666.154559838047
8.08e-07,-5.280186548091592,-0.029458082358802075,23740.08505750447
8.12e-07,-5.252653458658159,-0.029363044000512168,23779.094087448902
8.16e-07,-5.224689727900705,-0.029267878352653886,23803.72984169189
8.200000000000001e-07,-5.196670191855881,-0.029172594616002443,23838.13848402974
8.240000000000001e-07,-5.168712760859962,-0.02907716603276956,23876.153132412044
8.280000000000001e-07,-5.140613758156261,-0.028981592732039464,23910.497232636008
8.32e-07,-5.1124723167963815,-0.02888590257320797,23934.582183111397
8.36e-07,-5.084775628001722,-0.02879015204535062,23940.68174556493
8.4e-07,-5.057327003465292,-0.02869437931937459,23945.681242448834
8.440000000000001e-07,-5.02909856141014,-0.028598549036457484,23969.460216103285
8.480000000000001e-07,-5.000193405696568,-0.028502577344017718,24016.386003779633
8.520000000000001e-07,-4.972051821869282,-0.028406361438976496,24091.566516832325
8.56e-07,-4.944889498689681,-0.028309823121551076,24177.592195878184
8.6e-07,-4.917489509328484,-0.0282129601188362,24253.909161559724
8.64e-07,-4.889386979026077,-0.028115855868318294,24298.216097393994
8.680000000000001e-07,-4.860996296349444,-0.028018691041002575,24284.197560464232
8.720000000000001e-07,-4.832595614126995,-0.027921589374653333,24266.635614158095
8.760000000000001e-07,-4.80430710749218,-0.02782443525498191,24310.424221554236
8.8e-07,-4.776132147715705,-0.027727063516876514,24375.444831143726
8.84e-07,-4.747913888258997,-0.027629484613320984,24414.006946621736
8.88e-07,-4.719651890100789,-0.02753175596516524,24450.317131251184
8.920000000000001e-07,-4.691545985500046,-0.02743382890377446,24513.213564138277
8.960000000000001e-07,-4.663685760678078,-0.027335685374120997,24558.55126259137
9.000000000000001e-07,-4.636023534667298,-0.027237500710422916,24533.78058645092
9.04e-07,-4.608370564508736,-0.027139389153991944,24521.99762903494
9.08e-07,-4.5803841997157795,-0.027041100625576204,24622.266578833594
9.12e-07,-4.552053299229987,-0.026942371275983156,24742.40821769002
9.160000000000001e-07,-4.523758698996808,-0.026843341917634517,24772.270956628636
9.200000000000001e-07,-4.495652999005558,-0.02674425427953444,24771.548093410736
9.240000000000001e-07,-4.467577175421513,-0.026645087611710676,24811.785818469976
9.28e-07,-4.439343543960153,-0.026545749995112118,24857.02248081061
9.32e-07,-4.410783448421572,-0.026446307797697872,24864.07622631228
9.36e-07,-4.381861561545604,-0.026346861460352308,24859.092446469545
9.400000000000001e-07,-4.352687170437329,-0.026247396286556365,24873.494451501414
9.440000000000001e-07,-4.323586195855761,-0.026147835954575448,24906.671538958075
9.480000000000001e-07,-4.29510157142207,-0.02604810698000282,24957.815747355373
9.520000000000001e-07,-4.2671508521377675,-0.025948138750441874,25026.299033116375
9.56e-07,-4.238964706256565,-0.02584786341495267,25111.36871148478
9.600000000000001e-07,-4.210423338726203,-0.02574729659828836,25172.03962067142
9.64e-07,-4.182148610208915,-0.02564663453525835,25158.991894334606
9.68e-07,-4.154295752387995,-0.025546070308553926,25123.12145787486
9.72e-07,-4.1264902599247355,-0.025445572278756157,25125.893441013177
9.76e-07,-4.09840421934371,-0.0253450075571194,25156.467377364064
9.800000000000001e-07,-4.069710992195999,-0.025244291421318763,25201.600522952504
9.84e-07,-4.040620978842264,-0.02514337225632847,25257.98197219486
9.880000000000001e-07,-4.012052796936691,-0.02504221300438705,25321.64399851422
9.92e-07,-3.984177080574436,-0.02494080013796685,25384.789211587104
9.96e-07,-3.956209869424746,-0.02483915458316724,25437.988188217958
1.0000000000000002e-06,-3.92779462286342,-0.024737323527297093,25477.539746853625
1.004e-06,-3.8991348981279916,-0.02463537048417761,25498.98181289039
1.0080000000000001e-06,-3.8704964487769726,-0.02453334556610014,25513.477225842922
1.012e-06,-3.842200363976293,-0.024431249425083238,25534.593282610287
1.016e-06,-3.8141442707819864,-0.024329036577069738,25571.830724138617
1.02e-06,-3.7857158684189978,-0.02422661950441418,25636.705603642553
1.024e-06,-3.756858454736,-0.024123953461395297,25696.31590579757
1.0280000000000002e-06,-3.7281811064484565,-0.024021139717541884,25710.556020907512
1.032e-06,-3.699806083458988,-0.02391829486067502,25711.87241252685
1.0360000000000001e-06,-3.671266083366109,-0.02381539119901847,25739.95841574692
1.04e-06,-3.642425818570184,-0.023712344852704608,25783.21474118763
1.044e-06,-3.6135722417288494,-0.023609123713420277,25827.35490097615
1.048e-06,-3.5848655302651706,-0.023505729533465067,25869.735076630488
1.052e-06,-3.556287172006438,-0.023402175736347515,25907.163482143114
1.0560000000000001e-06,-3.527673487022502,-0.023298490246616864,25935.58138318202
1.06e-06,-3.4986981063118385,-0.023194719032895647,25950.02547742659
1.064e-06,-3.469567912128605,-0.023090903836504858,25957.5727179684
1.068e-06,-3.441142659170778,-0.02298705484601117,25966.922528876552
1.072e-06,-3.413439600624089,-0.022883153998290995,25983.501331210646
1.0760000000000002e-06,-3.3854373776814435,-0.02277915909461849,26013.950505040106
1.08e-06,-3.356768647840601,-0.022675009536094786,26060.828756814488
1.0840000000000001e-06,-3.3278577170752865,-0.022570633350429962,26127.264075596653
1.088e-06,-3.2988899021495324,-0.022465977755789807,26200.5332444807
1.092e-06,-3.2697728175146157,-0.022361046802516216,26264.943392314013
1.096e-06,-3.2405819201452095,-0.022255903661470542,26306.62713052559
1.1e-06,-3.2116074121196463,-0.02215067337215839,26308.517525548486
1.1040000000000001e-06,-3.1828820671787614,-0.022045444111819003,26306.112644143817
1.108e-06,-3.154103969575416,-0.021940145175413442,26343.355558638745
1.1120000000000001e-06,-3.125297987132799,-0.021834682874287536,26387.79500431329
1.116e-06,-3.096904512153545,-0.021729109079047886,26399.102615513955
1.12e-06,-3.0688089375909877,-0.02162352557994402,26392.64693641849
1.1240000000000002e-06,-3.0401991797218093,-0.021517965038483033,26387.623794072657
1.128e-06,-3.0108892206530578,-0.021412380372751304,26404.709071795434
1.1320000000000001e-06,-2.981464211859328,-0.02130663193136054,26469.51162358373
1.136e-06,-2.9522530997684564,-0.021200583870211866,26554.518950754173
1.14e-06,-2.923289116775144,-0.021094223986130752,26625.42308980246
1.144e-06,-2.8944960483508577,-0.020987623563151963,26674.78839959341
1.148e-06,-2.8656301949393885,-0.020880887031822372,26693.477265200745
1.1520000000000002e-06,-2.836514742720834,-0.02077410149557368,26699.290859145443
1.156e-06,-2.8071083326250985,-0.020667273978328383,26714.467763503966
1.1600000000000001e-06,-2.7776779165284227,-0.020560373370088016,26735.836356677544
1.164e-06,-2.7488095302066986,-0.020453382993736714,26759.351818974763
1.168e-06,-2.7204863270670137,-0.020346304041570888,26780.124263936825
1.1720000000000002e-06,-2.6919860944038714,-0.02023915969074913,26792.05114693909
1.176e-06,-2.663041303063312,-0.02013196804245493,26803.773000164485
1.1800000000000001e-06,-2.633907680270373,-0.020024708217351573,26826.13955151134
1.184e-06,-2.6046708332442616,-0.01991732262383189,26866.657208331722
1.188e-06,-2.5752669098552365,-0.019809719903097527,26934.7031588487
1.192e-06,-2.545748310509456,-0.019701855695553317,26997.400613258524
1.196e-06,-2.516267604391911,-0.01959383410184703,27013.39623988575
1.2000000000000002e-06,-2.486921223383066,-0.019485765907451522,27020.70095786747
1.204e-06,-2.457747163524814,-0.0193775898665024,27067.319516695003
1.2080000000000001e-06,-2.42857040443446,-0.01926923160810576,27111.809681624345
1.212e-06,-2.398967733139072,-0.019160804506086277,27101.74132811929
1.216e-06,-2.368948323768641,-0.019052426076711124,27087.473359455926
1.2200000000000002e-06,-2.339018194451484,-0.018943985549881706,27132.79005525253
1.224e-06,-2.309429670261935,-0.01883533714214295,27191.413814126958
1.2280000000000001e-06,-2.280136788765801,-0.018726545164288885,27204.575112906234
1.232e-06,-2.2510227076961984,-0.018617722577739252,27206.718161910354
1.2360000000000001e-06,-2.2218975910607344,-0.018508825741368227,27241.70002360182
1.24e-06,-2.192772647314357,-0.01839977101326631,27285.664027357478
1.244e-06,-2.163921866280967,-0.018290583338673592,27308.173268999722
1.2480000000000002e-06,-2.1351171581019077,-0.018181296297795243,27335.347170173798
1.252e-06,-2.1054444711222207,-0.01807182463343372,27400.485010588785
1.2560000000000001e-06,-2.074835164807828,-0.01796210338091787,27460.141247334337
1.26e-06,-2.044341992604957,-0.017852265259651025,27458.91938608903
1.264e-06,-2.014473310299459,-0.017742442224300325,27452.598289261463
1.2680000000000002e-06,-1.9850167026675192,-0.017632512098556413,27512.464582693763
1.272e-06,-1.9558125266688102,-0.017522329843040606,27578.66317521186
1.2760000000000001e-06,-1.9267862244759502,-0.01741202346113821,27574.527775984472
1.28e-06,-1.897840027076078,-0.017301758843555212,27557.78101551643
1.2840000000000001e-06,-1.8688391226723453,-0.01719143826681096,27602.5073566089
1.288e-06,-1.8396937333527315,-0.017080884462835403,27674.394631171446
1.292e-06,-1.810368219459306,-0.01697007726499372,27729.20428966784
1.2960000000000002e-06,-1.7807701045342759,-0.016859118515160317,27750.170627034568
1.3e-06,-1.7507408150543502,-0.016748186127560603,27716.02317282434
1.3040000000000001e-06,-1.7202974651051752,-0.016637390541287617,27681.76996366688
1.308e-06,-1.6896918908533378,-0.01652659082197141,27718.089694439146
1.312e-06,-1.6591616666025728,-0.016415591303755403,27781.669413562893
1.316e-06,-1.628903347203349,-0.016304394939367008,27816.51278063533
1.32e-06,-1.598918363144052,-0.01619309411711014,27833.89834779761
1.3240000000000002e-06,-1.5689517957443981,-0.016081729091477814,27848.614468363678
1.328e-06,-1.538946891410125,-0.015970292340221515,27869.761159788828
1.3320000000000001e-06,-1.5091380345068817,-0.01585873483330653,27908.992297701257
1.336e-06,-1.4795844105467357,-0.015747020545615567,27948.151547781676
1.34e-06,-1.450109058661457,-0.015635196748189573,27963.747165215802
1.3440000000000002e-06,-1.4204582874853346,-0.015523332970101956,27968.14187859002
1.348e-06,-1.3902237101104833,-0.015411441816818586,27977.434763096848
1.3520000000000001e-06,-1.359501440244014,-0.015299499159404876,27993.893943757004
1.356e-06,-1.3291148104144728,-0.015187470627220498,28020.372148434097
1.3600000000000001e-06,-1.2992196362803397,-0.015075313913691723,28057.984615953035
1.364e-06,-1.2690680792192488,-0.014962981620170743,28108.162144538383
1.368e-06,-1.2385974648632332,-0.01485044548949267,28159.903194496495
1.3720000000000002e-06,-1.208658001376678,-0.014737727848331456,28198.91738610821
1.376e-06,-1.179444548074647,-0.014624882812028417,28223.60076541327
1.3800000000000001e-06,-1.1502839983409476,-0.014511971721181271,28231.944658159187
1.384e-06,-1.120823254939618,-0.0143990236054224,28242.11322127868
1.388e-06,-1.0911173275829817,-0.014285983841839768,28277.76857003648
1.3920000000000002e-06,-1.0612048085489307,-0.01417278372202488,28322.29133740625
1.396e-06,-1.0311162517999712,-0.014059431380056123,28353.879646974587
1.4000000000000001e-06,-1.0010546067217452,-0.013945989873239393,28366.873761389008
1.404e-06,-0.9714387105157569,-0.013832548117560054,28354.004078282745
1.4080000000000001e-06,-0.9422629343876279,-0.01371916207669796,28339.016352762155
1.412e-06,-0.9129826351708282,-0.0136057780296799,28353.007156269665
1.416e-06,-0.8834961284115262,-0.013492293969242983,28389.02306218712
1.4200000000000002e-06,-0.8542838120098306,-0.01337864036493586,28437.779091374374
1.424e-06,-0.8254235369360322,-0.013264791528295981,28486.63922856845
1.4280000000000001e-06,-0.7964383250173015,-0.013150780084372291,28519.08273327354
1.432e-06,-0.7670703920052386,-0.013036655498629363,28543.210138193102
1.436e-06,-0.7373741814300077,-0.012922429560148954,28569.759102009986
1.4400000000000002e-06,-0.7075299620705953,-0.012808109260609065,28590.390667932195
1.444e-06,-0.6778631639248586,-0.01269374033729445,28594.070989378804
1.4480000000000002e-06,-0.648470465247944,-0.012579362707543663,28594.743886014763
1.452e-06,-0.6191580725491842,-0.012464951527597518,28610.846087059577
1.4560000000000001e-06,-0.5898309377807172,-0.012350480501850692,28624.66678635365
1.46e-06,-0.5605384266324934,-0.012236005715478717,28612.726399636784
1.464e-06,-0.5313048562645316,-0.012121574664900074,28602.798889683327
1.4680000000000002e-06,-0.5020846702316973,-0.012007105612612212,28631.727254246118
1.472e-06,-0.4728947330650483,-0.011892469695974985,28686.231064368447
1.4760000000000001e-06,-0.44389637166146617,-0.011777600218529933,28748.50765815756
1.48e-06,-0.41507354483402276,-0.01166250521006542,28798.99657410153
1.4840000000000001e-06,-0.3861111334268879,-0.011547283440939735,28811.887988739476
1.4880000000000002e-06,-0.35686454824420444,-0.011432041651479036,28809.006741608715
1.492e-06,-0.3274396051413248,-0.011316784673934247,28819.48203078755
1.4960000000000002e-06,-0.2979802314170262,-0.01120148795973759,28828.87506754018
1.5e-06,-0.2686770215289868,-0.011086194594148707,28817.80772690395
1.5040000000000001e-06,-0.23959418452565673,-0.010970932044775103,28813.466959896727
1.508e-06,-0.21064614478101612,-0.010855600778793365,28852.166030974284
1.512e-06,-0.1816737897063462,-0.010740095040204586,28900.70326341248
1.5160000000000002e-06,-0.1524083375875438,-0.010624464470088565,28914.58179459764
1.52e-06,-0.12288212763239058,-0.01050879634436071,28919.481069332876
1.5240000000000001e-06,-0.09353978903854264,-0.010393057425694324,28949.978263858167
1.528e-06,-0.06450293050479566,-0.010277186042935068,28985.713115771272
1.5320000000000001e-06,-0.035423528178265426,-0.01016121615075609,28999.232973714836
1.5360000000000002e-06,-0.006133246334664284,-0.01004519944971223,29009.117548213824
1.54e-06,0.02325848921004843,-0.00992910035566958,29040.42947311167
1.5440000000000002e-06,0.052735496163071674,-0.009812866737829802,29076.379446776882
1.548e-06,0.08242542656101576,-0.009696525412082737,29094.28342675728
1.5520000000000001e-06,0.1121447580388153,-0.009580115624024662,29110.610602279048
1.556e-06,0.1412678471847559,-0.009463599135958553,29147.63343077706
1.56e-06,0.16979781779537984,-0.009346950736810435,29176.566143281987
1.5640000000000002e-06,0.19861888223594035,-0.009230280519098504,29158.54271268338
1.568e-06,0.22804539857882705,-0.009113691417650662,29136.008011240137
1.5720000000000002e-06,0.2575770474280203,-0.00899708660315836,29166.399234909313
1.576e-06,0.2870024427772682,-0.008880325275274997,29214.264706774386
1.5800000000000001e-06,0.31657005188954723,-0.008763433989565361,29231.378148043415
1.584e-06,0.34630281609869334,-0.008646507944672812,29231.644298234452
1.588e-06,0.3758530069298013,-0.008529576266254633,29234.194910854283
1.5920000000000002e-06,0.4051121489093414,-0.008412629043940068,29239.416246427398
1.596e-06,0.4343268719004695,-0.00829565483211723,29247.689664991503
1.6000000000000001e-06,0.46382337638541293,-0.008178629282129935,29265.085328655605
1.604e-06,0.4940167401046265,-0.008061499465900304,29299.82278616342
1.608e-06,0.5247194150863503,-0.007944228897016703,29335.461655636354
1.6120000000000002e-06,0.5549358275511033,-0.007826858697569957,29349.638067735432
1.616e-06,0.5842205306059088,-0.007709433597244198,29362.912095144573
1.6200000000000002e-06,0.6129099210449004,-0.007591901002689028,29403.38518243954
1.624e-06,0.6414580126527041,-0.00747421240441762,29440.91395326556
1.6280000000000001e-06,0.6704274768215986,-0.007356462031917482,29434.272296801708
1.632e-06,0.7000043162562294,-0.007238754122447277,29419.68243830411
1.636e-06,0.7298771567947355,-0.007121021123693148,29446.81693875969
1.6400000000000002e-06,0.759789845274805,-0.00700316267208765,29482.408863988014
1.644e-06,0.7895588225284969,-0.006885236501847632,29480.676256023155
1.6480000000000001e-06,0.8191021622977767,-0.006767333710389155,29470.719473213645
1.652e-06,0.8484790293466467,-0.006649406938665443,29492.666388645186
1.6560000000000001e-06,0.8777344860016436,-0.006531369641940496,29525.981973826612
1.6600000000000002e-06,0.9069254611519703,-0.006413233191843072,29542.243074884984
1.664e-06,0.9361885670413964,-0.006295045473320306,29551.61618649892
1.6680000000000002e-06,0.9657320269531665,-0.006176805711935256,29568.2645060257
1.672e-06,0.9955924085247837,-0.00605850369879065,29582.74206628052
1.6760000000000001e-06,1.025578092182689,-0.00594017427679554,29581.968931272786
1.68e-06,1.0555294424827835,-0.005821831778267124,29589.280332936443
1.684e-06,1.0853319804591377,-0.0057033795044728365,29636.856564206762
1.6880000000000002e-06,1.1149548129002702,-0.005584757090260332,29674.350542045253
1.692e-06,1.144483456348071,-0.005466143998486525,29632.195344858384
1.6960000000000002e-06,1.174032864474597,-0.0053477266695484875,29576.469124158175
1.7e-06,1.2037494710837333,-0.005229376046442084,29598.842429046388
1.7040000000000001e-06,1.2335627527379935,-0.005110859295728064,29659.532927961714
1.7080000000000002e-06,1.2631229840057838,-0.004992134548051295,29702.84091042224
1.712e-06,1.2923224225362786,-0.004873261663465528,29733.60138246192
1.7160000000000002e-06,1.3213810560485044,-0.004754276500739319,29758.97998064105
1.72e-06,1.3504704479146579,-0.0046352242580137365,29767.141382152473
1.7240000000000001e-06,1.379692846951626,-0.004516206698734462,29741.638257484323
1.728e-06,1.409106372633804,-0.004397282428928459,29720.496645518007
1.732e-06,1.4386962257878502,-0.0042783282737603396,29756.580938541854
1.7360000000000002e-06,1.4682382322066683,-0.004159189407373767,29812.852254743386
1.74e-06,1.4972184213770847,-0.004039888874654414,29837.414104933636
1.7440000000000002e-06,1.5255689637952505,-0.003920543908225114,29835.069109715954
1.748e-06,1.5538665004699561,-0.003801247845013533,29812.962496076518
1.7520000000000001e-06,1.5823840516205356,-0.003682039728157281,29791.09593204957
1.7560000000000002e-06,1.6109689734373591,-0.003562863025703573,29797.255294801875
1.76e-06,1.6395509939926154,-0.0034436297136834233,29819.400715274023
1.7640000000000002e-06,1.6681421484515537,-0.0033243099366123277,29840.487820273724
1.768e-06,1.696808810110765,-0.003204893742080979,29867.60944540208
1.7720000000000001e-06,1.725728595331519,-0.0030853368657176817,29910.828736243486
1.776e-06,1.7548516035758903,-0.0029656183338875866,29948.43717880663
1.7800000000000001e-06,1.783776521109099,-0.0028458214966646574,29949.98143265552
1.7840000000000002e-06,1.812301312297523,-0.002726059585135857,29930.97433174198
1.788e-06,1.8405334945323342,-0.002606370776227908,29913.43012223271
1.7920000000000002e-06,1.8686473725249413,-0.0024867240232193085,29909.946382066202
1.796e-06,1.8968919203609869,-0.002367028168521442,29937.980966868454
1.8000000000000001e-06,1.9253372855978284,-0.002247220463685863,29965.87145092121
1.804e-06,1.953838412578734,-0.0021273907656355344,29948.977574246524
1.808e-06,1.9823441997897846,-0.002007640806711623,29926.001887709255
1.8120000000000002e-06,2.0108735966515723,-0.0018878851663989777,29951.818268613042
1.816e-06,2.039303838586178,-0.0017680058463083368,29987.84177670958
1.8200000000000002e-06,2.067357716679755,-0.0016480718017509767,29979.180501970568
1.824e-06,2.095123552704193,-0.0015281792627205226,29967.08901325715
1.8280000000000001e-06,2.123165624813819,-0.001408224466613086,30010.309040458196
1.8320000000000002e-06,2.151644905302925,-0.0012880876877958685,30058.080368148978
1.836e-06,2.1801944417670547,-0.0011678953173750813,30038.104842246077
1.8400000000000002e-06,2.208570845668684,-0.0010478303215136506,29994.393088467536
1.844e-06,2.2367187162499667,-0.0009278616530631536,29989.941136781083
1.8480000000000001e-06,2.2647205300960733,-0.0008078432611650622,30019.254812263516
1.852e-06,2.2928092977109182,-0.0006876569414194911,30073.905060524336
1.856e-06,2.320970992837974,-0.0005672772079144206,30115.961692009947
1.8600000000000002e-06,2.3488570906856725,-0.00044686189172136705,30091.696404514696
1.864e-06,2.376459074984678,-0.00032658726486727144,30045.617022535833
1.8680000000000002e-06,2.404258937448255,-0.0002064129844255051,30041.523198346415
1.872e-06,2.432444196148119,-8.620323088992975e-05,30063.35356944447
1.8760000000000001e-06,2.4607509033668498,3.409864064249923e-05,30087.582196767253
1.8800000000000002e-06,2.4890189222133254,0.00015447951046524837,30102.852714605287
1.884e-06,2.5172741673321375,0.0002748716823409176,30093.233223229687
1.8880000000000002e-06,2.5455216985886593,0.00039521676087636126,30079.306044492358
1.892e-06,2.5737376222799133,0.0005155565992280443,30090.613131352206
1.8960000000000001e-06,2.60186744564532,0.0006359497396304566,30105.95706985214
1.9e-06,2.6298166923810045,0.0007563511047464884,30094.72548816708
1.9040000000000001e-06,2.6576709321581613,0.0008767080346423042,30083.739459740646
1.908e-06,2.6857267123099566,0.0009970989489691,30111.71770365712
1.912e-06,2.714064737482875,0.0011176158921502657,30146.753886926977
1.916e-06,2.7424845156723547,0.0012381947867489663,30142.693412424273
1.9200000000000003e-06,2.7708786162122045,0.001358723488713467,30121.65756982161
1.924e-06,2.7992791381668063,0.001479198623587105,30115.909866998456
1.928e-06,2.8277391093863065,0.0015996746847303789,30122.120704639045
1.9320000000000003e-06,2.85634582886129,0.0017201892091081744,30135.141484254054
1.936e-06,2.8850250186408863,0.0018407637167263218,30152.112324821817
1.94e-06,2.9134695658688012,0.0019614058920152102,30168.97531962292
1.944e-06,2.941553561272086,0.002082101672962284,30178.9151539146
1.9480000000000002e-06,2.9694024376407055,0.0022028038124951043,30172.15461249253
1.952e-06,2.997163245839211,0.002323462213078467,30157.045679192062
1.956e-06,3.025010082805604,0.002444067819289496,30145.757426325326
1.9600000000000003e-06,3.0530400784387264,0.0025646288768358273,30134.771346836602
1.964e-06,3.0812263274490856,0.002685136137913603,30118.85919205475
1.968e-06,3.1094713195654458,0.0028055918309718574,30108.98733707403
1.972e-06,3.137597298465165,0.002926051990982737,30121.092668368055
1.9760000000000002e-06,3.1655833609587516,0.0030465808804680436,30143.352074282422
1.98e-06,3.193658658107973,0.003167184456691415,30158.436037404605
1.984e-06,3.221920055625217,0.0032878325876918115,30165.629462797115
1.9880000000000003e-06,3.250243894267118,0.003408492050646575,30164.102014581546
1.992e-06,3.278481381681524,0.00352914577824555,30162.76178490859
1.996e-06,3.306448371624234,0.003649820441913807,30174.57004922241
2.0000000000000003e-06,3.334091824814191,0.003770540803671494,30185.610829617584
2.004e-06,3.3615220472260114,0.0038912629549658828,30175.464817579104
2.008e-06,3.388762665799377,0.004011918146936484,30152.131167723546
2.012e-06,3.4157743096380693,0.00413247745834886,30127.52453846538
2.0160000000000003e-06,3.442877744345758,0.004252978890585152,30123.19157967484
2.02e-06,3.4708688528612908,0.004373566163985201,30170.445120350192
2.024e-06,3.499750684264472,0.004494371752039823,30232.348906963587
2.0280000000000003e-06,3.5283920804357196,0.004615345452449332,30254.50129778549
2.032e-06,3.5563247860253924,0.004736331864257802,30238.704606452262
2.036e-06,3.5840428240143676,0.004857185845934994,30188.286232145063
2.04e-06,3.6118132771290004,0.004977828418715854,30133.000158286868
2.0440000000000003e-06,3.6395671198199024,0.0050983272899469655,30116.43545726556
2.048e-06,3.6672636290152827,0.005218813154539253,30126.496838878767
2.052e-06,3.6948935543559838,0.005339355870320086,30144.861051539407
2.0560000000000003e-06,3.722464236782189,0.0054599656050050805,30160.006290953806
2.06e-06,3.750043937678874,0.005580596070556048,30155.22648453315
2.064e-06,3.777635655970261,0.005701190537280812,30142.006877850614
2.068e-06,3.8051140513893995,0.005821749512626672,30137.480795082276
2.0720000000000002e-06,3.8324596940996907,0.005942285994396435,30130.76008979539
2.076e-06,3.859824327101194,0.006062758635214985,30105.56031948113
2.08e-06,3.887245595838194,0.00618313510285011,30082.673498082313
2.0840000000000003e-06,3.914593085469022,0.00630348649967402,30093.024913867233
2.088e-06,3.9418088850132365,0.006423919196529109,30123.323513678828
2.092e-06,3.9689276096540484,0.00654447283470106,30153.49557229919
2.096e-06,3.995964162197841,0.006665110285110171,30165.229632259387
2.1000000000000002e-06,4.0228967000816835,0.006785704096391389,30131.67600834624
2.104e-06,4.04974579158512,0.006906163661285166,30098.106438545372
2.108e-06,4.076630871400608,0.007026623950002464,30132.03792010714
2.1120000000000003e-06,4.103565174240732,0.007147252325642116,30182.149899713793
2.116e-06,4.1303802115676245,0.0072679591866458655,30171.280602163133
2.12e-06,4.157104876949661,0.00738855479489389,30126.523521851796
2.1240000000000003e-06,4.184058113762826,0.007508986349322196,30089.253692296665
2.128e-06,4.211244226687055,0.007629298891984363,30067.01763878821
2.132e-06,4.238217150624082,0.007749573879732813,30070.47623543924
2.136e-06,4.264891480623278,0.00786987344595501,30079.306875662336
2.1400000000000003e-06,4.291698202425613,0.007990158144958058,30063.04262585887
