Repository: yedderssi/caracterisation2

File: configur/Ferrite_N49/Fichier auto/Fair-Rite-77/Fair-Rite-77_Ferrite Mn-Zn_Sinusoïdale B_100000.0_0.074.csv (part 1 of 5)
Bmax (T) =,0.07447065788088518,Freq(Hz) =,100000.0,Hc =,3.806034541130486,Br (T) =,0.017800324935644457,Hmax =,16.269737652720174,µr =,3642.4598755182337,W(J/m³) =,0.8132723498870311,P(W/m³) =,81327.23498870312
temps (s),ChampH (A/m),ChampB (T),dB/dt (T/s)
0.0,-14.425024997200369,-0.07009841570069457,13804.261449167763
4e-09,-14.405974724302904,-0.07004320099876615,13803.08951504342
8e-09,-14.386841567737811,-0.06998785915147879,13867.83412863458
1.2000000000000002e-08,-14.367731100341489,-0.06993212649264163,13998.495289941253
1.6e-08,-14.348674133321513,-0.06987582652590009,14151.48808082944
2e-08,-14.329398487912808,-0.06981895730402057,14283.122858931114
2.4000000000000003e-08,-14.309423128010879,-0.06976160141967491,14394.819313897184
2.8000000000000003e-08,-14.288774322094717,-0.06970383577536851,14488.002839307237
3.2e-08,-14.268142717896785,-0.06964572077832909,14569.495680405978
3.6000000000000005e-08,-14.248033869542901,-0.06958728947023249,14646.158367891903
4e-08,-14.228087248242085,-0.06952853920628485,14728.973605923766
4.4000000000000004e-08,-14.20776942171124,-0.0694694232523316,14829.003370704164
4.8000000000000006e-08,-14.187270993434113,-0.0694098723534509,14946.446069648953
5.2e-08,-14.166903348185416,-0.06934981645766036,15081.50182561942
5.6000000000000005e-08,-14.146296268890396,-0.06928923050678235,15211.473613387358
6.000000000000001e-08,-14.125251915790605,-0.06922818070456947,15313.427493052308
6.4e-08,-14.104442847410207,-0.06916671805738009,15417.896101641178
6.8e-08,-14.084077721289475,-0.0691047707048754,15555.78015069527
7.200000000000001e-08,-14.063233701778616,-0.06904231424546318,15672.449555412319
7.6e-08,-14.041435131201611,-0.06897954429133041,15712.527510980077
8e-08,-14.019323899512164,-0.06891662087565065,15749.180328902681
8.400000000000001e-08,-13.997497278452466,-0.06885340912929126,15856.6928507864
8.800000000000001e-08,-13.976117983127468,-0.06878974727947758,15974.232056055878
9.2e-08,-13.955067731022075,-0.06872571894328548,16039.936039990162
9.600000000000001e-08,-13.933832241734818,-0.06866138815731902,16125.456943244664
1.0000000000000001e-07,-13.912205769732426,-0.06859652969430147,16303.77456552675
1.04e-07,-13.890558214406418,-0.06853098643994761,16467.852611406255
1.08e-07,-13.869015547895794,-0.06846503373838574,16508.49816952638
1.1200000000000001e-07,-13.847197622408958,-0.0683989555182181,16530.611914289515
1.16e-07,-13.824746090915085,-0.0683326115354857,16641.379451919827
1.2000000000000002e-07,-13.801837511704761,-0.06826580587017304,16761.453204399375
1.24e-07,-13.77894823403873,-0.06819866370901316,16809.62737554862
1.28e-07,-13.756377536980365,-0.06813135120702812,16846.623616972684
1.3200000000000002e-07,-13.73412387027847,-0.06806378859055857,16934.68461779405
1.36e-07,-13.711862407980865,-0.06799583029578676,17044.462768117955
1.4e-07,-13.689289284152522,-0.06792744971726121,17145.82649465522
1.4400000000000002e-07,-13.666496517927852,-0.06785865287740389,17252.593434004895
1.48e-07,-13.643851544251834,-0.06778938974449317,17378.973021359023
1.52e-07,-13.621522481938163,-0.0677196596193847,17486.08953287187
1.5600000000000002e-07,-13.599201426943,-0.06764961963110527,17533.90460684471
1.6e-07,-13.576604106630178,-0.06757937596662077,17587.927635409756
1.64e-07,-13.55392070438358,-0.06750876864118067,17715.735084628363
1.6800000000000002e-07,-13.53137796741382,-0.06743761469684685,17861.237082283566
1.72e-07,-13.508637815410918,-0.06736595926263061,17966.480025837234
1.7600000000000001e-07,-13.485202398408749,-0.06729393745780109,18044.422388931387
1.8000000000000002e-07,-13.46144726167937,-0.06722163165819932,18108.47741194924
1.84e-07,-13.438109436905666,-0.06714903774031256,18188.481531433717
1.8800000000000002e-07,-13.414980535034102,-0.06707603006337129,18315.356939196095
1.9200000000000003e-07,-13.391640603643033,-0.06700252545989348,18436.944799709243
1.96e-07,-13.368071422438016,-0.06692865337341686,18499.09843860326
2.0000000000000002e-07,-13.345148498661285,-0.06685454932879145,18552.923874104363
2.04e-07,-13.321453635740626,-0.06678014035899855,18651.561022342354
2.08e-07,-13.297134947836394,-0.06670531784152603,18759.697713916732
2.1200000000000002e-07,-13.272699926405412,-0.06663011733282427,18840.556636963454
2.16e-07,-13.248325434310411,-0.06655461306840134,18911.575574503182
2.2e-07,-13.22383052301849,-0.06647880802562627,18990.945813037288
2.2400000000000002e-07,-13.199338042536437,-0.06640265339866513,19086.36766752449
2.28e-07,-13.175297147379728,-0.06632606889726177,19205.883034161594
2.32e-07,-13.151605209196338,-0.06624901573473771,19320.698227866953
2.3600000000000002e-07,-13.127582110991483,-0.06617157296615382,19400.686064071982
2.4000000000000003e-07,-13.103227564997807,-0.06609380135701663,19485.118504528797
2.44e-07,-13.07925611623014,-0.06601560081268537,19615.1536610959
2.48e-07,-13.055714598631432,-0.06593691674502802,19726.880167583444
2.5200000000000003e-07,-13.031931120956353,-0.06585795656000402,19753.212344411302
2.56e-07,-13.007583282316231,-0.06577892298109007,19763.57711256819
2.6e-07,-12.982757717588234,-0.06569973389052572,19830.96816960749
2.6400000000000003e-07,-12.957615575832673,-0.06562019947191863,19936.241133935597
2.68e-07,-12.932338660783763,-0.0655402085349372,20059.227356780782
2.72e-07,-12.906911558046842,-0.06545973673942926,20176.670397193044
2.7600000000000004e-07,-12.88116557839693,-0.06537885530055575,20264.049039559162
2.8e-07,-12.855371501166562,-0.06529766191350424,20332.644486195484
2.84e-07,-12.83021885750415,-0.06521620787177829,20394.376376776305
2.8800000000000004e-07,-12.80564843957001,-0.0651345354574077,20441.830808521227
2.92e-07,-12.780844576892372,-0.06505271747048945,20467.162650600203
2.96e-07,-12.755612091845695,-0.0649707716075227,20505.768832784244
3.0000000000000004e-07,-12.730406940028393,-0.06488856976114935,20595.15435388599
3.04e-07,-12.70528806794138,-0.06480595610715859,20711.67264149141
3.08e-07,-12.679870368935688,-0.06472287231708237,20830.22239661983
3.1200000000000004e-07,-12.654015705669323,-0.06463935075427558,20930.559006766547
3.16e-07,-12.62786134905031,-0.06455550729296271,20991.171649678257
3.2e-07,-12.601430293345267,-0.06447144899328569,21037.978188828245
3.2400000000000004e-07,-12.57464967570719,-0.06438717589004962,21098.573429205535
3.28e-07,-12.547694194412955,-0.06430258232588722,21198.208652002366
3.32e-07,-12.520956734064763,-0.06421745831105091,21363.798766149146
3.3600000000000004e-07,-12.49452961146894,-0.06413172657956802,21502.066975292186
3.4000000000000003e-07,-12.468200378480995,-0.06404569564186438,21513.401876524797
3.44e-07,-12.441781694366728,-0.06395964588008864,21511.479011351854
3.4800000000000005e-07,-12.415126526674706,-0.06387338711563043,21617.90321775105
3.5200000000000003e-07,-12.38827278018391,-0.06378663974494682,21755.78212405441
3.56e-07,-12.361449132396132,-0.06369944275254871,21842.714075000473
3.6000000000000005e-07,-12.334461002876573,-0.06361192974689783,21913.788750438547
3.6400000000000003e-07,-12.306663837721388,-0.06352408881346991,22006.677963524377
3.68e-07,-12.278317655216018,-0.0634358938390758,22090.80923352626
3.7200000000000005e-07,-12.250642616294202,-0.0633474455819993,22133.319304723766
3.7600000000000003e-07,-12.223940795853022,-0.06325884919917284,22164.872108513653
3.8e-07,-12.197546737420952,-0.06317008249595168,22218.47950205303
3.8400000000000005e-07,-12.171002370790875,-0.06308105945349522,22293.04172618648
3.8800000000000003e-07,-12.144050647023978,-0.06299169864706754,22387.36148765055
3.92e-07,-12.116589070905414,-0.0629019689776704,22477.473210915243
3.96e-07,-12.088684395725496,-0.06281193902107302,22537.50508778223
4.0000000000000003e-07,-12.060392935071084,-0.06272167276751327,22595.62169209657
4.04e-07,-12.031773983778177,-0.0626311169523859,22682.28587158302
4.08e-07,-12.00293711821574,-0.0625402050901292,22773.645256769116
4.1200000000000004e-07,-11.97403709225773,-0.062448970085487866,22843.85706389642
4.16e-07,-11.945230333553527,-0.06235744335710864,22919.50712571619
4.2e-07,-11.91668055210325,-0.062265545459417315,23029.441719945684
4.2400000000000004e-07,-11.888433771938121,-0.062173230545908814,23128.015034306998
4.28e-07,-11.860407045536077,-0.062080643257141487,23165.62934935728
4.32e-07,-11.832303067283823,-0.06198789510740731,23208.44551772756
4.3600000000000004e-07,-11.803577921925251,-0.06189482127934456,23328.468513650332
4.4e-07,-11.77425302488818,-0.06180125896971324,23452.68630200865
4.44e-07,-11.744985527155922,-0.06170735058742356,23501.50484282863
4.4800000000000004e-07,-11.715983212251347,-0.06161328137471369,23533.101512110385
4.52e-07,-11.686940856335347,-0.06151899315382991,23611.00892977728
4.56e-07,-11.65777726109481,-0.06142435910363589,23706.016167234244
4.6000000000000004e-07,-11.628685646740873,-0.06132937474929095,23786.16100523676
4.64e-07,-11.599602863306101,-0.06123407715107436,23862.63810305723
4.68e-07,-11.570163895409227,-0.06113845643477958,23947.72004432981
4.7200000000000004e-07,-11.54041827719883,-0.061042496439573886,24032.277558518297
4.7600000000000003e-07,-11.510881509375157,-0.060946219296498225,24106.293979313763
4.800000000000001e-07,-11.481662147691472,-0.06084970314083274,24151.783853431105
4.84e-07,-11.452410802418134,-0.060753101568897266,24149.0021143012
4.88e-07,-11.422951865027743,-0.06065646804268736,24167.76099065331
4.92e-07,-11.393294965061724,-0.06055956280929115,24284.855707450242
4.96e-07,-11.363449371244334,-0.06046214124259787,24425.927639192276
5.000000000000001e-07,-11.333443296305525,-0.060364271349362834,24509.018978321743
5.040000000000001e-07,-11.303176562750501,-0.06026613575552743,24558.77793938309
5.08e-07,-11.272406321353248,-0.06016781329910975,24602.450269456105
5.12e-07,-11.241436830476285,-0.06006929177501102,24658.311779912652
5.16e-07,-11.211162935920907,-0.05997048207395636,24746.538747415558
5.2e-07,-11.181677535090731,-0.059871291147716756,24848.92437238641
5.24e-07,-11.15219656230299,-0.059771702687284024,24945.305843978822
5.280000000000001e-07,-11.122343025138052,-0.059671753511153114,25029.28222147586
5.32e-07,-11.092179046369521,-0.05957150740080647,25093.77295184581
5.36e-07,-11.061793351109838,-0.059471014445820605,25152.704541088217
5.4e-07,-11.031320764629312,-0.0593702659528593,25221.54193956292
5.44e-07,-11.000738589482266,-0.05926926189647057,25280.48625480171
5.48e-07,-10.969832177748598,-0.05916808589747998,25307.513240496104
5.520000000000001e-07,-10.938649548419818,-0.059066783890278855,25343.49036006096
5.560000000000001e-07,-10.907547391147663,-0.058965229026177915,25433.941690414114
5.6e-07,-10.876606972686844,-0.05886328003159604,25540.555600519314
5.64e-07,-10.845588826598929,-0.05876095778236994,25620.56901253137
5.68e-07,-10.814456683645147,-0.05865835091907111,25682.862636884725
5.72e-07,-10.783413188090302,-0.05855551041188805,25737.39095464772
5.760000000000001e-07,-10.75231715035722,-0.05845245379266567,25790.91865653566
5.800000000000001e-07,-10.720634527245856,-0.058349169945566076,25851.004893262878
5.84e-07,-10.6885070733209,-0.058245628666862004,25919.63445877539
5.88e-07,-10.656832427951988,-0.05814179134882258,25999.02456093572
5.92e-07,-10.62565265862068,-0.05803763505091835,26079.124391182493
5.96e-07,-10.59404856978673,-0.0579331794948373,26148.65364934397
6.000000000000001e-07,-10.56191232028708,-0.057828455854009704,26213.166764450485
6.040000000000001e-07,-10.530057539559866,-0.05772347168750069,26278.916490058586
6.08e-07,-10.49869743493657,-0.057618227383200674,26343.235659945592
6.12e-07,-10.467369097050755,-0.05751273467939613,26403.116242330078
6.16e-07,-10.435903034387426,-0.05740698897933208,26469.733789693615
6.2e-07,-10.404448903566431,-0.05730093813260928,26555.689571710474
6.240000000000001e-07,-10.37296401722692,-0.057194533475237036,26646.639114408255
6.280000000000001e-07,-10.341189998101072,-0.057087787448432514,26726.374287852454
6.32e-07,-10.309226886139898,-0.05698074900338438,26792.84823621259
6.36e-07,-10.277592409698544,-0.0568734757808127,26843.763049631492
6.4e-07,-10.246237312349804,-0.05676601199812709,26888.128293171667
6.44e-07,-10.214466569445559,-0.05665836344188898,26936.149825882865
6.480000000000001e-07,-10.182105650484784,-0.05655051547477828,26987.83372946507
6.520000000000001e-07,-10.149559309150359,-0.0564424534555865,27043.17586642453
6.56e-07,-10.117149211236233,-0.05633414858666447,27109.258594595674
6.6e-07,-10.085128561956019,-0.05622554181471115,27194.127382061146
6.64e-07,-10.05332910458708,-0.056116595701853456,27278.929046785317
6.68e-07,-10.021068259252928,-0.05600735343443546,27342.204662211792
6.720000000000001e-07,-9.988294221704273,-0.055897840032036884,27414.496537074185
6.760000000000001e-07,-9.95569754993192,-0.05578794977551507,27530.631723834904
6.800000000000001e-07,-9.923304916410519,-0.055677640047897145,27624.23208512831
6.84e-07,-9.890357614667764,-0.055567152574948556,27619.504389166654
6.88e-07,-9.85672908683268,-0.055456702866170444,27605.349999889168
6.92e-07,-9.823056094081865,-0.05534612522135856,27683.47240605457
6.960000000000001e-07,-9.789589340604339,-0.055235177535746874,27790.370399786378
7.000000000000001e-07,-9.756119301800389,-0.055123890342981485,27853.22598290608
7.040000000000001e-07,-9.722602631307026,-0.055012374200149323,27904.845433179486
7.08e-07,-9.689178384665617,-0.05490059864246374,27982.933409612
7.12e-07,-9.655747598140467,-0.05478848743520101,28072.67022175224
7.16e-07,-9.621947525259744,-0.054676028114549545,28156.990103981654
7.200000000000001e-07,-9.587873890400642,-0.054563252765541935,28230.684399819325
7.240000000000001e-07,-9.554154368921207,-0.05445021582392126,28287.786410519377
7.280000000000001e-07,-9.520994589873672,-0.05433697850597698,28330.872561620934
7.32e-07,-9.488083244901716,-0.05422359092405243,28362.91840065562
7.36e-07,-9.455183744884213,-0.054110046188038184,28409.449606464463
7.4e-07,-9.422173490301008,-0.05399622747870363,28499.905060812496
7.440000000000001e-07,-9.388916817516986,-0.05388200625005186,28610.7092650744
7.480000000000001e-07,-9.355273467230614,-0.05376735566239862,28714.584561544812
7.520000000000001e-07,-9.321306762491725,-0.0536523565814965,28784.955889511173
7.56e-07,-9.287283330369764,-0.05353720443653894,28791.116589270565
7.6e-07,-9.253388809491517,-0.05342202859549555,28796.80393242779
7.64e-07,-9.21975372489344,-0.053306683147761325,28875.919934682493
7.680000000000001e-07,-9.186192409582056,-0.053190956608859814,28987.34951607297
7.720000000000001e-07,-9.152101496590218,-0.05307481538234251,29083.263742578256
7.760000000000001e-07,-9.117432820018605,-0.05295834105573732,29153.89956002016
7.8e-07,-9.082829877792133,-0.05284165728622101,29187.98519813308
7.84e-07,-9.048501032315198,-0.05272484409294303,29218.611440860182
7.88e-07,-9.014140619504099,-0.0526078382386147,29284.315723303112
7.92e-07,-8.979671336261486,-0.05249054720096447,29361.203101811083
7.960000000000001e-07,-8.945255643924678,-0.05237298208907028,29421.352845288184
8.000000000000001e-07,-8.910816086035254,-0.052255188016240156,29475.68356977274
8.04e-07,-8.876025693935153,-0.05213716266750903,29536.990795791
8.08e-07,-8.841102534612695,-0.052018866842259766,29610.921828838218
8.12e-07,-8.806855195864333,-0.0519002368818636,29704.05836924599
8.16e-07,-8.773226476766002,-0.051781260228563185,29784.268280959357
8.200000000000001e-07,-8.739211591454776,-0.051662063874182415,29813.90890942505
8.240000000000001e-07,-8.704558995909386,-0.05154274524719911,29845.40458223162
8.280000000000001e-07,-8.669854456508167,-0.051423173814033135,29940.31200075209
8.32e-07,-8.63534301653672,-0.05130320451902235,30044.33550463896
8.36e-07,-8.60089253677855,-0.051182928684608144,30093.581702466145
8.4e-07,-8.566353372903896,-0.051062471856717286,30134.832242964014
8.440000000000001e-07,-8.531536336182187,-0.05094175570453507,30223.243848145044
8.480000000000001e-07,-8.496420813978048,-0.05082068707685992,30311.069989430107
8.520000000000001e-07,-8.461181986000211,-0.05069938104101491,30341.94793307293
8.56e-07,-8.425903595810494,-0.05057798759660334,30354.774272711875
8.6e-07,-8.390582525446092,-0.05045648693178968,30395.558134120532
8.64e-07,-8.35533471407569,-0.050334776230242774,30459.792639331477
8.680000000000001e-07,-8.320407111413168,-0.05021277252467164,30542.060146231084
8.720000000000001e-07,-8.285737517045188,-0.0500903988797042,30644.762337491822
8.760000000000001e-07,-8.250902173273094,-0.049967567849355216,30770.75283700045
8.8e-07,-8.215711882558978,-0.04984427800259574,30874.170542732194
8.84e-07,-8.180255023520717,-0.04972072837005292,30900.645728682517
8.88e-07,-8.144635178702442,-0.04959712252247117,30902.278062192076
8.920000000000001e-07,-8.108952242635407,-0.049473435897773574,30941.03428660266
8.960000000000001e-07,-8.073214106693039,-0.049349560235794926,30996.796702726817
9.000000000000001e-07,-8.037345316950974,-0.04922547561680203,31045.512793716556
9.04e-07,-8.001532529754892,-0.04910118059834977,31101.9964324192
9.08e-07,-7.9662668632216835,-0.04897660872495855,31183.940263186734
9.12e-07,-7.931443858067298,-0.04885170755340378,31266.64551420013
9.160000000000001e-07,-7.8962407434262785,-0.04872653302729202,31320.617541679294
9.200000000000001e-07,-7.86038951331787,-0.04860117776203329,31357.015087683074
9.240000000000001e-07,-7.82431027191984,-0.048475685266266326,31389.23279580267
9.28e-07,-7.788206622108967,-0.04835003609298528,31435.35384472148
9.32e-07,-7.751995035440939,-0.04822413142918811,31516.978053860057
9.36e-07,-7.715643617358799,-0.048097881385375886,31608.043852255607
9.400000000000001e-07,-7.679194310620437,-0.04797131073947038,31677.27910049653
9.440000000000001e-07,-7.642765231739643,-0.04784449262097073,31731.780149327937
9.480000000000001e-07,-7.60655575946686,-0.04771746878865779,31780.136007140132
9.520000000000001e-07,-7.570629408283243,-0.047590244381542385,31832.067550562813
9.56e-07,-7.534895343180287,-0.047462781777631954,31899.23440465361
9.600000000000001e-07,-7.499206364550185,-0.04733504355956008,31969.874631282695
9.64e-07,-7.463357172102374,-0.04720704420045067,32029.804923426396
9.68e-07,-7.427172970576029,-0.047078817121902455,32083.73435067641
9.72e-07,-7.390508224926787,-0.04695037490483737,32137.374181869032
9.76e-07,-7.35354530583732,-0.04682170994544417,32195.1055147285
9.800000000000001e-07,-7.316855315873301,-0.04669279533086249,32262.20177610957
9.84e-07,-7.280544898278199,-0.046563630321876895,32320.30271669459
9.880000000000001e-07,-7.244145246395054,-0.046434295316659366,32347.19989206797
9.92e-07,-7.207646169755687,-0.04630486647088929,32367.22299297047
9.96e-07,-7.17162024357443,-0.04617531225274808,32409.886077633568
1.0000000000000002e-06,-7.136091366930338,-0.0460455242113795,32484.13460665693
1.004e-06,-7.100408195355589,-0.045915354472451396,32600.734857398267
1.0080000000000001e-06,-7.064295890475115,-0.04578474865928695,32702.171724820317
1.012e-06,-7.027953171766165,-0.04565390716563731,32718.575100001493
1.016e-06,-6.991500799189963,-0.04552301318004724,32728.41769503403
1.02e-06,-6.954935617894875,-0.04539190168988097,32827.32738810322
1.024e-06,-6.918275352353083,-0.0452603731017206,32936.96669208561
1.0280000000000002e-06,-6.881575717033919,-0.04512857586305513,32961.65264064109
1.032e-06,-6.844778574652724,-0.04499671556097377,32968.49840004669
1.0360000000000001e-06,-6.807682624445085,-0.04486469927695217,33039.643610749634
1.04e-06,-6.770425116872833,-0.04473235918144219,33130.40414424362
1.044e-06,-6.733572340763806,-0.04459972646873653,33185.95220858884
1.048e-06,-6.697181235119647,-0.044466892172306156,33231.19600659601
1.052e-06,-6.660671958148303,-0.044333836234382945,33296.77295500897
1.0560000000000001e-06,-6.623697803903707,-0.044200506635208664,33368.02663213017
1.06e-06,-6.586214015712638,-0.04406691677003205,33426.90595617711
1.064e-06,-6.548426647865988,-0.04393309095999341,33485.99906314195
1.068e-06,-6.51082626100392,-0.0437989973447552,33560.80855596138
1.072e-06,-6.473584670465804,-0.04366460008261664,33637.82251332001
1.0760000000000002e-06,-6.436483464148126,-0.04352992366347675,33700.38705662314
1.08e-06,-6.399429211285961,-0.04339501295799078,33754.96568636312
1.0840000000000001e-06,-6.362492600959786,-0.043259883893429114,33809.566594469965
1.088e-06,-6.325722036788792,-0.04312458684384415,33838.95819801695
1.092e-06,-6.289133576832545,-0.04298928489964118,33812.01390346655
1.096e-06,-6.252563594215335,-0.042854045035874866,33807.9179796896
1.1e-06,-6.215653392287515,-0.042718580156201745,33924.521856872176
1.1040000000000001e-06,-6.178275449650918,-0.042582619677578266,34055.71745486201
1.108e-06,-6.140547450930234,-0.042446368248770044,34069.996949251385
1.1120000000000001e-06,-6.102631036177588,-0.0423100893682178,34069.44332687286
1.116e-06,-6.0647656685294695,-0.042173588689584394,34180.89598983021
1.12e-06,-6.027073031597122,-0.04203660019375981,34313.35192246277
1.1240000000000002e-06,-5.989512756134356,-0.04189926642727401,34353.53132043212
1.128e-06,-5.952051216072615,-0.041761852066911666,34353.64886074155
1.1320000000000001e-06,-5.914664574167781,-0.04162438688286986,34378.94316015848
1.136e-06,-5.877291717099026,-0.04148677533127996,34426.83263479584
1.14e-06,-5.839844494056206,-0.04134893391653497,34493.87473769937
1.144e-06,-5.802264929370435,-0.04121080210607731,34572.03049113337
1.148e-06,-5.764541116058236,-0.041072355446215084,34651.29943997632
1.1520000000000002e-06,-5.7265816347283485,-0.04093362225795536,34715.29468988522
1.156e-06,-5.688152871404069,-0.04079470444475239,34743.61191160161
1.1600000000000001e-06,-5.649310963586556,-0.04065567783094175,34769.69499371766
1.164e-06,-5.610501071139515,-0.04051646764158479,34835.39968476421
1.168e-06,-5.57207301124996,-0.04037697087272432,34912.98474547033
1.1720000000000002e-06,-5.534238831029544,-0.04023720973351904,34967.58485716742
1.176e-06,-5.4968281729997015,-0.04009723991196867,35017.32591802349
1.1800000000000001e-06,-5.459221915131432,-0.03995703515477879,35085.05267691351
1.184e-06,-5.4212476862355885,-0.03981653441537682,35165.317024074604
1.188e-06,-5.383289634425603,-0.03967570139385309,35251.19373778981
1.192e-06,-5.345506101208327,-0.03953458213843345,35308.43397203272
1.196e-06,-5.3077436106031195,-0.03939337722175955,35294.02436491281
1.2000000000000002e-06,-5.269954315137557,-0.039252225121640005,35282.025694858734
1.204e-06,-5.232262402397513,-0.03911092942893478,35365.82065775269
1.2080000000000001e-06,-5.194501868602363,-0.03896922209959796,35487.84401065988
1.212e-06,-5.156072988727425,-0.03882709609250683,35575.15953490581
1.216e-06,-5.117001345605654,-0.03868467409967687,35635.83688007265
1.2200000000000002e-06,-5.0781874249481795,-0.038542041701051855,35680.36243243392
1.224e-06,-5.040006488734436,-0.03839924883766002,35716.06926348551
1.2280000000000001e-06,-5.002109182027549,-0.038256312331143814,35752.18399461434
1.232e-06,-4.9642158473133815,-0.03811321766194141,35795.15060659124
1.2360000000000001e-06,-4.926180794788631,-0.03796992118364341,35853.0885424049
1.24e-06,-4.888072025963754,-0.03782640378355183,35905.61150338944
1.244e-06,-4.8501920793710775,-0.03768273888835829,35926.83609337599
1.2480000000000002e-06,-4.812398777332708,-0.037538934862109456,35975.1770310434
1.252e-06,-4.773997016976673,-0.03739473466217667,36124.92293535401
1.2560000000000001e-06,-4.734929272238591,-0.037249959167638146,36262.824333904355
1.26e-06,-4.695929728641804,-0.037104944450193834,36244.5343882559
1.264e-06,-4.657255510095719,-0.0369600770025257,36189.18944580595
1.2680000000000002e-06,-4.618579409311894,-0.036815200294135916,36249.164749086834
1.272e-06,-4.579759674718919,-0.03666997617345083,36362.89559345618
1.2760000000000001e-06,-4.540904758103365,-0.03652434804686451,36451.16769970252
1.28e-06,-4.502256234648406,-0.03637843269335565,36506.509054728696
1.2840000000000001e-06,-4.464197846052013,-0.03623238019712913,36519.739058534855
1.288e-06,-4.426513934516955,-0.03608625318912125,36543.7649454041
1.292e-06,-4.388240935865456,-0.03593987303764098,36646.31079473143
1.2960000000000002e-06,-4.349119565078958,-0.03579303161337914,36774.401336185634
1.3e-06,-4.309767301577505,-0.035645763113729446,36859.84848866478
1.3040000000000001e-06,-4.270573615901334,-0.03549821791226779,36912.752242162926
1.308e-06,-4.231633509323897,-0.03535049961343103,36946.39717621981
1.312e-06,-4.192912283110003,-0.03520266247587747,36972.17160055788
1.316e-06,-4.154256141157968,-0.035054708844066695,37004.64430483412
1.32e-06,-4.115695744815498,-0.03490661340744685,37043.07400508557
1.3240000000000002e-06,-4.077464762915431,-0.03475835438884981,37086.4352934318
1.328e-06,-4.0395662320127235,-0.034609909312579144,37136.102841905085
1.3320000000000001e-06,-4.001716739645202,-0.03446124940025027,37193.85332253057
1.336e-06,-3.963702181876344,-0.034312334383019255,37263.65529298168
1.34e-06,-3.925394982467072,-0.03416310582897933,37350.62172697878
1.3440000000000002e-06,-3.8868109264755657,-0.03401355451582878,37425.0348482959
1.348e-06,-3.8481246319685187,-0.03386380753123253,37448.45744982924
1.3520000000000001e-06,-3.8093272549721773,-0.033713978134770735,37466.24078106507
1.356e-06,-3.770206289565291,-0.03356397107759562,37537.28780649506
1.3600000000000001e-06,-3.7308706615499316,-0.033413655608167725,37620.44690745042
1.364e-06,-3.691837183272437,-0.03326309058823753,37662.06305764858
1.368e-06,-3.653380131229135,-0.0331123982611666,37684.10047781433
1.3720000000000002e-06,-3.615470403946911,-0.03296159934262252,37715.358794225576
1.376e-06,-3.577841296465794,-0.032810668442336606,37750.091348731
1.3800000000000001e-06,-3.539902190320907,-0.03265960691585827,37780.67189043882
1.384e-06,-3.5014756444786745,-0.03250842245689129,37811.557593051286
1.388e-06,-3.462908476107298,-0.0323571021546614,37848.59352189297
1.3920000000000002e-06,-3.4243131648571667,-0.032205620642626484,37892.16249556244
1.396e-06,-3.3855048264339853,-0.032053950854580925,37942.73152721926
1.4000000000000001e-06,-3.346463519084988,-0.031902028266361515,38018.56258248478
1.404e-06,-3.3074090019991065,-0.03174970413792645,38143.50163504624
1.4080000000000001e-06,-3.268510714235317,-0.031596900701482016,38258.216587171744
1.412e-06,-3.229861196174748,-0.031443814315849715,38284.976228980835
1.416e-06,-3.1913976816959457,-0.031290701930497426,38271.21644716482
1.4200000000000002e-06,-3.152845377212665,-0.03113760047579988,38279.510901606816
1.424e-06,-3.1140601440032754,-0.030984411941010932,38314.75649287043
1.4280000000000001e-06,-3.0750653809031894,-0.030831016399054365,38383.01448541063
1.432e-06,-3.036012597082503,-0.03067731069803099,38469.83602627707
1.436e-06,-2.9972163717430247,-0.03052325861502004,38556.20547919634
1.4400000000000002e-06,-2.958656635033317,-0.03036888213321375,38632.03542394781
1.444e-06,-2.9198912330061697,-0.030214249726052075,38684.16815689118
1.4480000000000002e-06,-2.880780401287096,-0.030059436060618734,38722.664559776844
1.452e-06,-2.8415877819269872,-0.029904469014601538,38760.85844882344
1.4560000000000001e-06,-2.8025024797492755,-0.0297493382082224,38804.54474074234
1.46e-06,-2.763613582266503,-0.02959400654208647,38861.28832722724
1.464e-06,-2.72492963245332,-0.02943843434693569,38924.80924816057
1.4680000000000002e-06,-2.686321445165782,-0.02928261120225904,38986.763090164524
1.472e-06,-2.6477685343457305,-0.0291265641053092,39036.78538475948
1.4760000000000001e-06,-2.6094147359786093,-0.02897036810861501,39061.21296233415
1.48e-06,-2.5711158927140354,-0.028814089745924282,39077.96838303238
1.4840000000000001e-06,-2.5323623386211165,-0.02865771203154571,39110.88880625214
1.4880000000000002e-06,-2.492918737458351,-0.028501178278516375,39155.98770841276
1.492e-06,-2.452886339842205,-0.02834445065778011,39207.8226597212
1.4960000000000002e-06,-2.412720167288021,-0.02818750371593445,39265.648263106326
1.5e-06,-2.3733657689657286,-0.028030315401701696,39328.50885327246
1.5040000000000001e-06,-2.3350412911363145,-0.0278728751138165,39391.635089324845
1.508e-06,-2.296997308165971,-0.027715194473655037,39448.68499140807
1.512e-06,-2.2587629835352705,-0.027557289328706103,39503.88748305896
1.5160000000000002e-06,-2.2202330921004565,-0.02739915571078637,39562.92147680642
1.52e-06,-2.181411828352664,-0.02724080557974192,39612.14404542063
1.5240000000000001e-06,-2.1424328154531715,-0.0270823146820187,39633.30481618677
1.528e-06,-2.103342249349021,-0.02692375545448332,39646.3089515058
1.5320000000000001e-06,-2.0640746352727697,-0.02676510705538093,39677.89059968857
1.5360000000000002e-06,-2.0246150374981764,-0.026606314173090242,39718.550545654536
1.54e-06,-1.9850345609727644,-0.026447366295074683,39755.38846212658
1.5440000000000002e-06,-1.9455220307842536,-0.026288252251448072,39801.63335117915
1.548e-06,-1.9064271852273498,-0.026128898761345533,39875.11170009028
1.5520000000000001e-06,-1.867878645283471,-0.025969239371636574,39954.58315438849
1.556e-06,-1.8296889284607565,-0.025809307400134315,40011.40259674346
1.56e-06,-1.791673973269508,-0.025649170520918987,40057.037010919485
1.5640000000000002e-06,-1.7536528652802077,-0.025488842230100013,40107.10839856578
1.568e-06,-1.7153984103994329,-0.025328318982207464,40154.51554771163
1.5720000000000002e-06,-1.6766157849334666,-0.025167630783294873,40189.583908581655
1.576e-06,-1.6373627200042344,-0.02500681042177591,40220.59685090396
1.5800000000000001e-06,-1.5982033189642764,-0.024845851636993304,40258.79554039714
1.584e-06,-1.5593568189713074,-0.024684725548413312,40304.24874960128
1.588e-06,-1.5205653085322006,-0.024523403116169656,40356.967372224135
1.5920000000000002e-06,-1.4817328691130498,-0.024361853199154418,40417.99113539076
1.596e-06,-1.4429654352724886,-0.024200039764322154,40488.72628074195
1.6000000000000001e-06,-1.4043355724845588,-0.02403795694208333,40552.684838670226
1.604e-06,-1.365902965028936,-0.023875676527610034,40587.522397981724
1.608e-06,-1.3275973904202956,-0.023713268121821174,40616.68049644599
1.6120000000000002e-06,-1.289130187752976,-0.023550690507287496,40672.126770388284
1.616e-06,-1.2503483893530767,-0.02338787450511323,40735.87431674818
1.6200000000000002e-06,-1.2113020049382939,-0.023224836268121354,40783.244179189016
1.624e-06,-1.1720575178982204,-0.0230616310749118,40819.35242558791
1.6280000000000001e-06,-1.1326995888628757,-0.022898289671058215,40851.34950120536
1.632e-06,-1.0932882626847518,-0.0227348296164468,40878.67780450304
1.636e-06,-1.0538864006040758,-0.02257127121694861,40900.52194459135
1.6400000000000002e-06,-1.0145373434457905,-0.022407604425178213,40932.873940605365
1.644e-06,-0.9752104526699197,-0.022243743556314602,40997.56049120351
1.6480000000000001e-06,-0.9360033705765645,-0.02207960551854735,41071.45839242084
1.652e-06,-0.8972253089891089,-0.021915217006334295,41122.797714110675
1.6560000000000001e-06,-0.8588210540412666,-0.02175063627707228,41167.56691689374
1.6600000000000002e-06,-0.8201860667668356,-0.021585845342545783,41227.90034635303
1.664e-06,-0.7811091339403021,-0.021420839663094122,41274.93937947918
1.6680000000000002e-06,-0.741953375714854,-0.021255751872175568,41268.95607979457
1.672e-06,-0.702879857521055,-0.021090700558857853,41256.70057906587
1.6760000000000001e-06,-0.6637852040208697,-0.020925581839840314,41302.65892970167
1.68e-06,-0.6245712875392551,-0.020760237200493806,41369.66074355273
1.684e-06,-0.5851158245007819,-0.02059468571055668,41406.08422500866
1.6880000000000002e-06,-0.5455851165315948,-0.020429008250634203,41432.645736228646
1.692e-06,-0.5065868058521947,-0.02026318637541048,41478.29187563465
1.6960000000000002e-06,-0.46839198672082244,-0.02009716325298914,41533.26933503302
1.7e-06,-0.4307451844497081,-0.019930928936235888,41583.889041594215
1.7040000000000001e-06,-0.3932267986377797,-0.019764503369136616,41628.89450804195
1.7080000000000002e-06,-0.3552228166002153,-0.019597912243136523,41666.6684920011
1.712e-06,-0.3166069198137409,-0.019431176800542797,41701.052804865314
1.7160000000000002e-06,-0.27794185419223505,-0.01926429995032663,41737.37230321838
1.72e-06,-0.2394846089980649,-0.019097272602168654,41776.301775770706
1.7240000000000001e-06,-0.20105077312542022,-0.018930082540897848,41818.7288596272
1.728e-06,-0.16252277040165267,-0.01876271260227421,41866.24045219511
1.732e-06,-0.12390274461627179,-0.018595138063797114,41921.02878635131
1.7360000000000002e-06,-0.0853336657090479,-0.018427355080765297,41970.46272955744
1.74e-06,-0.047130352905544334,-0.018259420184115107,41996.9855955389
1.7440000000000002e-06,-0.009245059125136096,-0.018091376061999145,42025.075462440866
1.748e-06,0.028887373790724664,-0.01792314806060765,42088.92523331133
1.7520000000000001e-06,0.06746716350210684,-0.01775466392671237,42153.1417143267
1.7560000000000002e-06,0.1061718213191957,-0.017586021380915383,42168.1311841667
1.76e-06,0.1448009277945045,-0.017417350778903305,42167.169821875825
1.7640000000000002e-06,0.18334488462796608,-0.017248622208573785,42197.11534288002
1.768e-06,0.22188933854045673,-0.017079749526566518,42239.22566075619
1.7720000000000001e-06,0.26060071027712,-0.016910737289137244,42266.893053878535
1.776e-06,0.2994313298772615,-0.016741592927571335,42305.28772907833
1.7800000000000001e-06,0.33805178741697806,-0.01657220263349498,42389.85930909783
1.7840000000000002e-06,0.37639179634498826,-0.016402471204328736,42475.855274021334
1.788e-06,0.41478069045938354,-0.01623251896625468,42500.26376301216
1.7920000000000002e-06,0.45334270002227484,-0.0160625110099666,42503.71438102448
1.796e-06,0.4919023095110055,-0.01589241599303755,42543.794083500776
1.8000000000000001e-06,0.5304469423520157,-0.015722112811436983,42607.79671678346
1.804e-06,0.5691715864735127,-0.015551542579119353,42677.31944203411
1.808e-06,0.6080719158934703,-0.01538073032111646,42728.809559409376
1.8120000000000002e-06,0.6468760457948297,-0.01520981406642607,42729.31778578307
1.816e-06,0.6854778320279917,-0.0150389399139716,42707.75844145515
1.8200000000000002e-06,0.72398632440148,-0.014868114026564069,42705.18526230968
1.824e-06,0.7623327827236662,-0.014697238987463715,42732.33428787091
1.8280000000000001e-06,0.8002304985312122,-0.014526166435165442,42803.941861264786
1.8320000000000002e-06,0.8377901874521309,-0.014354780117842095,42889.21680040612
1.836e-06,0.8756688870271336,-0.014183112658429666,42944.51290581178
1.8400000000000002e-06,0.9141335577825815,-0.014011261344324387,42981.1441468245
1.844e-06,0.9528900373216694,-0.013839267937393896,43015.55931842294
1.8480000000000001e-06,0.9917760275365736,-0.013667143095745862,43046.86150559088
1.852e-06,1.0308307068092537,-0.013494902149640551,43073.61154706644
1.856e-06,1.0698588435761396,-0.013322549848839647,43102.53885338381
1.8600000000000002e-06,1.1083298601206608,-0.013150058359113384,43143.20600974521
1.864e-06,1.1461287804831986,-0.012977419093468431,43176.42681273424
1.8680000000000002e-06,1.183719664674795,-0.012804716558279363,43174.84078179715
1.872e-06,1.2214433958922617,-0.012632024353180046,43171.261767863754
1.8760000000000001e-06,1.2594736621536473,-0.012459256492188866,43212.66872772381
1.8800000000000002e-06,1.2977706623587175,-0.012286300491461507,43265.33163595407
1.884e-06,1.3359711109977064,-0.012113208453486225,43280.687351690125
1.8880000000000002e-06,1.3738967516328573,-0.01194006338400197,43291.84739043425
1.892e-06,1.4116762076305391,-0.011766786522773668,43346.58322371849
1.8960000000000001e-06,1.449478258397142,-0.011593276394502304,43408.48091196049
1.9e-06,1.4875232308619415,-0.011419609462037896,43424.98532024718
1.9040000000000001e-06,1.5259048554001267,-0.011245913071203987,43423.21009670489
1.908e-06,1.5644721964573172,-0.011072181585470518,43442.532770026985
1.912e-06,1.602994228925467,-0.010898344091390651,43476.2142699101
1.916e-06,1.6411745785479406,-0.010724363339856829,43514.16149700285
1.9200000000000003e-06,1.6789457458303554,-0.010550209425082217,43562.79589029644
1.924e-06,1.7165735973754208,-0.010375820940975786,43631.446162922504
1.928e-06,1.7542599459280677,-0.010201171654165413,43693.1972422659
1.9320000000000003e-06,1.792112038513708,-0.01002636674065263,43709.25951412021
1.936e-06,1.8300672257888453,-0.009851494771973236,43726.72482557852
1.94e-06,1.8678196938438534,-0.009676413691608644,43813.815356721876
1.944e-06,1.9053751062443516,-0.009500989632539614,43898.21417779693
1.9480000000000002e-06,1.9431606645764183,-0.009325443403241283,43874.90047136054
1.952e-06,1.9813585247798702,-0.009150056786386347,43818.407956111165
1.956e-06,2.0198139069020913,-0.00897474489080754,43837.53983329464
1.9600000000000003e-06,2.058286585815809,-0.008799283168381675,43893.32137963048
1.964e-06,2.096427540166171,-0.008623640240910214,43928.142356104494
1.968e-06,2.134116473426154,-0.008447867381870913,43958.28716354919
1.972e-06,2.1715521005460534,-0.008271934791113706,44008.008215058246
1.9760000000000002e-06,2.2089254961178506,-0.008095781738533234,44068.5180751719
1.98e-06,2.2464184850982405,-0.007919391123884902,44126.78924899649
1.984e-06,2.284089061919306,-0.007742802692878345,44167.426254284954
1.9880000000000003e-06,2.3217964950343513,-0.007566131371748329,44168.23431071678
1.992e-06,2.359596980223919,-0.007389499325021161,44147.789052870525
1.996e-06,2.397857774584482,-0.007212937015589876,44133.365662774886
2.0000000000000003e-06,2.4364971964420397,-0.007036380402301258,44144.94098152718
2.004e-06,2.4747733236365117,-0.006859667985579951,44211.267379128374
2.008e-06,2.512440664859222,-0.006682661659745991,44291.89553785169
2.012e-06,2.549964921560064,-0.006505422879795299,44327.49443749478
2.0160000000000003e-06,2.5875220279008855,-0.006328121903504897,44322.99370770192
2.02e-06,2.624891604037922,-0.006150903258685156,44286.32870216889
2.024e-06,2.662175591704335,-0.005973797819820033,44266.39073039337
2.0280000000000003e-06,2.699931230745958,-0.0057965958979604194,44334.570199407404
2.032e-06,2.7382032585305645,-0.005619103198398311,44411.779581647934
2.036e-06,2.7762846235950245,-0.00544151702585575,44381.30668963315
2.04e-06,2.8140054734917146,-0.0052641024534343115,44325.97952108593
2.0440000000000003e-06,2.8519810768632685,-0.00508671299944421,44368.7474739554
2.048e-06,2.8903213259010863,-0.004909050210358219,44462.64706904529
2.052e-06,2.928405518054014,-0.0047310506581088934,44537.129055620666
2.0560000000000003e-06,2.9659663525158235,-0.004552841428683681,44567.4856569811
2.06e-06,3.0032439456147233,-0.004374669861918119,44518.29772580289
2.064e-06,3.0403984745991357,-0.00419668771796091,44472.77425280293
2.068e-06,3.07749315601102,-0.00401863432531761,44553.92206884718
2.0720000000000002e-06,3.1145369876189886,-0.0038401931078847523,44666.686647572824
2.076e-06,3.151422902334426,-0.003661521225734231,44669.25442768859
2.08e-06,3.1881908742310783,-0.003482931891018767,44625.41293004814
2.0840000000000003e-06,3.2251246359856136,-0.003304418541387103,44631.26188577663
2.088e-06,3.26237550976426,-0.0031258245908367885,44665.71338938594
2.092e-06,3.2998888551153884,-0.0029471005928970668,44696.285580480224
2.096e-06,3.3374958232658405,-0.0027682866343685976,44710.69368375597
2.1000000000000002e-06,3.37488544477241,-0.002589482881636826,44691.1826821238
2.104e-06,3.4119258903369842,-0.0024107368036809834,44681.856295796955
2.108e-06,3.4487061383308832,-0.0022318763417941505,44748.37464761889
2.1120000000000003e-06,3.4852896181193502,-0.0020526950132419425,44842.289628480925
2.116e-06,3.5217375332283676,-0.0018732289705036154,44890.7317406834
2.12e-06,3.5582728454813446,-0.0016936619907636711,44892.758129294714
2.1240000000000003e-06,3.595328218405449,-0.001514180514186994,44847.98015904022
2.128e-06,3.6329398333897176,-0.0013348831894017747,44800.682233570966
2.132e-06,3.6705723504187855,-0.0011556481516867784,44816.83662393003
2.136e-06,3.7080988141057567,-0.0009762723235943695,44871.07742227553
2.1400000000000003e-06,3.7459953729415982,-0.000796680905346188,44924.63170181008
2.144e-06,3.784238015402197,-0.0006169253955025184,44953.123220030444
2.148e-06,3.82207521619208,-0.00043717776829064575,44920.69038590536
