Repository: yedderssi/caracterisation2

File: configur/Ferrite_N49/Fichier auto/Fair-Rite-77/Fair-Rite-77_Ferrite Mn-Zn_Sinusoïdale B_50000.0_0.05.csv (part 1 of 5)
Bmax (T) =,0.04971758029971401,Freq(Hz) =,50000.0,Hc =,1.6920750634294464,Br (T) =,0.007345976679769455,Hmax =,11.71286019325031,µr =,3377.8251138981304,W(J/m³) =,0.2329708728844232,P(W/m³) =,11648.54364422116
temps (s),ChampH (A/m),ChampB (T),dB/dt (T/s)
0.0,-9.046131521347622,-0.04020389393462431,7614.8855910555585
8e-09,-9.027530944521038,-0.040142884985633065,7637.3516567574925
1.6e-08,-9.008741637305366,-0.040081546668972956,7697.227508268714
2.4000000000000003e-08,-8.990271447605084,-0.040019990456718314,7691.825555392068
3.2e-08,-8.97138197540131,-0.03995835892003664,7716.058615025615
4e-08,-8.952796239126581,-0.039896482225568346,7753.115002048581
4.8000000000000006e-08,-8.933777916404328,-0.03983437612480219,7773.410189491674
5.6000000000000005e-08,-8.914846291782384,-0.03977205899447505,7805.872392292445
6.4e-08,-8.895653921739706,-0.0397094167372645,7854.69191034586
7.200000000000001e-08,-8.876358846664512,-0.039646585664130964,7853.076373036957
8e-08,-8.856980382383398,-0.039583654225742115,7879.783224174761
8.800000000000001e-08,-8.83778328347654,-0.039520568705482435,7891.596840746114
9.600000000000001e-08,-8.81898865896435,-0.039457190369085515,7952.9872584844325
1.04e-07,-8.799669620670263,-0.039393401484269966,7994.233945402363
1.1200000000000001e-07,-8.780589225326008,-0.03932943509229261,7997.364048938362
1.2000000000000002e-07,-8.761403713774557,-0.03926540993514563,8008.925237805199
1.28e-07,-8.742095020444234,-0.03920130864580297,8016.397097858879
1.36e-07,-8.72276428274359,-0.03913703388814178,8052.292317441066
1.4400000000000002e-07,-8.70411786869798,-0.03907240128896665,8105.8574763393835
1.52e-07,-8.685272797580112,-0.039007405193897025,8143.166291066865
1.6e-07,-8.666153145455208,-0.03894219847315075,8158.513895501444
1.6800000000000002e-07,-8.6458902791665,-0.03887682575594599,8184.665405689312
1.7600000000000001e-07,-8.625075517296244,-0.038811274723810754,8203.09262811899
1.84e-07,-8.605697158732008,-0.03874559667005461,8216.42081091744
1.9200000000000003e-07,-8.586678268109203,-0.03867975362955079,8244.33931503692
2.0000000000000002e-07,-8.567069433878713,-0.03861364160208504,8283.667551400531
2.08e-07,-8.546820513916911,-0.03854734096063848,8291.492810240528
2.16e-07,-8.52711325880826,-0.03848091875000942,8314.05984702427
2.2400000000000002e-07,-8.507370519089152,-0.03841418837563869,8368.533745658844
2.32e-07,-8.488494529281219,-0.03834710137140702,8403.217312259356
2.4000000000000003e-07,-8.467831034929883,-0.038279895221298814,8398.320214791744
2.48e-07,-8.447451522523894,-0.038212588503993124,8428.35911162916
2.56e-07,-8.42665289558191,-0.038144857506201696,8504.390336229411
2.6400000000000003e-07,-8.405851045804315,-0.03807679471743544,8511.306855333152
2.72e-07,-8.385178130201316,-0.03800871617718043,8508.32820841986
2.8e-07,-8.365215670415472,-0.03794053807943876,8536.19622699844
2.8800000000000004e-07,-8.344186888889467,-0.03787216874246814,8556.138015655213
2.96e-07,-8.323364138405903,-0.037803499925268894,8611.066284157918
3.04e-07,-8.30220269421978,-0.037734471651018404,8646.00227846295
3.1200000000000004e-07,-8.281186669269049,-0.037665223865636074,8665.94406711972
3.2e-07,-8.260034413713793,-0.03759584825086418,8677.959625854688
3.28e-07,-8.23916794537235,-0.037526387618441404,8687.198479839975
3.3600000000000004e-07,-8.217177383204852,-0.03745668102046334,8739.45101467481
3.44e-07,-8.196376994679055,-0.03738669796366329,8756.313185336485
3.5200000000000003e-07,-8.174988224272063,-0.03731657435511737,8774.588951143453
3.6000000000000005e-07,-8.15393860429072,-0.037246221946100076,8813.513303179838
3.68e-07,-8.133450236489272,-0.037175557334497844,8852.639597379834
3.7600000000000003e-07,-8.112208103027498,-0.03710473803519827,8852.185227511703
3.8400000000000005e-07,-8.091565102022711,-0.03703385391246419,8868.845456009769
3.92e-07,-8.069663631219477,-0.03696273937372142,8909.78922968228
4.0000000000000003e-07,-8.04811602383454,-0.03689132293144405,8944.321339660086
4.08e-07,-8.026989968807909,-0.03681968152559642,8966.03012224847
4.16e-07,-8.006368769723581,-0.0367478452455609,8993.03988663169
4.2400000000000004e-07,-7.984529397753136,-0.03667575976889548,9028.329279723042
4.32e-07,-7.9621662214017785,-0.03660353172106255,9028.682678509367
4.4e-07,-7.939891983081548,-0.03653115524573936,9065.436152286911
4.4800000000000004e-07,-7.9180138252510694,-0.03645851301452887,9095.121650338004
4.56e-07,-7.896726499137382,-0.03638560018081912,9133.086777097225
4.64e-07,-7.87505158395766,-0.036312536496313164,9132.834349392711
4.7200000000000004e-07,-7.852821058253138,-0.03623939667961153,9152.11982601774
4.800000000000001e-07,-7.830779549509051,-0.036165956372970424,9207.9568342567
4.88e-07,-7.808142096851141,-0.03609226384056697,9215.176266605862
4.96e-07,-7.786206504835603,-0.036018520620680464,9220.628705023413
5.040000000000001e-07,-7.764192830207916,-0.03594447771862314,9290.096809306242
5.12e-07,-7.741860474911412,-0.03587007334009295,9310.997823240177
5.2e-07,-7.718930162930478,-0.03579557485651452,9313.623071367145
5.280000000000001e-07,-7.695513852800217,-0.03572101114561725,9327.304652951916
5.36e-07,-7.672915852411792,-0.03564614452147455,9389.351382721976
5.44e-07,-7.6506801481095374,-0.03557091561309033,9417.875713332294
5.520000000000001e-07,-7.6282390094972685,-0.035495601485113076,9410.65628098314
5.6e-07,-7.605453562830262,-0.03542016235493653,9449.12626315139
5.68e-07,-7.582923899006889,-0.03534445969023648,9476.539911861837
5.760000000000001e-07,-7.5596008977761535,-0.03526864252432966,9477.751564843518
5.84e-07,-7.536670072500492,-0.03519268622027211,9511.324449544161
5.92e-07,-7.5142371289115495,-0.035116414482554995,9556.609979734349
6.000000000000001e-07,-7.492005765772142,-0.03503980570336681,9595.584817311636
6.08e-07,-7.469716975218785,-0.03496297155672404,9612.951843382345
6.16e-07,-7.446430222206331,-0.03488611963917086,9600.027544911116
6.240000000000001e-07,-7.423086492168752,-0.034809182300082474,9634.307227184405
6.32e-07,-7.400499636828582,-0.03473185602038698,9697.262696690721
6.4e-07,-7.3776842777475995,-0.034654242376992654,9706.148151889687
6.480000000000001e-07,-7.353311727937801,-0.03457651645375537,9725.332657432911
6.56e-07,-7.330102151954545,-0.0344986388719532,9744.062793108009
6.64e-07,-7.306740412916894,-0.0344204973517432,9791.317259393425
6.720000000000001e-07,-7.283839299979475,-0.03434207392027278,9814.540608208907
6.800000000000001e-07,-7.26061057548186,-0.03426362504408976,9797.678437547229
6.88e-07,-7.238370698202697,-0.0341851341639367,9825.041600716777
6.960000000000001e-07,-7.214714375608593,-0.034106319570495376,9878.606759615093
7.040000000000001e-07,-7.190247975427938,-0.03402717096471544,9908.544685370702
7.12e-07,-7.167005222039398,-0.03394782021482971,9929.142786059216
7.200000000000001e-07,-7.143759796897204,-0.033868299833526565,9950.952539729407
7.280000000000001e-07,-7.121369772392172,-0.03378867464424049,9955.34478178799
7.36e-07,-7.098045502777409,-0.033708861042915775,9998.055549392117
7.440000000000001e-07,-7.074406883827614,-0.03362886205868486,10001.690508337148
7.520000000000001e-07,-7.050195143358052,-0.033548715858616664,10034.859508710562
7.6e-07,-7.026081564498193,-0.033468326520183486,10062.475099584624
7.680000000000001e-07,-7.00290071685627,-0.03338763325879407,10110.840247769913
7.760000000000001e-07,-6.979919065355264,-0.03330661628411638,10143.403421652489
7.84e-07,-6.955739660487631,-0.03322548319269461,10139.869433789263
7.92e-07,-6.931975987871376,-0.033144403414004035,10130.075238854039
8.000000000000001e-07,-6.907999843565197,-0.033063138656291596,10186.114189256617
8.08e-07,-6.883498276361539,-0.0329815045463619,10222.41329316603
8.16e-07,-6.860051383039384,-0.032899640626250025,10243.56673480448
8.240000000000001e-07,-6.837078727519904,-0.032817616364060234,10262.498812643189
8.32e-07,-6.812892025130227,-0.03273544508797533,10280.320208582025
8.4e-07,-6.788581632035401,-0.032653220297217074,10275.877480982539
8.480000000000001e-07,-6.764377028546764,-0.03257092240339558,10298.595974388989
8.56e-07,-6.74026844677488,-0.03248832543322979,10350.646567060212
8.64e-07,-6.716905679618818,-0.03240528681555217,10409.007852344332
8.720000000000001e-07,-6.69385942069356,-0.032322101789805935,10387.248584215047
8.8e-07,-6.67001219570919,-0.032238993704024034,10389.772861260211
8.88e-07,-6.644864845421187,-0.03215567640616063,10439.551604590786
8.960000000000001e-07,-6.619999817279963,-0.032071963503598706,10488.67403588962
9.04e-07,-6.596063434093794,-0.031988057140444046,10487.916752776067
9.12e-07,-6.5731551636436745,-0.031904075452862356,10507.505142646523
9.200000000000001e-07,-6.54944123605749,-0.03181998269709068,10515.683800272845
9.28e-07,-6.525550379492447,-0.03173558157563517,10584.596563605737
9.36e-07,-6.501460504801465,-0.03165086744382605,10593.936388672835
9.440000000000001e-07,-6.476576395201832,-0.031566171082927336,10580.153836006257
9.520000000000001e-07,-6.451750543243061,-0.0314814626054988,10596.96552112703
9.600000000000001e-07,-6.427879264394135,-0.03139642375069059,10662.748180923925
9.68e-07,-6.40380893902424,-0.03131107228941312,10675.117138445212
9.76e-07,-6.3803112703693685,-0.03122565236974218,10679.862779290117
9.84e-07,-6.355879521951188,-0.031140090888614542,10710.507502618373
9.92e-07,-6.329974807260763,-0.031054213973827346,10758.721194180946
1.0000000000000002e-06,-6.305428709664601,-0.03096813269357057,10761.59887001243
1.0080000000000001e-06,-6.280691103771974,-0.03088200961128593,10769.171701147912
1.016e-06,-6.256760266789933,-0.030795704377169712,10807.136827907138
1.024e-06,-6.232161416256602,-0.030709224665024133,10812.791208488296
1.032e-06,-6.206038814944535,-0.030622647818697852,10831.420373081586
1.04e-06,-6.181126898094569,-0.030535879329258303,10860.701986805456
1.048e-06,-6.156629398150948,-0.030448956556005755,10869.991326331645
1.0560000000000001e-06,-6.132803069067239,-0.03036189767373493,10894.729241374223
1.064e-06,-6.108084257187973,-0.030274562938468613,10938.954575205447
1.072e-06,-6.083094163803851,-0.030186919635576293,10971.871147874346
1.08e-06,-6.057665228329246,-0.030099194748049875,10959.350733730347
1.088e-06,-6.032612036607362,-0.030011444011926514,10978.33329710996
1.096e-06,-6.008215722780717,-0.029923465888926925,11016.197452787375
1.1040000000000001e-06,-5.9840061595544825,-0.02983526401401005,11034.27127643073
1.1120000000000001e-06,-5.958819292562124,-0.029746869486269093,11064.36065880905
1.12e-06,-5.934031827185618,-0.029658236262890745,11093.945185778335
1.128e-06,-5.909256206685583,-0.02956947682566014,11095.91412187356
1.136e-06,-5.884761724259678,-0.02948061237850445,11120.19766704801
1.144e-06,-5.859751758724843,-0.029391423814176167,11176.943415023232
1.1520000000000002e-06,-5.834734499381167,-0.029302091063143063,11156.244343252909
1.1600000000000001e-06,-5.809478482415441,-0.02921279728694753,11167.199705628913
1.168e-06,-5.783261999934829,-0.029123289452058575,11209.759016610327
1.176e-06,-5.757504085133385,-0.029033489810743197,11240.151312234068
1.184e-06,-5.731754046675703,-0.02894339331444731,11283.972761738061
1.192e-06,-5.70691040807177,-0.028853192212110673,11266.302822421932
1.2000000000000002e-06,-5.681742472481019,-0.02876307330023462,11263.425146590453
1.2080000000000001e-06,-5.655657253004093,-0.02867262683816919,11348.19036976696
1.216e-06,-5.629722725719138,-0.028581856864757654,11344.302983117412
1.224e-06,-5.603799009950074,-0.028490952195922986,11381.864225549412
1.232e-06,-5.578561341414198,-0.02839975652843055,11417.052647558956
1.24e-06,-5.552919723908044,-0.028308497451098744,11397.716685393021
1.2480000000000002e-06,-5.526671025958312,-0.028217224641699807,11420.485664340371
1.2560000000000001e-06,-5.500036539842549,-0.028125670324924797,11468.09352941211
1.264e-06,-5.4735987961005,-0.028033997266157584,11450.171162391467
1.272e-06,-5.448073832574856,-0.027942255748996905,11485.208127778304
1.28e-06,-5.423013346388855,-0.02785026503520633,11512.47031986604
1.288e-06,-5.397181969719921,-0.027757917893496974,11574.315107472488
1.2960000000000002e-06,-5.370652472033728,-0.02766525087540046,11592.439416656745
1.3040000000000001e-06,-5.34495248265133,-0.027572786607236208,11523.627624405652
1.312e-06,-5.318831189257904,-0.027480473391810343,11554.676232061132
1.32e-06,-5.293233589504796,-0.027387742761932284,11627.981237452608
1.328e-06,-5.26783796161575,-0.027294571898137557,11664.734711230156
1.336e-06,-5.241455898119767,-0.027201241298091407,11667.915300307059
1.3440000000000002e-06,-5.214810538019051,-0.027107945028213072,11656.152169276613
1.3520000000000001e-06,-5.188598113406279,-0.02701464068064819,11669.934721943187
1.3600000000000001e-06,-5.16251409285478,-0.026921155796789043,11701.286242844088
1.368e-06,-5.136785696650127,-0.026827356085096822,11748.641680211307
1.376e-06,-5.10985454125394,-0.02673323770867042,11780.952426389369
1.384e-06,-5.083492219946808,-0.026638980396035454,11783.375732352724
1.3920000000000002e-06,-5.056961944236865,-0.026544766097081333,11770.199006176985
1.4000000000000001e-06,-5.030681655508612,-0.02645050676502473,11794.634007974142
1.4080000000000001e-06,-5.004418613920006,-0.026355872628312457,11863.90017009336
1.416e-06,-4.978317627994905,-0.026260942646330495,11868.59532539736
1.424e-06,-4.9511370345147405,-0.026166010442984732,11864.455511043298
1.432e-06,-4.924019900862885,-0.026070943948100167,11902.168210098003
1.4400000000000002e-06,-4.897274986704,-0.02597565067216586,11921.150773477613
1.4480000000000002e-06,-4.871350703471236,-0.025880149799687367,11954.067346146514
1.4560000000000001e-06,-4.8439402865367605,-0.02578444698504526,11971.636314380834
1.464e-06,-4.8170155971251525,-0.025688668240149634,11973.049909526124
1.472e-06,-4.789842322572511,-0.02559280205429716,11993.496553591931
1.48e-06,-4.762955616752211,-0.025496737561240018,12022.62671069309
1.4880000000000002e-06,-4.736207899130431,-0.025400472943498738,12043.52772462702
1.4960000000000002e-06,-4.709699260868208,-0.02530406918760673,12057.411248375407
1.5040000000000001e-06,-4.683742612546371,-0.02520746369149327,12093.962779989337
1.512e-06,-4.657455510322085,-0.025110626971602476,12115.217192709597
1.52e-06,-4.63062791486716,-0.02501359739694543,12142.176471551917
1.528e-06,-4.602541598427008,-0.024916479977447212,12137.178403002497
1.5360000000000002e-06,-4.575436503829923,-0.024819342565674796,12147.174540101336
1.5440000000000002e-06,-4.548019863142284,-0.024721994932110056,12189.73385108275
1.5520000000000001e-06,-4.52089875789979,-0.024624416680594476,12204.829027812812
1.56e-06,-4.493986223525718,-0.024526723725929962,12218.40963831578
1.568e-06,-4.4669371564677265,-0.02442891687588517,12233.302872882232
1.576e-06,-4.439862289469419,-0.024330944635208376,12259.757296315518
1.584e-06,-4.413121971810202,-0.024232849411753944,12264.048567292293
1.5920000000000002e-06,-4.3861556089826985,-0.024134547601466133,12311.404004659516
1.6000000000000001e-06,-4.359224301127054,-0.024036042637361733,12314.837021440935
1.608e-06,-4.332269509491636,-0.023937476686723923,12326.650638012286
1.616e-06,-4.305299945234006,-0.023838794821284193,12343.815721919382
1.624e-06,-4.278242739069045,-0.023739914648639802,12376.227439179249
1.632e-06,-4.2523093205006965,-0.02364073156274999,12419.544033274216
1.6400000000000002e-06,-4.224979234409261,-0.023541486682558108,12391.676014695639
1.6480000000000001e-06,-4.197945342964449,-0.023442294105386605,12406.468278180279
1.6560000000000001e-06,-4.170768607931663,-0.02334276044790076,12476.946093281178
1.664e-06,-4.143390061794355,-0.023242862082867428,12497.645165051495
1.672e-06,-4.116495264701785,-0.02314304267722007,12457.206246788017
1.68e-06,-4.0895413712229285,-0.023043248918227493,12491.23350135679
1.6880000000000002e-06,-4.063196996009959,-0.022943146389666744,12534.398638829041
1.6960000000000002e-06,-4.036505350485625,-0.02284262523500083,12595.890027649168
1.7040000000000001e-06,-4.009189751537166,-0.022742048546239926,12548.282162577429
1.712e-06,-3.9816492270581962,-0.022641660067575505,12548.837503527362
1.72e-06,-3.9548373032557382,-0.022541038143769947,12606.643447861554
1.728e-06,-3.9279754087919483,-0.022440002440471153,12652.282376838068
1.7360000000000002e-06,-3.900838718174182,-0.02233891241473034,12620.224058364523
1.7440000000000002e-06,-3.874065770041601,-0.022237941130981737,12622.59687878697
1.7520000000000001e-06,-3.8471615586869063,-0.022136657644648186,12698.274704600903
1.76e-06,-3.8193200440780304,-0.02203486021550824,12751.082580385671
1.768e-06,-3.7922149057962855,-0.02193290042486875,12738.865079487092
1.776e-06,-3.764843414075899,-0.02183115085602158,12698.527132305418
1.7840000000000002e-06,-3.737015869602076,-0.02172953234763859,12706.0999634409
1.7920000000000002e-06,-3.7103941730435,-0.021627551958898414,12788.99722160399
1.8000000000000001e-06,-3.683447272386197,-0.021525004314620642,12847.91384783805
1.808e-06,-3.6564247710605673,-0.02142235186235996,12815.199217332762
1.816e-06,-3.629150166231584,-0.02131991710375165,12793.490434744375
1.824e-06,-3.6014378760818473,-0.021217455082951253,12822.014765354696
1.8320000000000002e-06,-3.5744062728393975,-0.021114693379980055,12868.410977444757
1.8400000000000002e-06,-3.5477257518315284,-0.021011716204720282,12875.882837498435
1.8480000000000001e-06,-3.5201695943610103,-0.020908599285483286,12903.346971749786
1.856e-06,-3.4926370733481438,-0.02080537250970929,12903.346971749785
1.864e-06,-3.4658866073061363,-0.02070209928723766,12914.958646157524
1.872e-06,-3.438865035153172,-0.02059874003740433,12924.853812174557
1.8800000000000002e-06,-3.411246493370616,-0.020495216608591986,12956.003390911843
1.8880000000000002e-06,-3.3837880021257907,-0.020391495680343628,12974.228671177903
1.8960000000000001e-06,-3.3564574289504225,-0.02028761683332332,12995.483083898163
1.9040000000000001e-06,-3.328466278444596,-0.02018355805583524,13019.211288122677
1.912e-06,-3.300983013412061,-0.020079396893670203,13021.079253136095
1.9200000000000003e-06,-3.2732240241449952,-0.01997520018968437,13028.096743321645
1.928e-06,-3.24573379381224,-0.01987095522152144,13033.145297411966
1.936e-06,-3.2183817011377243,-0.019766429957635407,13098.170674095312
1.944e-06,-3.190254698554937,-0.019661522215291497,13128.764911882663
1.952e-06,-3.1626743282077108,-0.019556619319559508,13096.959021113635
1.9600000000000003e-06,-3.134785215451253,-0.01945184384933276,13096.908535572735
1.968e-06,-3.106993207572641,-0.019346926211822834,13132.500841909503
1.9760000000000002e-06,-3.0792984002412727,-0.019241756752434877,13159.864005079045
1.984e-06,-3.0514820386029315,-0.019136390197495242,13181.774729831048
1.992e-06,-3.0235345871705728,-0.019030800294522643,13215.701013318008
2.0000000000000003e-06,-2.9953517383400188,-0.018925142942867394,13198.636900492724
2.008e-06,-2.9677548541001277,-0.01881953223985195,13204.038853369368
2.0160000000000003e-06,-2.939380539128803,-0.01871372908595458,13246.74962097349
2.024e-06,-2.9112858295554043,-0.018607598179925664,13285.976886255294
2.032e-06,-2.8827723426915672,-0.018501361254260853,13273.254529947682
2.04e-06,-2.8549329085645065,-0.018395169967525018,13274.567154011169
2.048e-06,-2.826964586568586,-0.01828886640094621,13301.324490689873
2.0560000000000003e-06,-2.7991060932622878,-0.018182245785170536,13353.829453229224
2.064e-06,-2.771138965823328,-0.018075540353686144,13322.528417869225
2.0720000000000002e-06,-2.7427801543185373,-0.01796887046402254,13344.943998030258
2.08e-06,-2.7139641579724105,-0.01786198065934277,13377.507171912834
2.088e-06,-2.6860270925673793,-0.017754791172492197,13419.864540730638
2.096e-06,-2.65857881173756,-0.01764747688538451,13408.707236191025
2.104e-06,-2.630401959281522,-0.0175401993517506,13410.67617228625
2.1120000000000003e-06,-2.6025916833528218,-0.017432830540258737,13431.526700679282
2.12e-06,-2.57424695316054,-0.0173252157632116,13472.167561106373
2.128e-06,-2.546324459865145,-0.017217269599073968,13514.373473301468
2.136e-06,-2.5184113185812356,-0.017109200452158697,13502.913255516438
2.144e-06,-2.490828254419604,-0.017001207841323435,13495.23945329915
2.1520000000000003e-06,-2.462480868418568,-0.01689311809630747,13527.196800690886
2.16e-06,-2.4343931276401607,-0.01678469090593612,13579.600792148432
2.1680000000000002e-06,-2.405727540190998,-0.016676163350309442,13552.288114519788
2.176e-06,-2.378162785143029,-0.016567770893990228,13545.825965284173
2.184e-06,-2.3502479829684426,-0.01645922314414719,13591.111495474364
2.192e-06,-2.322225694912417,-0.01635038681895236,13617.969803234879
2.2e-06,-2.293767502340702,-0.016241406710937024,13627.05720059746
2.2080000000000003e-06,-2.2655140997303063,-0.016132453663171616,13611.204740753845
2.216e-06,-2.236761511227739,-0.01602333280146825,13669.010685088035
2.2240000000000002e-06,-2.2081963779591134,-0.01591402857628032,13657.045611893973
2.232e-06,-2.179950907827255,-0.015804718898653976,13670.373794692423
2.24e-06,-2.151146757886557,-0.01569517840113462,13714.750585146354
2.2480000000000003e-06,-2.122143372488746,-0.01558538365843127,13733.935090689578
2.256e-06,-2.094381234431568,-0.015475526919483703,13730.249646203643
2.2640000000000003e-06,-2.0661962125077236,-0.015365696231075233,13727.422455913062
2.272e-06,-2.038025870157774,-0.015255953387507942,13708.288435910741
2.28e-06,-2.009941439147446,-0.015146026574629594,13773.414783675902
2.288e-06,-1.981212047416453,-0.015035745353254108,13796.890560195898
2.296e-06,-1.953138400400683,-0.014925265016905297,13823.193527006473
2.3040000000000003e-06,-1.9246007742687894,-0.014814751158157323,13805.27115998583
2.312e-06,-1.8956682089088064,-0.014704248608170519,13820.366336715892
2.3200000000000002e-06,-1.866820903550203,-0.014593673157062644,13823.496440251894
2.328e-06,-1.8385724604589748,-0.014482938979414177,13860.047971865824
2.336e-06,-1.810549591178581,-0.014371916630298229,13895.53930712079
2.3440000000000003e-06,-1.7827877204715075,-0.014260639026287476,13923.861695567497
2.352e-06,-1.7548734872895837,-0.014149290540577298,13913.25973197782
2.3600000000000003e-06,-1.7261482318403905,-0.014038041612353776,13898.97232390221
2.368e-06,-1.6981160026852724,-0.013926784000617224,13915.430610236659
2.376e-06,-1.6694491221702479,-0.01381519298236854,13982.32395193343
2.384e-06,-1.6414583392708118,-0.01370335357525862,13977.52782554762
2.392e-06,-1.6132960949642523,-0.013591614735346175,13957.18215256362
2.4000000000000003e-06,-1.5847718734695222,-0.013479850046836784,13983.98997478323
2.408e-06,-1.5572727445720276,-0.013367866251079882,14011.95896444362
2.4160000000000002e-06,-1.5288370203302208,-0.013255695456879464,14030.73958565962
2.424e-06,-1.5002522167340016,-0.0131434578198229,14028.669678482585
2.432e-06,-1.4713231459281986,-0.013031164850613498,14044.572623867101
2.4400000000000004e-06,-1.4429552242065027,-0.012918721838376534,14066.18043537368
2.448e-06,-1.4150161174174252,-0.012806167959891751,14072.289185822967
2.4560000000000003e-06,-1.3872450818876243,-0.012693524822970648,14088.495044452902
2.464e-06,-1.359040954478809,-0.012580753048891325,14104.44847537832
2.4720000000000002e-06,-1.3298868399754928,-0.01246796310001727,14093.038743134188
2.48e-06,-1.3013868879291015,-0.012355171939490242,14104.751388623738
2.488e-06,-1.2737695974935617,-0.012242185904775322,14141.757290105803
2.4960000000000003e-06,-1.2459989350307352,-0.012129030440585132,14147.108757441538
2.504e-06,-1.2183840819806628,-0.012015892343421014,14137.415533588124
2.5120000000000003e-06,-1.189639573173931,-0.011902726580180479,14154.02527654528
2.52e-06,-1.16074908116289,-0.011789270424108675,14210.013741406958
2.528e-06,-1.1318789632392725,-0.011675620605501959,14202.440910271473
2.5360000000000004e-06,-1.1041381236368752,-0.011562084076449028,14181.691352960246
2.544e-06,-1.0763132146584418,-0.011448567135785978,14197.543812803859
2.5520000000000003e-06,-1.0477373620485508,-0.011334727895429794,14262.266276241786
2.56e-06,-1.0197202054108225,-0.01122063360212097,14261.307050964626
2.5680000000000002e-06,-0.9916082275107234,-0.011106601103114209,14246.817700725407
2.576e-06,-0.9638555956718707,-0.010992523571004966,14272.565326586046
2.584e-06,-0.9363377426564635,-0.010878200073340435,14308.309089545526
2.5920000000000003e-06,-0.909106000339759,-0.010763724109342381,14310.681909967978
2.6e-06,-0.8813059916161192,-0.010649381831056641,14274.887661467588
2.6080000000000003e-06,-0.8530661860738028,-0.010535037937233585,14311.085794295203
2.616e-06,-0.8240740101591144,-0.01042040910301768,14346.122759682035
2.624e-06,-0.7964610294334632,-0.010305601751929135,14355.715012453651
2.632e-06,-0.7685973230185581,-0.010190789352286506,14347.384898204615
2.64e-06,-0.7409521163394681,-0.010075860835899791,14384.744198472998
2.6480000000000003e-06,-0.7134331736102786,-0.009960767332765408,14388.631585122548
2.656e-06,-0.6855006247619901,-0.009845638287810233,14393.629653671967
2.6640000000000002e-06,-0.6566642932077813,-0.009730457949545496,14401.454912511967
2.672e-06,-0.6283863188512153,-0.009615215615036534,14409.128714729253
2.68e-06,-0.6009930086102022,-0.00949966834786051,14477.688079275831
2.6880000000000004e-06,-0.5731446549497632,-0.009384057670845112,14424.981174572868
2.696e-06,-0.5445058204217202,-0.009268685891409275,14417.963684387321
2.7040000000000003e-06,-0.5163630122929909,-0.009153157404854468,14464.157954313765
2.712e-06,-0.4884065570158673,-0.009037410618820801,14472.538554103703
2.7200000000000002e-06,-0.46070124614544106,-0.00892162364629657,14474.20457695351
2.728e-06,-0.43258693854255575,-0.008805680774422035,14511.51339168099
2.736e-06,-0.4041992883926712,-0.008689518997242138,14528.9309032926
2.7440000000000003e-06,-0.37645146273984065,-0.008573388319155438,14503.738618381894
2.752e-06,-0.3485267043949535,-0.008457414752072035,14489.653152469893
2.7600000000000003e-06,-0.32018343327023363,-0.008341312143946079,14535.99887901905
2.768e-06,-0.29224915844112614,-0.008224901170136292,14566.744573429112
2.776e-06,-0.2640757053067137,-0.008108399322352874,14558.717372425503
2.7840000000000004e-06,-0.23618722881729426,-0.007991927765893992,14559.17174229363
2.792e-06,-0.20850889737293682,-0.007875335044136948,14589.008696967434
2.8000000000000003e-06,-0.18031487706491106,-0.0077586704309696546,14577.144594855175
2.808e-06,-0.1518611055989614,-0.00764205953441789,14575.579543087177
2.8160000000000002e-06,-0.12357016170442087,-0.00752535150368542,14601.428140029631
2.824e-06,-0.09554238969491224,-0.007408414268597258,14632.88063201233
2.832e-06,-0.06773304796261358,-0.007291301545768905,14645.300075074525
2.8400000000000003e-06,-0.03864876229224695,-0.007174206795793118,14628.387418871946
2.848e-06,-0.01073667817704992,-0.007057240077149066,14613.292242141883
2.8560000000000003e-06,0.017282123188034234,-0.006940107563988684,14669.836047953488
2.864e-06,0.044849064434688,-0.0068226083238591825,14704.973984422135
2.872e-06,0.07286436316393129,-0.0067050927264144244,14673.92537676665
2.8800000000000004e-06,0.10097221133493071,-0.006587786341051167,14652.670964046396
2.888e-06,0.12876073623579845,-0.006470303862121247,14717.94876843426
2.8960000000000003e-06,0.15691275068768018,-0.006352442135808055,14747.482809862648
2.904e-06,0.18507780435456542,-0.006234529722011804,14730.620639200972
2.9120000000000002e-06,0.2130056033700401,-0.006116670822888905,14734.10414152329
2.92e-06,0.24090061683161312,-0.005998775574176558,14739.708036563548
2.928e-06,0.26969037813823643,-0.005880796115581983,14755.156612079938
2.9360000000000003e-06,0.29852106891104174,-0.005762750823842071,14756.166322898
2.944e-06,0.3263747599629379,-0.005644704724333509,14755.358554243547
2.9520000000000003e-06,0.35449382176710287,-0.005526510197334684,14793.273195461868
2.96e-06,0.3829062806524234,-0.00540812564275991,14802.86544823348
2.9680000000000002e-06,0.4114116954652387,-0.00528971544153035,14799.684859156576
2.9760000000000004e-06,0.4402357988101113,-0.005171410856052355,14776.461510341096
2.984e-06,0.46890812767562434,-0.0050531238395426035,14795.292617097995
2.9920000000000003e-06,0.49698117686685656,-0.004934560364210859,14845.576215837604
3e-06,0.5255559428208918,-0.0048157614243163486,14854.158757791152
3.0080000000000003e-06,0.5549176064084965,-0.00469705234868464,14823.110150135673
3.016e-06,0.5829608379814595,-0.004578459591739175,14825.079086230897
3.024e-06,0.6108310894501798,-0.004459722244204562,14859.25779742238
3.0320000000000004e-06,0.6390098052752853,-0.004340790830250714,14873.595691038894
3.04e-06,0.6673587272288803,-0.004221821451170116,14868.749079112184
3.0480000000000003e-06,0.6956741150919667,-0.004102811077830297,14883.844255842248
3.056e-06,0.7236136875594934,-0.0039836264284032865,14912.318100911663
3.0640000000000002e-06,0.7514967076167638,-0.0038643185942564672,14914.64043579321
3.0720000000000004e-06,0.7792967235483722,-0.003745097999124325,14890.508347241474
3.08e-06,0.8074543632736045,-0.0036259260720536233,14902.473420435535
3.0880000000000003e-06,0.8354622535217768,-0.0035066226806343996,14923.374434369467
3.096e-06,0.8642327498944279,-0.003387115529572095,14953.413331206884
3.1040000000000003e-06,0.8923472580098919,-0.0032675744522262977,14931.856005241212
3.112e-06,0.9195749131900369,-0.0031482383461765738,14902.170507190114
3.12e-06,0.9471165500988148,-0.0030289004226473726,14932.31037510934
3.1280000000000004e-06,0.9747758219270908,-0.0029092468635164427,14981.07940762185
3.136e-06,1.0036932014079982,-0.002789332395110137,14997.537693956301
3.1440000000000003e-06,1.0314971288638426,-0.0026694716433193397,14967.650253741596
3.152e-06,1.0595049937749135,-0.002549722363602865,14969.669675377723
3.1600000000000002e-06,1.0869049028018702,-0.0024299599576457515,14970.931813900304
3.168e-06,1.1143002105238493,-0.002310014794030571,15015.359089895137
3.176e-06,1.1428008447061673,-0.002189915750486714,15009.40179606856
3.1840000000000003e-06,1.1714275414521151,-0.002069837910870034,15010.0581081003
3.192e-06,1.1995821855019575,-0.001949744117822434,15013.390153799912
3.2000000000000003e-06,1.2272098158775113,-0.0018296127635324007,15019.448418708296
3.208e-06,1.2548793699820537,-0.0017094737354401539,15015.308604354233
3.216e-06,1.282912428708817,-0.0015892694800290542,15035.755248420042
3.2240000000000004e-06,1.3106252727800127,-0.0014689345680380943,15047.97274931862
3.232e-06,1.3381275664125216,-0.0013485176675287146,15056.252378026751
3.2400000000000003e-06,1.3659870736397217,-0.0012281161146237619,15044.135848209973
3.248e-06,1.3933384302277572,-0.0011076456994410292,15073.467947474743
3.2560000000000003e-06,1.4208113516070824,-0.0009870444257362673,15076.850478715263
3.264e-06,1.4486625369070223,-0.0008665297852197036,15051.809650427263
3.272e-06,1.4766477574390144,-0.0007460234243318388,15074.78057153823
3.2800000000000004e-06,1.5047167028935176,-0.0006253163329333416,15101.992278085067
3.288e-06,1.532362903398566,-0.0005044995869400128,15102.19422024868
3.2960000000000003e-06,1.5601739138847823,-0.0003838433849667507,15061.856273067002
3.304e-06,1.587238372576588,-0.00026317526840584116,15105.17286716197
3.3120000000000002e-06,1.6144528354270038,-0.00014225331054526264,15125.316597982353
3.3200000000000004e-06,1.6424627179139837,-2.1360028471912293e-05,15098.00392035371
3.328e-06,1.6700916343658563,9.93983562361368e-05,15091.592256659003
3.3360000000000003e-06,1.6976058825233238,0.0002202700304979798,15126.326308800419
3.344e-06,1.725083183289566,0.0003413563692797352,15145.258386639123
3.3520000000000003e-06,1.7516102029635625,0.00046246108479838734,15130.920493022613
3.36e-06,1.7788898369887438,0.0005835894275501724,15151.165194924806
3.368e-06,1.8070188095311632,0.000704784411215957,15147.580721520673
3.3760000000000004e-06,1.8343012900486297,0.0008258766063204622,15125.468054605066
3.384e-06,1.8612158806595285,0.0009469520402253795,15143.390421625709
3.3920000000000003e-06,1.889324665866433,0.0010682243677398262,15174.691456985707
3.4e-06,1.9168463598553533,0.0011895968585674203,15168.431249913703
3.4080000000000002e-06,1.9445820789606192,0.001310820719962602,15137.534098880931
3.4160000000000004e-06,1.9723628922088925,0.001431994701643372,15155.961321310611
3.424e-06,1.9992393721061357,0.0015533732507358776,15188.675951815896
3.4320000000000003e-06,2.0265107672049063,0.0016747586658619493,15157.677829701315
3.44e-06,2.053567902819144,0.0017960576497419846,15167.068140309317
3.4480000000000003e-06,2.0810455454178336,0.001917494762061939,15192.209939679118
3.456e-06,2.1085324998381205,0.0020390193153387317,15188.928379520412
3.464e-06,2.135975281424827,0.002160530944317061,15188.978865061317
3.4720000000000004e-06,2.163237423457863,0.002282029043170427,15185.545848279895
3.48e-06,2.190771697099189,0.0024035368352476392,15191.40217102467
3.4880000000000003e-06,2.217245041434474,0.00252509450703927,15198.015776882992
3.496e-06,2.244354530271265,0.0026467103381740188,15205.942006804798
3.5040000000000002e-06,2.271657895112957,0.002768461874442723,15231.942060369962
3.5120000000000004e-06,2.298925579418494,0.002890251577780347,15215.483774035507
3.52e-06,2.325783688606706,0.0030118193466801544,15176.458450917316
3.5280000000000004e-06,2.3537289809248656,0.0031334151855407118,15222.501264221055
3.536e-06,2.3810258869899434,0.0032552907142978653,15246.38092506828
3.5440000000000003e-06,2.4089947039330313,0.0033771662430550258,15222.501264221059
3.552e-06,2.4364518553694094,0.0034989365599449366,15220.0779582577
3.5600000000000002e-06,2.4629616270300723,0.0036206792107584423,15215.584745117314
3.5680000000000004e-06,2.490139318756859,0.003742456393681926,15228.71098575215
3.576e-06,2.51751377186018,0.0038643345476872047,15240.827515568923
3.5840000000000003e-06,2.54538953240106,0.003986230674545056,15233.204198892536
3.592e-06,2.573821569220924,0.0041080732867295406,15227.448847229572
3.6000000000000003e-06,2.6009970210168945,0.00422994275722179,15239.918775832668
3.608e-06,2.6278705810316283,0.004351856251105701,15238.45469514647
3.616e-06,2.6550506417773927,0.004473734001226663,15230.982835092798
3.6240000000000004e-06,2.6827050423295074,0.004595585700808515,15231.942060369955
3.632e-06,2.710415405549001,0.004717501617998388,15247.037237100018
3.6400000000000003e-06,2.736998034699919,0.004839636238551461,15286.617901168143
3.648e-06,2.7645853856369946,0.00496171451724088,15232.951771188022
3.6560000000000002e-06,2.791153726846977,0.005083519568182937,15218.310964326087
3.6640000000000004e-06,2.81866671644946,0.005205525349635628,15283.134398845823
3.672e-06,2.846291207427101,0.005327667643990914,15252.439189976665
3.6800000000000003e-06,2.8738480963972113,0.005449544182458891,15216.695427017185
3.688e-06,2.900758290802599,0.005571321163440199,15227.549818311378
3.6960000000000003e-06,2.927529229004089,0.005693188210626484,15239.211978260017
3.704e-06,2.9545637519106256,0.00581520530084033,15265.060575202471
3.712e-06,2.981969170228168,0.005937338103913932,15268.140193197569
3.7200000000000004e-06,3.0099721324101236,0.006059375186401982,15241.130428814344
3.728e-06,3.037387183849922,0.006181356734795033,15254.256669449182
3.7360000000000003e-06,3.064393426401287,0.00630351053985365,15284.194595204788
3.744e-06,3.0911820713050155,0.006425704329460657,15264.25280654802
3.7520000000000002e-06,3.118517398900087,0.006547827237368244,15266.474170347756
3.7600000000000004e-06,3.1454998306920188,0.006669894409238669,15250.318797258726
3.768e-06,3.1729424482428343,0.006791967235489676,15267.88776549305
3.7760000000000004e-06,3.199413378563945,0.006914136792037057,15274.501371351376
3.784e-06,3.2261745753052313,0.007036281711640469,15261.728529502861
3.7920000000000003e-06,3.2529922501928534,0.007158324044624777,15248.854716572534
3.8e-06,3.280130046032453,0.007280380311618364,15265.212031825184
3.8080000000000002e-06,3.307100395303379,0.007402487669979348,15261.62755842105
3.816e-06,3.3339758169397964,0.007524603307969046,15267.28193900221
3.824e-06,3.3595026814033107,0.0076467102624457,15259.456680162215
3.832e-06,3.3864892905406183,0.007768705744848037,15239.413920423636
3.8400000000000005e-06,3.412504159589787,0.007890621863980088,15239.615862587245
3.848e-06,3.4391638832058953,0.008012580390966483,15250.01588401331
3.856e-06,3.4662719750073356,0.008134654428870468,15268.49359198389
3.864000000000001e-06,3.492720073979034,0.008256790261076534,15265.464459529696
3.872e-06,3.5189975714760906,0.008378775848312855,15230.93234955189
3.88e-06,3.545027357306841,0.008500706103396349,15251.631421322212
3.888e-06,3.5718745824626277,0.008622650090546965,15234.365366333308
3.8960000000000005e-06,3.597765458727237,0.008744547429057802,15239.96926137357
3.904e-06,3.6240698080911637,0.008866544325055287,15259.2547379986
3.912e-06,3.651423383204532,0.008988593524073146,15253.045016467504
3.920000000000001e-06,3.6777711747761397,0.009110578101598666,15243.099364909569
3.928e-06,3.704390812258384,0.009232457871141254,15226.84302073873
3.936e-06,3.7304683115642074,0.00935424232398262,15219.270189603247
3.944e-06,3.757764566072618,0.009476015266120656,15223.965344907248
3.9520000000000004e-06,3.783979117254519,0.00959782415396383,15228.256615884018
3.96e-06,3.810558019885727,0.009719652226312537,15228.761471293052
3.968e-06,3.83725116357539,0.009841366403280961,15199.782770814605
3.9760000000000006e-06,3.8630070064135227,0.00996301797817868,15213.110953613057
3.984e-06,3.889143169845949,0.010084766889199246,15224.116801529957
3.992e-06,3.915341614057769,0.010206603241176657,15234.97119282415
4.000000000000001e-06,3.941834601854584,0.0103283018685985,15189.68566263396
4.008e-06,3.968526609743152,0.010449797746088065,15184.283709757316
4.016e-06,3.9942707256533962,0.010571372986847924,15209.526480208924
4.024e-06,4.020548125952089,0.010692996087900563,15196.248782951381
4.0320000000000005e-06,4.0467535110007224,0.010814513573201642,15183.122542316545
4.04e-06,4.0726931932936905,0.01093598198655695,15183.980796511896
4.048e-06,4.098207823432016,0.011057468978591308,15187.767212079638
4.056000000000001e-06,4.124340905567123,0.011178878626777019,15164.644834345961
4.064e-06,4.151196987131956,0.011300193362145819,15164.039007855123
4.072e-06,4.176687788163292,0.011421554544212252,15176.256508753704
4.08e-06,4.201801216441025,0.011542974289506132,15178.679814717058
4.0880000000000005e-06,4.227836848152647,0.011664360310458704,15167.825423422868
4.096e-06,4.253406892934325,0.01178556801648079,15134.101082099516
4.104e-06,4.280120348242355,0.011906619823152567,15128.85058584558
4.112000000000001e-06,4.3066194505806825,0.012027699901727263,15141.169057825962
4.12e-06,4.332415082278589,0.012148800174518306,15133.899139935906
4.128e-06,4.357800517881766,0.012269952548387562,15154.194327378995
4.136e-06,4.383002239841919,0.012391053628947258,15121.075812546484
4.1440000000000005e-06,4.408390637920146,0.012511956200360138,15104.567040671129
4.152e-06,4.434873751236972,0.012632788899784394,15103.607815393967
4.16e-06,4.460920443685457,0.012753670267270083,15116.734056028801
4.168000000000001e-06,4.485853066626244,0.012874640085423448,15125.72048230958
4.176e-06,4.511263350281047,0.01299553336749679,15097.600036026488
4.184e-06,4.536120265744521,0.013116351123200943,15106.838890011772
4.192e-06,4.561674133005401,0.013237138385638388,15089.976719350101
4.2000000000000004e-06,4.587680482672652,0.013357776210874774,15069.479589743389
4.208e-06,4.613481513357382,0.013478356078710192,15075.487369110871
4.216e-06,4.638668592001908,0.013598989259276799,15082.807772541844
4.2240000000000006e-06,4.663511516143263,0.013719588109675605,15066.904827157325
4.232e-06,4.688279745854517,0.013840163332841257,15076.900964256165
4.24e-06,4.714051103517194,0.013960663837406372,15048.225177023136
4.248000000000001e-06,4.7393202084063235,0.014081042772789001,15046.508668632427
4.256e-06,4.765055933367549,0.014201370414862064,15035.401849633721
4.264e-06,4.790009927716494,0.014321685536520981,15043.378565096426
4.272e-06,4.81522142477404,0.014442083858351308,15056.20189248584
