Repository: yedderssi/caracterisation2

File: configur/Ferrite_N49/Fichier auto/Fair-Rite-77/Fair-Rite-77_Ferrite Mn-Zn_Sinusoïdale B_10000.0_0.072.csv (part 2 of 5)
Bmax (T) =,0.07172114170122602,Freq(Hz) =,10000.0,Hc =,2.369122541339351,Br (T) =,0.011916897619084179,Hmax =,16.321009689236885,µr =,3496.9571255974506,W(J/m³) =,0.47500469042895793,P(W/m³) =,4750.046904289579
temps (s),ChampH (A/m),ChampB (T),dB/dt (T/s)
2.308e-05,14.755114030332852,0.06401494341719421,2076.5460256608417
2.312e-05,14.77157492739131,0.0640974277036327,2047.6682962641994
2.3160000000000002e-05,14.787264066826383,0.06417943995026378,2052.944035288586
2.32e-05,14.803106634205104,0.06426146380856923,2048.248879984586
2.324e-05,14.81947453514618,0.0643433533753359,2046.2294583484575
2.328e-05,14.836176265721617,0.06442486884424446,2029.543987079943
2.332e-05,14.852683554138997,0.06450546598116401,2000.3128588969776
2.336e-05,14.868773296081152,0.06458487872729395,1970.3244476004643
2.34e-05,14.884711266165036,0.06466330498595466,1950.9884854345305
2.344e-05,14.900640227817263,0.06474175396310876,1971.4603722707866
2.348e-05,14.915141925430703,0.06482077898028457,1979.7904865198186
2.3520000000000002e-05,14.9300974100928,0.06489979591977384,1971.0564879435608
2.356e-05,14.945437815343631,0.06497808031406459,1943.1632265945316
2.36e-05,14.960423527822945,0.06505504905515941,1905.2738281466636
2.364e-05,14.975165970055071,0.06513082229864564,1883.3883461651174
2.368e-05,14.990171219623766,0.06520641783302791,1896.388372947697
2.372e-05,15.005101479235652,0.06528149639547132,1857.5397492226684
2.376e-05,15.020373034189868,0.06535611654920333,1873.4679373776348
2.38e-05,15.036618503199197,0.06543032221664452,1836.815434681896
2.3840000000000002e-05,15.051542798981634,0.06550425627187564,1859.887326874668
2.3880000000000002e-05,15.066159660273485,0.06557817972514318,1836.2853365024125
2.392e-05,15.080647666459974,0.06565118787555414,1814.1221840458984
2.396e-05,15.095245119095333,0.06572326810172331,1789.889124412352
2.4e-05,15.110426648052027,0.06579470817123383,1782.114351113256
2.404e-05,15.1245716726684,0.0658665369794093,1809.3260576600917
2.408e-05,15.138803715593628,0.06593894031304025,1810.8406238871887
2.412e-05,15.152756184355452,0.06601063735395396,1774.0114217982887
2.416e-05,15.16651743488693,0.0660811853439567,1753.3880783393229
2.4200000000000002e-05,15.180428361068408,0.06615130824570506,1752.7570090780325
2.4240000000000002e-05,15.194327124349103,0.06622141650664655,1752.656037996226
2.428e-05,15.208533095615449,0.06629092348479587,1722.6928694701649
2.432e-05,15.223368659339918,0.06635929403341946,1695.8345617096506
2.436e-05,15.236481125651089,0.06642796547586684,1737.7375606593246
2.44e-05,15.249721040421646,0.0664973790557655,1732.941434273518
2.444e-05,15.262923150708007,0.06656567942948724,1682.0772518135232
2.448e-05,15.275979229300075,0.06663248947004151,1658.424775900364
2.452e-05,15.28983983031923,0.06669870176179149,1652.1898115988163
2.4560000000000002e-05,15.30355852587842,0.06676496857792566,1661.1509951091375
2.46e-05,15.316638249009818,0.06683068005310988,1624.4227641020445
2.464e-05,15.329034162873018,0.06689548228370244,1615.688765525787
2.468e-05,15.341604590390359,0.06696041173785808,1630.7839422558507
2.472e-05,15.35379197838034,0.06702537703674775,1617.4810022278511
2.476e-05,15.366751126396343,0.06708963604292019,1595.4693063940476
2.48e-05,15.379446695823159,0.06715338968882818,1592.212989005789
2.484e-05,15.391751642066065,0.06721722007275836,1599.306207502692
2.488e-05,15.40458260051246,0.06728092222341463,1585.80132531108
2.4920000000000002e-05,15.417362073750464,0.06734442697560597,1589.436284256112
2.496e-05,15.429940889595759,0.06740742384325582,1560.40709823676
2.5e-05,15.442283604938295,0.0674694210971958,1539.455598761923
2.504e-05,15.45376731718837,0.06753122650608033,1550.8148454651478
2.508e-05,15.466091549552292,0.06759230290375423,1503.0050382297975
2.512e-05,15.47839710191982,0.06765254427058158,1509.063303138184
2.516e-05,15.49119476566763,0.06771169817885789,1448.6321106770285
2.52e-05,15.504099627196588,0.06777006198841905,1469.5583673814135
2.524e-05,15.5162585172818,0.06782922851808057,1488.7681156950891
2.5280000000000002e-05,15.528078892334687,0.06788885497101974,1492.5545312628308
2.532e-05,15.539090955534908,0.06794813357858207,1471.3758468539297
2.536e-05,15.55124485923488,0.06800665086418758,1454.4884334218018
2.54e-05,15.562707560693653,0.06806438309963204,1432.123338801675
2.544e-05,15.57401406176198,0.06812176496542265,1436.9699507283842
2.548e-05,15.585772848000467,0.06817859956794985,1404.7601756321292
2.552e-05,15.597409097900872,0.06823472333406114,1401.4281299325166
2.556e-05,15.610479090056364,0.06829100411020464,1412.61067724258
2.56e-05,15.622028533955369,0.0683480199558237,1438.1816037100618
2.5640000000000002e-05,15.633271910475145,0.06840506962675516,1414.3019428628381
2.568e-05,15.644447953211195,0.0684610232565936,1383.379549059615
2.572e-05,15.65509976061717,0.06851598585526414,1364.7503844663265
2.576e-05,15.666262622381481,0.06857025225832561,1348.5697686068436
2.58e-05,15.677939055177273,0.0686244262728472,1360.130957473682
2.584e-05,15.689697525575683,0.06867834634509808,1335.8726550696836
2.588e-05,15.701456587245938,0.06873163484323225,1328.5522516387166
2.592e-05,15.712551291552296,0.06878465172915635,1322.2920445667173
2.5960000000000002e-05,15.723741781678275,0.06883747071176012,1318.6570856216858
2.6000000000000002e-05,15.7345155708456,0.06889011097554908,1313.3561038268474
2.604e-05,15.74533349112765,0.06894209745158336,1285.9676978868492
2.608e-05,15.756173612389505,0.06899347204286188,1282.7618660394949
2.612e-05,15.766993552650122,0.06904444527409023,1265.8996953778192
2.616e-05,15.777371593331067,0.06909480359143039,1252.0161716294333
2.62e-05,15.786914922647082,0.06914450711130501,1233.1598221020802
2.624e-05,15.796710254554888,0.06919331602739484,1207.2859823891793
2.628e-05,15.807334833095402,0.06924186595265984,1220.2102808604045
2.6320000000000002e-05,15.817912284408932,0.06929042496532219,1207.7403522573084
2.6360000000000002e-05,15.828161940031444,0.06933869570554599,1205.7966589325345
2.64e-05,15.837875445333523,0.06938668776558399,1193.8063429680194
2.644e-05,15.847282555403034,0.06943397201833854,1170.4062947593768
2.648e-05,15.857126064061715,0.06947981288947867,1121.6372622468648
2.652e-05,15.86640205506849,0.0695254250611185,1158.9713197447968
2.656e-05,15.876280223571301,0.06957095746560371,1117.6489045155104
2.66e-05,15.88548466435118,0.06961575934431205,1122.4450309013166
2.664e-05,15.895516463494456,0.06966020328053539,1099.7517802653183
2.6680000000000002e-05,15.904689475347476,0.06970367133125306,1073.6507556183533
2.672e-05,15.913859213690698,0.06974631848707565,1058.7070355109995
2.676e-05,15.923199297079623,0.06978934176017797,1092.4566196048029
2.68e-05,15.932433217576953,0.06983304052981756,1092.4818623752544
2.684e-05,15.941682490828754,0.06987578815186656,1044.899240073969
2.688e-05,15.951321201881306,0.06991737511133017,1034.4487331070018
2.692e-05,15.960535643389834,0.06995872125476368,1032.8584385685504
2.696e-05,15.969786155538522,0.07000036576774393,1049.3672104439036
2.7e-05,15.978422319645592,0.07004242678643663,1053.6837241911287
2.7040000000000002e-05,15.987978482203438,0.07008411976553615,1030.9652307846795
2.708e-05,15.996204875485905,0.07012440167376743,983.1301807788775
2.712e-05,16.005176782396905,0.07016397123101656,995.3476816774571
2.716e-05,16.014581485878637,0.07020315911757645,964.0466463174599
2.72e-05,16.023312918797377,0.07024172047857374,964.0214035470084
2.724e-05,16.031840854165413,0.07028007888769659,953.8990525959123
2.728e-05,16.03948421497143,0.0703181717428743,950.7437062894611
2.732e-05,16.04708230383788,0.07035608587923722,944.9631118560425
2.736e-05,16.054223666115057,0.07039339772309716,920.6290811406897
2.7400000000000002e-05,16.061947255978872,0.07042998459458973,908.7144934875297
2.744e-05,16.06954174479269,0.07046568191085158,876.1513196049517
2.748e-05,16.0778937522158,0.07050054066227902,866.7862517674043
2.752e-05,16.085244892805314,0.07053497836429534,855.0988490483088
2.756e-05,16.09267619845463,0.07056878095820708,835.0308465392781
2.76e-05,16.100505952520553,0.07060218017264702,834.9298754574718
2.764e-05,16.10820054472711,0.07063508058994283,810.090989333087
2.768e-05,16.114866049811372,0.07066749230720269,810.4948736603127
2.7720000000000002e-05,16.122167336596043,0.07069922145994956,775.9627636825096
2.7760000000000002e-05,16.12898132561283,0.07073029379580927,777.6540293027674
2.78e-05,16.13526670362581,0.07076197397758145,806.3550593062486
2.784e-05,16.141723243369167,0.07079426251012153,808.0715676969581
2.788e-05,16.14751603580488,0.07082628599357184,793.102604819153
2.792e-05,16.15382495242189,0.07085732500897454,758.8481653163172
2.796e-05,16.159821621591163,0.07088759866357716,754.8345648145112
2.8e-05,16.164887894705892,0.07091736594820451,733.5296665533521
2.804e-05,16.170522958006575,0.0709461962211927,707.9839828563222
2.8080000000000002e-05,16.176720575726815,0.07097430455094599,697.4325048075488
2.8120000000000002e-05,16.18199887669533,0.07100163944221263,669.3120585244546
2.816e-05,16.18763096878405,0.07102838112837365,667.7722495269066
2.82e-05,16.19319483264566,0.07105496984334574,661.6634990776166
2.824e-05,16.19760215480973,0.07108184582104556,682.1353859138728
2.828e-05,16.202653669936577,0.07110851985658179,651.5663908969726
2.832e-05,16.20697448118909,0.07113379342321334,612.111940681105
2.836e-05,16.21207069664177,0.07115810675485693,603.5546414980091
2.84e-05,16.216636820180785,0.07118237616407994,609.9158196518151
2.8440000000000002e-05,16.221212269738896,0.07120606498958254,574.5254554786569
2.8480000000000002e-05,16.225480971747672,0.07122881629859057,563.039994923174
2.852e-05,16.229798438721218,0.07125187708396434,589.9992737654941
2.856e-05,16.234005759854526,0.07127529025841363,580.6594486983984
2.86e-05,16.238498002371752,0.07129812436370875,561.0458160574971
2.864e-05,16.242313562554244,0.0713196857285177,517.022424389888
2.868e-05,16.246158752074138,0.07133969466294388,483.42429691879437
2.872e-05,16.25059213759699,0.0713590129551705,482.4903144120846
2.876e-05,16.254373882796614,0.07137855590805413,494.65732976976096
2.8800000000000002e-05,16.257920459505648,0.07139812763769607,483.9291523278265
2.8840000000000002e-05,16.26250011436733,0.071416825462625,450.9620941180232
2.888e-05,16.265984897817756,0.07143449489708573,432.5096289178958
2.892e-05,16.26917799334924,0.07145154588367036,420.0397003148002
2.896e-05,16.27246356187434,0.071468472170969,426.274664616348
2.9e-05,16.27619837402531,0.07148508898190187,404.5658820279629
2.904e-05,16.27934284263553,0.07150118023835395,399.9969405762214
2.908e-05,16.28252959209682,0.07151660306624448,371.1444539500304
2.912e-05,16.285958496972835,0.07153087482380241,342.4434239465493
2.9160000000000002e-05,16.287441539548194,0.07154445492944997,336.5618584313239
2.92e-05,16.28983985345754,0.07155789266587217,335.3249626791949
2.924e-05,16.29140938663106,0.07157121125641785,330.6045646047438
2.928e-05,16.294132153699888,0.07158368118502095,292.89186555003766
2.932e-05,16.296929305037747,0.07159551348124243,298.72294552435966
2.936e-05,16.29872064181775,0.07160749218553256,300.2122689810047
2.94e-05,16.30130500169398,0.0716190871997118,279.5384399811356
2.944e-05,16.303220002968324,0.07162947611431886,239.90729037210704
2.948e-05,16.30441289117465,0.07163878867719387,225.72085337830188
2.9520000000000002e-05,16.305707057672574,0.07164816535670582,243.1131222194615
2.956e-05,16.306670606013736,0.07165764452186581,230.84513577997876
2.96e-05,16.307412873216936,0.07166594838363356,184.34795260811208
2.964e-05,16.308523414533273,0.07167335360277326,185.91300437611196
2.968e-05,16.30989131658307,0.07167932503255128,112.65848452553804
2.972e-05,16.310850162270842,0.07168462046093663,152.1129347414054
2.976e-05,16.31245265027631,0.07169079534744449,156.6313906522437
2.98e-05,16.31293330863154,0.07169701365151755,154.28381300024392
2.9840000000000002e-05,16.31319815232841,0.07170235805087756,112.93615500050575
2.9880000000000002e-05,16.313554846294096,0.07170633126294665,85.72444845366954
2.992e-05,16.31398235068699,0.07170969006598293,82.21570336089567
2.996e-05,16.313877073283408,0.07171272020814795,69.29140488967107
3e-05,16.314115617069074,0.07171480728040888,35.0622081572871
3.004e-05,16.313160763066872,0.07171688879926033,69.01373441470334
3.008e-05,16.31264709658443,0.07171864822036081,18.957320609159545
3.012e-05,16.312207969451553,0.07171966096031132,31.679676916771285
3.016e-05,16.31193763765115,0.07172068127309297,19.335962165933708
3.0200000000000002e-05,16.31126906013094,0.07172114170122602,3.6854444859351445
3.0240000000000002e-05,16.31005003102554,0.07172085090451041,-18.225280266062846
3.028e-05,16.30905356367385,0.07171938732867963,-54.953511273156245
3.032e-05,16.30726257265792,0.07171746080043877,-41.37290077018976
3.036e-05,16.306059119535604,0.07171573671921692,-44.831160322060406
3.04e-05,16.3051207947157,0.07171377586080824,-53.21176011199511
3.044e-05,16.304847932044655,0.07171063061160997,-104.05069980153883
3.048e-05,16.30249899730637,0.07170597685444952,-128.63715822140753
3.052e-05,16.30017305839024,0.07170165731156983,-87.33998576257261
3.056e-05,16.298152355097443,0.0716980561779372,-92.71669586876564
3.06e-05,16.296199102226424,0.07169346300342583,-136.94202969998747
3.064e-05,16.294450390532585,0.07168748904937074,-161.7556730539207
3.068e-05,16.29252153248487,0.0716804998310881,-187.7052410781763
3.0720000000000004e-05,16.290324347544107,0.07167293305821751,-190.63340245056312
3.0760000000000004e-05,16.28749951848094,0.07166488515814214,-211.7616013185612
3.08e-05,16.285119332612343,0.07165653030597806,-205.9810068851424
3.084e-05,16.282222635953246,0.07164782104531685,-229.4820261755918
3.088e-05,16.27924043618766,0.07163833531703653,-244.80438783971948
3.092e-05,16.277084542203617,0.07162857595712453,-243.16360776036475
3.096e-05,16.27318709207266,0.07161861213077186,-255.02770987262173
3.1e-05,16.27063501210041,0.07160823129385135,-264.0141361533952
3.104e-05,16.26674056638178,0.07159697049395289,-299.02585876977895
3.108e-05,16.263598769962055,0.07158519878038049,-289.559819850425
3.112e-05,16.259873512956222,0.07157284850250933,-327.9540737073247
3.116e-05,16.255935375153655,0.0715596561258159,-331.6647609637115
3.12e-05,16.2522133584573,0.07154622848650187,-339.7172047377754
3.124e-05,16.247941342093554,0.0715327367305509,-334.87059281106605
3.128e-05,16.24343156149689,0.07151837359416394,-383.28622653725523
3.132e-05,16.239262828113688,0.07150374036013313,-348.37547500267766
3.136e-05,16.23518595570203,0.07148970235062957,-353.5250001748063
3.14e-05,16.230489619556927,0.07147496461152911,-383.36195484860997
3.1440000000000004e-05,16.22574764080797,0.0714590182485794,-413.956192635962
3.1480000000000004e-05,16.22036762710393,0.07144236761233412,-418.5756196286067
3.152e-05,16.21521139745029,0.07142522878090829,-438.3659516626694
3.156e-05,16.20968328642294,0.07140797888129248,-424.1290291279611
3.16e-05,16.203290490239738,0.07139126160413319,-411.73482883622023
3.164e-05,16.19732124957481,0.07137401776278228,-450.45723870899093
3.168e-05,16.191978337250404,0.07135513415106284,-493.7233472630513
3.172e-05,16.186103048304748,0.07133489904141342,-518.0321352079525
3.176e-05,16.179723439864386,0.0713145018731777,-501.8262765780185
3.18e-05,16.173366600522797,0.07129421678284278,-512.428240167695
3.184e-05,16.166961931723357,0.07127394936244719,-500.94277961221206
3.188e-05,16.161307129510163,0.07125325331980932,-533.8593522811124
3.192e-05,16.15472949414874,0.07123200193622152,-528.7098271089837
3.196e-05,16.148640238405747,0.0712104981249292,-546.4807375069175
3.2e-05,16.14174307183522,0.07118824359364366,-566.2458267705287
3.204e-05,16.13489157560833,0.071165737139509,-559.0768799622712
3.208e-05,16.12763182987505,0.0711429151507437,-582.0225583027856
3.212e-05,16.12029235068642,0.07111956861720842,-585.3041184614948
3.2160000000000004e-05,16.112802185203243,0.07109620239431218,-583.0070263503981
3.2200000000000003e-05,16.105686736883335,0.07107369442561129,-542.3914086937565
3.224e-05,16.09899083273804,0.0710507053297056,-607.0633865907829
3.228e-05,16.0910534805211,0.07102617793936859,-619.3061302598142
3.232e-05,16.08354106185494,0.07100071757623569,-653.7120263853593
3.236e-05,16.07613618782611,0.07097493107650855,-635.6129599715545
3.24e-05,16.068599669863364,0.0709489254695339,-664.6673887613584
3.244e-05,16.06093791082699,0.07092281182350171,-641.0149128481993
3.248e-05,16.053580769276028,0.07089705208111124,-646.9722066747794
3.252e-05,16.045287166929537,0.07087099396917405,-655.933390185101
3.256e-05,16.036756101774223,0.07084450067187427,-668.7314748040676
3.26e-05,16.027945718229176,0.07081769890791957,-671.3567229310352
3.264e-05,16.018802266691797,0.07079007927820224,-709.6247629356766
3.268e-05,16.010441129175284,0.0707618381714764,-702.4305733569678
3.272e-05,16.002469448680742,0.07073331434572148,-723.7607143885788
3.276e-05,15.994244427533374,0.07070468248090904,-707.8325262336125
3.28e-05,15.986119922817178,0.07067684778278746,-683.9023798454858
3.2840000000000004e-05,15.97711102614083,0.0706492160365403,-697.6849325120651
3.2880000000000004e-05,15.968198952357866,0.07062105368725825,-710.4325315901282
3.292e-05,15.958956459838602,0.07059281106596617,-701.698533013871
3.296e-05,15.950036905931748,0.07056459217287832,-709.2461213789026
3.3e-05,15.940163115505314,0.07053544586040407,-748.0695023334799
3.304e-05,15.931223938013435,0.07050524793411282,-761.8268122296074
3.308e-05,15.92153220994997,0.07047478394902099,-761.3724423614784
3.312e-05,15.911653638237764,0.07044456330423632,-749.6597968719311
3.316e-05,15.90282460745981,0.07041467687373244,-744.6617283225122
3.32e-05,15.89370135548965,0.0703845248892834,-762.9374941294786
3.324e-05,15.884426350882444,0.07035362975767226,-781.8190864272831
3.328e-05,15.87449509481799,0.07032210860535393,-794.2385294894756
3.332e-05,15.864900163218692,0.07029077323982612,-772.5297469010902
3.336e-05,15.85516307235157,0.070259778146844,-777.22490220509
3.34e-05,15.845458437874457,0.07022866441284076,-778.4617979572188
3.344e-05,15.835784787614392,0.07019762236830558,-773.6404288009611
3.348e-05,15.82597665784932,0.0701662880124886,-793.0773620487014
3.352e-05,15.815623771449443,0.070133880334072,-827.3065587810853
3.3560000000000004e-05,15.805237263589751,0.07010071941138511,-830.7395755625045
3.3600000000000004e-05,15.796117904140976,0.07006771549873045,-819.4560571706344
3.364e-05,15.78653604364649,0.07003500844105631,-815.8968265369575
3.368e-05,15.776467981432168,0.07000285016121177,-792.0171656897338
3.372e-05,15.76610140426061,0.06997071712413769,-814.6346880143768
3.376e-05,15.754438725360822,0.06993754812376428,-843.8153306564388
3.38e-05,15.743492424825636,0.06990399694784621,-833.743465246246
3.384e-05,15.732410208870736,0.06987098041380634,-817.083236748183
3.388e-05,15.72148599879317,0.06983805021004139,-829.4269514990208
3.392e-05,15.711035492910195,0.06980499379242418,-823.3939293610856
3.396e-05,15.701255265409573,0.06977118564510291,-867.0134367014688
3.4e-05,15.690935295836006,0.06973704126407926,-840.2056144818583
3.404e-05,15.680440223739096,0.06970328612657596,-847.5512606832772
3.408e-05,15.669901963023957,0.06966880147300661,-876.6814177844359
3.412e-05,15.658882061704059,0.06963341009912262,-892.8872764143697
3.416e-05,15.647935420865387,0.0695979429969273,-880.4678333521772
3.42e-05,15.637091091023626,0.06956335838198696,-848.7629136649543
3.424e-05,15.626560017745183,0.06952885504876748,-876.403747309468
3.4280000000000004e-05,15.615733418850644,0.06949429365717595,-851.6658322668897
3.4320000000000003e-05,15.604603977159876,0.0694602790239924,-849.0658269103735
3.436e-05,15.593866120807613,0.06942552073879137,-888.8484331421122
3.44e-05,15.582966051963911,0.06938997639371845,-888.3688205035312
3.444e-05,15.571317397805,0.06935451181580016,-884.8600754107574
3.448e-05,15.560607237962467,0.06931958238461544,-861.6114838248241
3.452e-05,15.550195331187602,0.06928485641016058,-874.6872389187586
3.456e-05,15.538820794323096,0.06924964224052517,-886.0212428515314
3.46e-05,15.527841354606702,0.06921349661266009,-921.2601504019799
3.464e-05,15.516884839288045,0.06917698597433428,-904.2717658880459
3.468e-05,15.505848425167615,0.06914153401780121,-868.3260607649526
3.472e-05,15.494782268129672,0.06910705037394269,-855.8561321618567
3.476e-05,15.483874189048754,0.06907254805043402,-869.2600432716621
3.48e-05,15.47301865278179,0.06903770091068098,-873.0969443803069
3.484e-05,15.461616961315727,0.06900334045154224,-844.9260125563095
3.488e-05,15.451070078559711,0.06896896989529533,-873.6017997893391
3.492e-05,15.439022601388233,0.06893343261819815,-903.2620550699816
3.4960000000000004e-05,15.42852167969727,0.06889706434909769,-915.1513999526901
3.5000000000000004e-05,15.416450778593996,0.06886123930441736,-876.1008340640487
3.504e-05,15.4057691502934,0.06882507853089001,-931.9378423030113
3.508e-05,15.39446111916993,0.06878801457103591,-921.2601504019799
3.512e-05,15.382812305998861,0.0687512747283544,-915.7319836730771
3.516e-05,15.37132260108747,0.06871492311948245,-901.8484599246915
3.52e-05,15.360169017507566,0.06867914098751188,-887.2581386036607
3.524e-05,15.348819176453647,0.06864338662258881,-900.460107549853
3.528e-05,15.337491059343066,0.06860764992760507,-886.3746416378541
3.532e-05,15.325997089716967,0.0685714992511859,-921.1591793201737
3.536e-05,15.314492536172063,0.06853454938865425,-926.3339472627538
3.54e-05,15.302748457465647,0.06849766818645822,-917.7261625387544
3.544e-05,15.291380349453762,0.06846116461610814,-907.4523549649491
3.548e-05,15.279430067368944,0.06842440104522242,-930.726189321334
3.552e-05,15.268646587634047,0.0683880347955436,-887.5862946195314
3.556e-05,15.25731534859942,0.0683522506441514,-901.621274990627
3.56e-05,15.24654333368447,0.06831671589133126,-875.1163660164358
3.564e-05,15.234721413068385,0.06828091457485515,-914.9494577890773
3.5680000000000004e-05,15.222281331176916,0.06824385818783217,-937.8698933591398
3.5720000000000004e-05,15.21098135987276,0.06820637772226562,-936.1533849684301
3.576e-05,15.199865445573042,0.06816888160618138,-938.6524192431398
3.58e-05,15.188031250223453,0.06813161620901909,-924.6174388720442
3.584e-05,15.176411177188584,0.06809416603477708,-947.8912732284293
3.588e-05,15.16412324743033,0.06805563143111648,-978.8389098021034
3.592e-05,15.151990705091045,0.06801649554466371,-977.955412836297
3.596e-05,15.139689187656924,0.06797753938673656,-969.8524835213302
3.6e-05,15.127015070673304,0.06793874629710653,-969.8019979804272
3.604e-05,15.11481015661715,0.06789989363453822,-972.8311304346203
3.608e-05,15.102274890443804,0.0678612858268433,-957.559254311396
3.612e-05,15.09006116366327,0.06782262198019798,-975.6330779547494
3.616e-05,15.078194811600431,0.0677832902098465,-990.9554396188769
3.62e-05,15.065353078551658,0.06774326022446434,-1010.5438294893268
3.624e-05,15.05287199424062,0.06770291016075285,-1006.9593560851981
3.628e-05,15.040573716242282,0.06766268227205034,-1004.4350790400368
3.632e-05,15.027587340889772,0.06762208079034515,-1025.6390062193893
3.636e-05,15.014343588203621,0.06758119204591223,-1018.7982154270031
3.6400000000000004e-05,15.000912235905735,0.06753987871808029,-1046.8681761691944
3.6440000000000003e-05,14.987521744052282,0.06749810849610319,-1041.642922685711
3.648e-05,14.974335951514469,0.06745642460440104,-1042.5516624219686
3.652e-05,14.960915128748022,0.06741428432340912,-1064.4623871739666
3.656e-05,14.947587534064485,0.06737190524580874,-1054.4914928455808
3.66e-05,14.934424030094224,0.0673296463237957,-1058.4546078064836
3.664e-05,14.921717521592312,0.06728689415804803,-1079.1536795768038
3.668e-05,14.908284505564254,0.06724417632246818,-1056.738099415774
3.672e-05,14.894722877099094,0.0672016467979559,-1069.7381261983535
3.676e-05,14.87988465407109,0.06715828476687412,-1098.36342789048
3.68e-05,14.865751162859578,0.06711411698655953,-1110.025587839124
3.684e-05,14.851705539405065,0.06706998555583439,-1096.545948417964
3.688e-05,14.837332047742985,0.06702620096077526,-1092.6838045388677
3.692e-05,14.822758238336403,0.06698207003490551,-1113.8624889477685
3.696e-05,14.807709859997441,0.06693696322353013,-1141.4780798218308
3.7e-05,14.79297937403765,0.06689084064307177,-1164.6509430964095
3.704e-05,14.778272363339129,0.066844204119807,-1167.1752201415704
3.7080000000000004e-05,14.76410656339175,0.06679739897483562,-1173.082028427247
3.7120000000000004e-05,14.74927225166956,0.06674954373061345,-1219.6801826809199
3.716e-05,14.73357625898541,0.0667010346986366,-1205.771416162083
3.72e-05,14.717547619647428,0.06665270085148668,-1210.920941334211
3.724e-05,14.701493901602838,0.06660408378045228,-1219.9326103854366
3.728e-05,14.68534247823477,0.06655468216411226,-1250.1482066160145
3.732e-05,14.668946777251328,0.06650479033317007,-1244.44334049395
3.736e-05,14.653129218246931,0.06645430125827897,-1280.0104040602696
3.74e-05,14.635871818609253,0.06640275097731811,-1297.5036439832356
3.744e-05,14.618824544358537,0.06635093918125536,-1293.0861591542043
3.748e-05,14.601588361048478,0.06629900117134035,-1303.8143365961384
3.752e-05,14.584898518160466,0.06624625236363843,-1333.6260484994907
3.756e-05,14.567561883727807,0.06619272910773907,-1342.536746468909
3.76e-05,14.549949634927529,0.0661390049193869,-1343.6726711392316
3.764e-05,14.532077445814755,0.06608447750607897,-1382.6979942574212
3.768e-05,14.513706639584054,0.06602838302158141,-1422.026230621031
3.772e-05,14.495913057736155,0.06597114756385944,-1439.7466554780613
3.776e-05,14.47900311690914,0.06591376317379179,-1429.4728479042556
3.7800000000000004e-05,14.460747250036151,0.06585657466762283,-1429.9524605428364
3.7840000000000004e-05,14.443178484725552,0.06579897117030765,-1450.2224052154797
3.788e-05,14.424185275002381,0.06574024891340607,-1485.8904398636055
3.792e-05,14.404172941316725,0.0656801862653935,-1517.2419607645056
3.796e-05,14.38393562203416,0.06561929313023308,-1527.414797256505
3.8e-05,14.363695733001608,0.065558184421813,-1528.0206237473437
3.804e-05,14.343562221352304,0.06549580600203922,-1590.9003649423055
3.808e-05,14.323252008102791,0.06543150812200028,-1623.993637004367
3.812e-05,14.302918684795754,0.06536764492246853,-1569.166339583469
3.816e-05,14.282399991978743,0.06530440925821021,-1592.6168733330148
3.82e-05,14.261711996213531,0.06523971254239815,-1642.2189172704298
3.824e-05,14.240362137915241,0.06517323116271515,-1681.8500668794588
3.828e-05,14.21905675016147,0.06510589152883679,-1685.1316270381678
3.832e-05,14.19806723742939,0.06503818839906395,-1700.024861604618
3.836e-05,14.175592336474269,0.06496913982962602,-1752.4036102917103
3.84e-05,14.152949594259614,0.06489890182084442,-1759.4968287886127
3.844e-05,14.129960404970955,0.06482796155818885,-1787.5163039899003
3.848e-05,14.107078665305462,0.06475608276932789,-1806.4231390581567
3.8520000000000004e-05,14.083632575562573,0.06468329271645361,-1833.0795046550572
3.8560000000000004e-05,14.060352709217955,0.06460975396300775,-1843.8581676378953
3.86e-05,14.037077824234833,0.06453529738242827,-1878.9708613360851
3.864e-05,14.013321783109838,0.0644597967608629,-1896.0602169318256
3.868e-05,13.988895645985913,0.06438340708892225,-1923.4233801013718
3.872e-05,13.964445267371834,0.06430574013279673,-1959.9244261744009
3.876e-05,13.939797974921769,0.0642273012527508,-1962.0195761218843
3.88e-05,13.914546322708592,0.06414820707038396,-1992.6895422205912
3.884e-05,13.889501892600048,0.06406755641879107,-2039.8430374241996
3.888e-05,13.863582469503854,0.06398523166666183,-2076.394569038132
3.892e-05,13.837371712771308,0.06390170990235776,-2099.6936461649684
3.896e-05,13.811202241098052,0.06381708856297284,-2131.3733230817393
3.9e-05,13.785097682860084,0.06373135704654344,-2155.20249838806
3.904e-05,13.757659203338452,0.0636454781123346,-2138.7442120536093
3.908e-05,13.730387120424746,0.06355890853592622,-2189.734608365863
3.912e-05,13.702932583296699,0.06347093344205908,-2209.0200849908933
3.916e-05,13.675300126640181,0.06338209353087627,-2232.975474149472
3.9200000000000004e-05,13.646126882625328,0.06329232064689756,-2255.66872478547
3.9240000000000004e-05,13.617118872988094,0.0632013865954781,-2291.0338461881765
3.9280000000000003e-05,13.587846323480777,0.06310874764734231,-2340.913560600559
3.932e-05,13.557933837206837,0.06301481374508237,-2355.7815523965583
3.936e-05,13.527869457849688,0.06291947836420694,-2410.9874913742296
3.94e-05,13.497416240482144,0.06282224220271652,-2450.820583146872
3.944e-05,13.46619281236495,0.06272372673761963,-2474.952671698611
3.948e-05,13.434447394964344,0.06262445550397538,-2488.6090105129324
3.952e-05,13.4024945217462,0.06252433914237644,-2517.2090694346075
3.956e-05,13.37073008994313,0.06242322468163383,-2538.5139676957665
3.96e-05,13.337640532762196,0.06232050982924459,-2597.2286517662133
3.964e-05,13.304822065965746,0.06221571093372687,-2642.716124120015
3.968e-05,13.272045791995767,0.06210988970600585,-2648.3452619307245
3.972e-05,13.238195297444273,0.06200329403008738,-2681.4385339927862
3.976e-05,13.203575715057237,0.06189505101096924,-2730.7124219143298
3.98e-05,13.169099896693911,0.06178505664843717,-2769.0057046894235
3.984e-05,13.133806334305064,0.061674348925212126,-2766.380456562455
3.988e-05,13.09861668876113,0.061562723374853474,-2814.8970613704505
3.9920000000000004e-05,13.062683561798934,0.061450332463694704,-2804.648496567097
3.9960000000000004e-05,13.026664809194775,0.06133681774439545,-2871.087468395736
4e-05,12.990593900167458,0.061220435951228294,-2948.0021899617936
4.004e-05,12.953352986486392,0.061102298270948534,-2958.8818240264377
4.008e-05,12.916338659881802,0.06098384253176109,-2963.905135346308
4.012e-05,12.878899250543292,0.06086471331545799,-2992.555679808886
4.016e-05,12.841031533887897,0.06074462790301017,-3011.7149425816583
4.02e-05,12.802454623683504,0.060622528117480326,-3093.2743339108133
4.024e-05,12.762897116545096,0.060498029763902166,-3131.6433449972606
4.028e-05,12.72318343741126,0.060371362551486805,-3201.7172757709313
4.032e-05,12.682784845097956,0.06024337817130928,-3197.5017331055133
4.036e-05,12.641899759251304,0.0601154417523956,-3199.319212578029
4.04e-05,12.602279249662944,0.05998747857614526,-3198.839599939448
4.044e-05,12.561946059834657,0.059858338581936454,-3258.1601105007335
4.048e-05,12.52074818681634,0.05972623559133205,-3346.9894197199505
4.052e-05,12.479526861471191,0.05959215053839178,-3357.2632272937562
4.056e-05,12.43719808833873,0.059457459658960675,-3377.280744261883
4.06e-05,12.394751077001658,0.05932174543761545,-3408.4303229991715
4.0640000000000004e-05,12.351604816709472,0.05918478270884366,-3439.706115588717
4.0680000000000004e-05,12.30839057391638,0.05904596160731126,-3501.34896103155
4.072e-05,12.26394310668843,0.05890573599803092,-3509.931502985097
4.076e-05,12.219734068137079,0.058764111939267574,-3571.2714351825107
4.08e-05,12.174321717783263,0.058620583565901344,-3605.147233128572
4.084e-05,12.129147359477868,0.05847566583044947,-3640.7395394653436
4.088e-05,12.083772629914266,0.058329930229234966,-3646.040521260182
4.092e-05,12.038546714320793,0.058183038004278355,-3698.570726569983
4.096e-05,11.993250205194432,0.058034998242977025,-3703.4173384966925
4.1e-05,11.947716470030114,0.05788605226621647,-3743.881499530624
4.104e-05,11.901039713569741,0.05773555436392856,-3781.013614864943
4.108e-05,11.853904373922145,0.05758355502165418,-3818.9534988537143
4.112e-05,11.806258102014821,0.05743024053103928,-3846.7710318913882
4.116e-05,11.758986592921222,0.05727572044570762,-3879.2332346921607
4.12e-05,11.712309227059874,0.057120060901717756,-3903.743964800674
4.124e-05,11.66594626994469,0.0569629872577272,-3949.9382347271217
4.128e-05,11.618726377987171,0.05680484887367899,-3956.9809676831205
4.1320000000000004e-05,11.571120019004043,0.05664605720673148,-3982.6023796915056
4.1360000000000004e-05,11.522730510312535,0.056486515324646165,-3994.491724574214
4.1400000000000003e-05,11.474501885443603,0.05632584206158921,-4039.1714282735643
4.144e-05,11.426434731300615,0.05616370219356902,-4067.8219727361425
4.148e-05,11.378291366433059,0.05600104232447752,-4065.171481838724
4.152e-05,11.329263078836773,0.055837775114328955,-4098.18902558943
4.156e-05,11.28066672482081,0.0556734739603027,-4116.868675723623
4.16e-05,11.231141867824922,0.05550794247364463,-4159.705657180005
4.164e-05,11.182227254915508,0.05534129222740014,-4172.806655044391
4.168e-05,11.13369308469901,0.05517377514441834,-4203.0474940454205
4.172e-05,11.084451634539947,0.055005683031125664,-4201.558170588775
4.176e-05,11.034167284825125,0.05483749953900395,-4207.6164354971625
4.18e-05,10.98420550480575,0.05466914692032021,-4210.014498690065
4.184e-05,10.933122794384799,0.054500530767112955,-4220.793161672903
4.188e-05,10.883110185082163,0.05433150214703651,-4230.637842149032
4.192e-05,10.833546452235844,0.05416199542888772,-4244.698065290576
4.196e-05,10.78398468760177,0.05399145931055992,-4282.107851099863
4.2e-05,10.734485088638024,0.053820138646926474,-4283.9253305723805
4.2040000000000004e-05,10.68553377624781,0.05364873468215051,-4286.27290822438
4.2080000000000004e-05,10.635904966804013,0.05347798248570764,-4251.336913919352
4.212e-05,10.586583396798797,0.05330760236770122,-4267.668986401543
4.216e-05,10.536885316593546,0.053137003142447285,-4262.292276295349
4.22e-05,10.487159571331539,0.05296623125664345,-4276.302013895995
4.224e-05,10.438166507548317,0.05279540030275677,-4265.245680438189
4.228e-05,10.388622857631185,0.052624466358366644,-4281.451539068124
4.232e-05,10.339495167125646,0.0524541463181539,-4234.55047156903
4.236e-05,10.290780285275783,0.052284675949594565,-4238.967956398063
4.24e-05,10.24243510034835,0.05211536208621203,-4226.725212729032
4.244e-05,10.194111526876267,0.05194636022347227,-4223.367924258967
4.248e-05,10.146378170914696,0.05177716146712299,-4236.569893205161
4.252e-05,10.098465087098239,0.05160846100306242,-4198.453309823228
4.256e-05,10.051801268941315,0.051440684424400376,-4190.375623278712
4.26e-05,10.005328131475006,0.05127388827494268,-4149.4318496062
4.264e-05,9.958250377598244,0.05110760051488188,-4164.95615343394
4.268e-05,9.91191587666897,0.050941381920012116,-4145.973590054328
4.272e-05,9.866008026315964,0.05077575451082633,-4135.3968692351045
4.2760000000000004e-05,9.819917683961382,0.050611443259691864,-4080.16568748698
4.2800000000000004e-05,9.773524733397185,0.0504487455264447,-4054.7209748717564
4.284e-05,9.727995483118232,0.05028691513479024,-4036.7986078511135
4.288e-05,9.683347564907574,0.050126002570269404,-4008.82961819073
4.292e-05,9.639508090914129,0.04996585637625948,-3998.480082305568
4.296e-05,9.595122579014884,0.0498062826882834,-3980.204316498602
4.3e-05,9.551736640446483,0.04964879405314663,-3894.2274403404167
4.304e-05,9.508142823629896,0.04949385140383761,-3852.9050251111303
4.308e-05,9.464455254077661,0.049340071941390985,-3836.0680972199057
4.312e-05,9.422590154050301,0.04918679178094389,-3827.939925134488
4.316e-05,9.380585087069678,0.049034289602682135,-3797.168987953975
4.32e-05,9.339374651654385,0.04888387752581376,-3723.4348554648195
4.324e-05,9.298257071910296,0.048735813531452794,-3679.7648625835336
4.328e-05,9.257835099349847,0.0485900117941797,-3610.322001071153
4.332e-05,9.217661668464208,0.048445503496464544,-3615.0928846865067
4.336e-05,9.177541268568579,0.04830232751217383,-3543.7063298493517
4.34e-05,9.13887975909326,0.04816044698686269,-3550.3199357076746
4.3440000000000004e-05,9.100538354843446,0.04801932273495426,-3505.8926597128393
4.3480000000000004e-05,9.063744305721805,0.04788049406059072,-3435.541058464201
4.3520000000000003e-05,9.025737735198202,0.04774362422521423,-3407.9507103605897
4.356e-05,8.987618232845339,0.04760852643232344,-3346.9389341790484
4.36e-05,8.9513689377374,0.047475835285167495,-3287.6184236177623
4.364e-05,8.915332079808516,0.04734526604529572,-3240.8435699709275
4.368e-05,8.880272109112534,0.04721569439971219,-3237.7387092053796
4.372e-05,8.84562886209125,0.04708740963056629,-3176.4997480897728
4.376e-05,8.811706477883089,0.046961104399479196,-3138.7618062646143
4.38e-05,8.777639424723528,0.046837235600596105,-3054.6781378903006
4.384e-05,8.744545507595348,0.046716679158051666,-2973.143989331598
4.388e-05,8.711903521354744,0.046598518254423085,-2934.901192097407
4.392e-05,8.679201457352026,0.04648149479003106,-2916.2720275041193
4.396e-05,8.64704115409028,0.046365115521140955,-2902.6914170011532
4.4e-05,8.615754176154377,0.04625021194461146,-2842.4874094740617
4.404e-05,8.586109036052923,0.046137028915315924,-2816.6640553020643
4.408e-05,8.556278818036587,0.04602573909380427,-2747.827020280522
4.412e-05,8.526859983463968,0.04591748193873468,-2665.030733199239
4.4160000000000004e-05,8.497512693002387,0.04581136890458724,-2640.6209741725324
4.4200000000000004e-05,8.469353092928147,0.04570674569875186,-2590.539317596536
4.424e-05,8.44187937910913,0.04560366533104649,-2563.4790676724097
4.428e-05,8.414200063012593,0.045502702831781996,-2484.6458955520293
4.432e-05,8.387820439086314,0.04540462053262605,-2419.4690622459716
4.436e-05,8.36220876413655,0.045308607130936304,-2381.201022241329
4.44e-05,8.335873911305226,0.045214371829997164,-2330.564024715399
4.444e-05,8.310979433588978,0.045122371019098405,-2269.476520222501
4.448e-05,8.286234215863193,0.045032472930978264,-2225.4278857844406
4.452e-05,8.262329216171851,0.04494393441847465,-2201.497739396314
4.456e-05,8.239187796117578,0.044856424296439226,-2174.0083623745095
4.46e-05,8.215814473874566,0.044771112314854734,-2091.5907168500016
4.464e-05,8.192639610375451,0.04468815497889798,-2056.276080988198
4.468e-05,8.170267851954701,0.04460709085072509,-1996.9303276564617
4.472e-05,8.148992791837577,0.04452799767806906,-1957.7283051451109
4.476e-05,8.129292801269054,0.044449955109519226,-1944.40012234666
4.48e-05,8.110684308127254,0.044373397320727356,-1883.4893172469237
4.484e-05,8.090643430886374,0.044299325944824976,-1820.079477872478
4.4880000000000004e-05,8.07129970355281,0.044227008941468963,-1795.7706899275772
4.4920000000000004e-05,8.052553432495925,0.044155972251430274,-1756.0638120071935
4.496e-05,8.034751733820249,0.04408687471101766,-1698.8132086229411
4.5e-05,8.017034390436681,0.04401991169927445,-1649.3373785377842
4.504e-05,8.000056178571601,0.04395414166086278,-1639.164542045785
4.508e-05,7.982952084778953,0.04388963174155206,-1586.3314234905636
4.512e-05,7.966970373902757,0.04382719879739409,-1535.3157844078594
4.516e-05,7.951522793368397,0.04376664643963477,-1492.302103558315
4.52e-05,7.935960789828992,0.04370793377498596,-1443.33112888219
4.524e-05,7.920503296153726,0.043650403481705104,-1433.1835351606428
4.528e-05,7.905755879768061,0.04359330483979897,-1421.7485601460628
4.532e-05,7.890857868170369,0.043538047910424996,-1341.0979085531671
4.536e-05,7.87658656911977,0.04348475486859215,-1323.5541830892978
4.54e-05,7.863168584108673,0.04343271992643861,-1278.1929245877536
4.544e-05,7.849733311768051,0.04338190622951952,-1262.4919213668525
4.548e-05,7.836796229309402,0.04333281560411145,-1192.0393490364063
4.552e-05,7.824085340983728,0.043284841214012756,-1206.680155898341
4.5560000000000004e-05,7.811484200749479,0.04323756958264342,-1156.9014125677643
4.5600000000000004e-05,7.79915561673839,0.043191853915644736,-1128.8819373664771
4.5640000000000003e-05,7.786918553176953,0.04314743522219186,-1092.0527352775769
4.568e-05,7.7756884220637685,0.04310435288100669,-1062.0643239810636
4.572e-05,7.763893964462905,0.043063030970632805,-1004.031194712811
4.576e-05,7.753010016786805,0.043022832363544025,-1005.8991597262303
4.58e-05,7.742428502363272,0.04298299371836189,-986.0330993808126
4.584e-05,7.732877902609697,0.04294398051177351,-964.6272300378469
4.588e-05,7.7227742177413825,0.04290530202432133,-969.2971425713949
4.592e-05,7.7134945039280955,0.042867800354827595,-905.7863321151426
4.596e-05,7.7042728018110465,0.042831798610754104,-894.3008715596595
4.6e-05,7.695273351723476,0.042796422382532395,-874.5105395255971
4.604e-05,7.685475492439808,0.042761714078016835,-860.904686252179
4.608e-05,7.676119525090986,0.042728271446011726,-811.2269140034093
4.612e-05,7.667333173786602,0.042696273710187256,-788.6598772196696
4.616e-05,7.659216039545815,0.042664949451478446,-777.5530582209607
