Repository: yedderssi/caracterisation2

File: configur/Ferrite_N49/Fichier auto/Fair-Rite-77/Fair-Rite-77_Ferrite Mn-Zn_Sinusoïdale B_10000.0_0.075.csv (part 2 of 5)
Bmax (T) =,0.07521616583369296,Freq(Hz) =,10000.0,Hc =,2.6412620851678126,Br (T) =,0.012725748178677304,Hmax =,16.97997710661156,µr =,3525.04144077755,W(J/m³) =,0.5357077702135837,P(W/m³) =,5357.077702135837
temps (s),ChampH (A/m),ChampB (T),dB/dt (T/s)
2.288e-05,9.473556000804384,0.03556142130226782,4007.6432079795036
2.292e-05,9.502424671892149,0.03572192594361816,4017.588859537437
2.296e-05,9.532109579011049,0.03588239776936691,4006.0024279001486
2.3e-05,9.561449103214217,0.03604242885634358,3995.5519209331806
2.304e-05,9.591176332247768,0.03620232161293817,3999.0859087964063
2.308e-05,9.620883357127193,0.03636201646621243,3985.6567549161505
2.312e-05,9.650678081140866,0.03652192487332469,4009.7636006974385
2.3160000000000002e-05,9.680127138725364,0.03668168535780213,3978.2606231738296
2.32e-05,9.709484939715557,0.03684097026848424,3985.9849109320216
2.324e-05,9.739096779221004,0.03699946861443909,3938.932386810219
2.328e-05,9.76808424855068,0.03715762315386039,3968.7945842544746
2.332e-05,9.796807710307837,0.037316570316273855,3978.563536419248
2.336e-05,9.826108666200565,0.037475446294074656,3965.2353536207975
2.34e-05,9.855379515719434,0.03763384467865851,3954.6838755720237
2.344e-05,9.884751478183478,0.03779177607198901,3941.885790953058
2.348e-05,9.914409152723719,0.03794915212436958,3926.9168280752524
2.3520000000000002e-05,9.94381411916495,0.038105944059041906,3912.679905540544
2.356e-05,9.972391259380123,0.038262673896498914,3923.8119673097035
2.36e-05,10.001628123982819,0.03841970311321347,3927.64886841835
2.364e-05,10.030302412542065,0.03857682875731116,3928.6333364659627
2.368e-05,10.060314289275132,0.03873367420665684,3913.6391308177053
2.372e-05,10.089439768267015,0.03888971744075755,3888.522574218353
2.376e-05,10.118358093739179,0.03904534265457959,3892.7381168837715
2.38e-05,10.146355833857179,0.039200716955263344,3875.9769173039026
2.3840000000000002e-05,10.174583141437402,0.039356215955233136,3898.9730811853196
2.3880000000000002e-05,10.203661129964376,0.03951195375181139,3887.916747727514
2.392e-05,10.23247877824583,0.03966677725524389,3853.2584238974537
2.396e-05,10.262033366386499,0.03982108176731589,3861.9671797032593
2.4e-05,10.290755248069589,0.03997580127053413,3874.0079812086765
2.404e-05,10.319585121720877,0.04013027339460194,3849.5982221819695
2.408e-05,10.348454606216963,0.04028460466401063,3866.965248252677
2.412e-05,10.377220821056326,0.04043929387590432,3867.495346432161
2.416e-05,10.406046675719116,0.040593805883549446,3858.1050358241623
2.4200000000000002e-05,10.43439472834803,0.04074798771575707,3850.9865745568077
2.4240000000000002e-05,10.462933700404225,0.040901961042680755,3847.6797716276474
2.428e-05,10.491019092258592,0.0410550715717104,3807.8466798550057
2.432e-05,10.519718875620828,0.04120793926528831,3835.537999040423
2.436e-05,10.54801350802942,0.04136115631880927,3825.31467700752
2.44e-05,10.57643600346481,0.041513426768438284,3788.207804443652
2.444e-05,10.60536134753248,0.04166573558707839,3827.233127561843
2.448e-05,10.633705913907301,0.041818902659913844,3831.1205142113904
2.452e-05,10.661651677582917,0.04197170169315612,3808.8311479026193
2.4560000000000002e-05,10.689285263706255,0.0421239918321461,3805.6758015961677
2.46e-05,10.717203440739057,0.04227614717474187,3802.091328192038
2.464e-05,10.744499183044859,0.04242786026399932,3783.563134680556
2.468e-05,10.772621465500398,0.04257880092448096,3763.4698894010744
2.472e-05,10.800383802978038,0.04272928115682956,3760.5417280286874
2.476e-05,10.828376142361824,0.04287966193266257,3758.497063622107
2.48e-05,10.856948002849283,0.04303022142731039,3769.477668768557
2.484e-05,10.884979034171096,0.043180435096003014,3741.205765862754
2.488e-05,10.912249197799374,0.043330417540918306,3757.9164799017194
2.4920000000000002e-05,10.939954941366329,0.04347999509179556,3720.9610639605626
2.496e-05,10.966795021677953,0.04362885069943789,3721.819318155917
2.5e-05,10.995131673484938,0.043777827472378385,3727.019328868949
2.504e-05,11.021729907450801,0.043927216712188064,3742.442661614882
2.508e-05,11.048744713505588,0.04407621771818819,3707.6076383916597
2.512e-05,11.076133456297235,0.044225005170350294,3731.7649697138513
2.516e-05,11.10389566009981,0.044374168739792136,3726.4135023781096
2.52e-05,11.131774272811985,0.044522560890168976,3693.1940164637904
2.524e-05,11.15910143093925,0.044669900921873396,3673.8075687569535
2.5280000000000002e-05,11.185870979968634,0.044817064759040064,3684.384289576179
2.532e-05,11.213104589149173,0.04496454413083738,3689.58430028921
2.536e-05,11.239830882504359,0.04511235317321678,3700.86781868108
2.54e-05,11.26667095211324,0.04525982648674918,3672.7978579388896
2.544e-05,11.294283293295507,0.045406198710634484,3645.813336326118
2.548e-05,11.32105108161477,0.045552445730378345,3666.5376508668896
2.552e-05,11.348654085856758,0.04569861500238922,3641.925949676569
2.556e-05,11.37587196026051,0.04584440260371085,3647.454116405472
2.56e-05,11.402784423865429,0.0459905481475175,3659.823073926761
2.5640000000000002e-05,11.429173147524295,0.046136445807318315,3635.0599161137307
2.568e-05,11.455874038687972,0.04628180529125309,3632.914280625344
2.572e-05,11.482333047902891,0.04642690527950764,3622.0851321016034
2.576e-05,11.508621104636944,0.04657200627747299,3632.964766166247
2.58e-05,11.535642517996179,0.04671701690632013,3617.566676190765
2.584e-05,11.563192641741804,0.04686179277740207,3621.226877906249
2.588e-05,11.589598926851425,0.047005963326848574,3587.300594419284
2.592e-05,11.616762651937925,0.04714969414723382,3599.240424842895
2.5960000000000002e-05,11.643720030578756,0.04729404997861546,3618.551144238378
2.6000000000000002e-05,11.669959662869934,0.047437890352624454,3573.4675562118014
2.604e-05,11.696982031831059,0.047580400937486056,3552.0616868688357
2.608e-05,11.7237246486138,0.047723224027845866,3589.092831121349
2.612e-05,11.74911991457546,0.047867347120883925,3617.0618207817333
2.616e-05,11.775858336538962,0.04801210481717113,3620.8229935790223
2.62e-05,11.802824660268696,0.04815602293891312,3575.0830935207055
2.624e-05,11.828911885089836,0.04829823162024013,3535.3509728298686
2.628e-05,11.854946364181759,0.04843951742587943,3528.9393091351603
2.6320000000000002e-05,11.880826230165283,0.04858126264994096,3558.321893940834
2.6360000000000002e-05,11.90703611167572,0.04872330624354922,3543.857786472062
2.64e-05,11.933591006092835,0.04886498533155216,3540.096613674772
2.644e-05,11.959663979012873,0.0490066760312295,3544.438370192449
2.648e-05,11.98571902025468,0.04914799263304875,3521.391720770128
2.652e-05,12.012385890025499,0.04928894220498563,3526.0868760741278
2.656e-05,12.038328187937335,0.04942922334836095,3487.9702926921955
2.66e-05,12.06398449943332,0.049568312023260154,3466.4634522674237
2.664e-05,12.08997824017945,0.049707648582165184,3500.364492983937
2.6680000000000002e-05,12.115458109125235,0.049847540482020156,3494.2304997641954
2.672e-05,12.140329602814194,0.04998685331272096,3471.41103527594
2.676e-05,12.16629053965886,0.0501257713464919,3474.4906532710356
2.68e-05,12.191907790736739,0.05026499885662857,3486.884853562777
2.684e-05,12.21770666143358,0.05040402543431245,3464.4440306312954
2.688e-05,12.24343604949838,0.05054256684594825,3462.626551158779
2.692e-05,12.269553873893154,0.05068122336461731,3470.199382294263
2.696e-05,12.294948444176642,0.050819067066077826,3421.985690731686
2.7e-05,12.320615797625088,0.05095582027985484,3415.6749981187836
2.7040000000000002e-05,12.346137567802264,0.05109225947356744,3406.284687510784
2.708e-05,12.371230217472645,0.05122876682276025,3419.082772129751
2.712e-05,12.39666912593614,0.05136534081286706,3409.6167332103964
2.716e-05,12.422589776352785,0.05150190823985354,3418.7546161138803
2.72e-05,12.447455586012532,0.05163836055980677,3403.86138154743
2.724e-05,12.473113070878421,0.051774300451519824,3393.133204105495
2.728e-05,12.498197242667313,0.05190991875033733,3387.781736769754
2.732e-05,12.523276440084246,0.052045514835516844,3392.022522205624
2.736e-05,12.548216701068984,0.05218128206668001,3396.3390359528503
2.7400000000000002e-05,12.573503004826197,0.05231643741308744,3361.4282844182726
2.744e-05,12.598433191473648,0.05245067139837338,3350.270979878661
2.748e-05,12.622800588896503,0.0525847256551337,3352.4418581374994
2.752e-05,12.647837231559581,0.052718556260947826,3339.0884325685965
2.756e-05,12.673124107804234,0.052852253080078564,3345.7525239678225
2.76e-05,12.698567935160174,0.05298579642316494,3331.414630351307
2.764e-05,12.724048894256592,0.05311872182323066,3314.8553729350515
2.768e-05,12.74879887885221,0.05325105452304618,3301.7796178411154
2.7720000000000002e-05,12.773664607476913,0.053382853085838955,3288.1485217972477
2.7760000000000002e-05,12.797990902442342,0.05351459106598264,3298.7504853869236
2.78e-05,12.823900811238547,0.05364633409468041,3288.4009495017626
2.784e-05,12.849642527113705,0.05377816900706263,3303.344669609116
2.788e-05,12.87404068399605,0.053910526949648596,3314.5524596896325
2.792e-05,12.89853387685086,0.05404225432782869,3271.8164493150543
2.796e-05,12.921913547785161,0.054173224927750646,3276.713546782668
2.8e-05,12.946184442741604,0.05430393047858286,3258.563994827958
2.804e-05,12.970560918054735,0.05443440833962559,3265.3290573089907
2.8080000000000002e-05,12.994973258471685,0.05456475645282821,3252.0766028218954
2.8120000000000002e-05,13.018576922487485,0.05469491171126458,3255.6863189964765
2.816e-05,13.042696851785998,0.054824538890943096,3225.67266492951
2.82e-05,13.066419195003038,0.054953298729028904,3212.3192393606087
2.824e-05,13.090037517842507,0.05508141891531146,3193.6900747673203
2.828e-05,13.113385971502112,0.0552095491987022,3212.8240947696404
2.832e-05,13.13776491740104,0.055338182318080326,3218.8318741371236
2.836e-05,13.162168963412068,0.055466382776372926,3191.1910404926107
2.84e-05,13.185832168960813,0.05559458121524388,3218.7309030553174
2.8440000000000002e-05,13.209007141453146,0.055723053285746546,3204.8726220773833
2.8480000000000002e-05,13.232605920868966,0.05585050150947968,3167.5385645794513
2.852e-05,13.25595364696059,0.05597656945852453,3135.8588876626795
2.856e-05,13.279775100399668,0.05610214870753343,3143.103562782292
2.86e-05,13.303751759529536,0.05622757145136553,3128.033628822681
2.864e-05,13.327745515305399,0.05635278266078124,3132.5268419630675
2.868e-05,13.35148978144939,0.05647785251068242,3120.96565309623
2.872e-05,13.374844053250104,0.05660333381774196,3153.0996998811306
2.876e-05,13.397894705322955,0.05673002425350614,3181.4220883278367
2.8800000000000002e-05,13.42044022143485,0.05685643651393995,3139.190933362293
2.8840000000000002e-05,13.443800322953116,0.05698160329607967,3119.148173623714
2.888e-05,13.467838303765726,0.057105562968936395,3078.835469212491
2.892e-05,13.49136682143363,0.05722884916467747,3085.474317841265
2.896e-05,13.515515616461734,0.05735239788523124,3091.961709847329
2.9e-05,13.538544026709623,0.05747617732470694,3097.0102639376514
2.904e-05,13.56152340420578,0.057600077929480804,3098.019974755716
2.908e-05,13.585253607821665,0.05772320963946672,3058.565524539849
2.912e-05,13.607890646567448,0.05784534123088734,3048.0140464910746
2.9160000000000002e-05,13.630169855328026,0.057966910413382304,3030.4450782567533
2.92e-05,13.652454095687444,0.05808879967420658,3064.017962957396
2.924e-05,13.675609258498131,0.058210966605505836,3044.3286020051396
2.928e-05,13.698434845031134,0.05833235454490895,3025.068368150561
2.932e-05,13.721040362675426,0.05845344865846401,3029.6373096023017
2.936e-05,13.744122090921532,0.05857402378065858,2999.118800126305
2.94e-05,13.767156818407747,0.05869342359946092,2970.872139990953
2.944e-05,13.789075285382264,0.058812404388273766,2978.1673006514684
2.948e-05,13.81152688057258,0.058932189916608604,3011.1091160908204
2.9520000000000002e-05,13.832704137075769,0.059051695250191445,2964.157563050825
2.956e-05,13.854711247865238,0.059170502368743584,2976.1983645562427
2.96e-05,13.876726153963418,0.059289297370765916,2963.5517365599862
2.964e-05,13.900118061625557,0.05940727753615806,2935.456533047343
2.968e-05,13.922784470221872,0.059524410554173846,2921.1943677421837
2.972e-05,13.94451724463838,0.05964132244552047,2924.4001995895374
2.976e-05,13.966658203034296,0.059758580667677696,2938.5109082719887
2.98e-05,13.98862527617986,0.05987544207348343,2904.5593820145727
2.9840000000000002e-05,14.009188036768851,0.05999178196365164,2912.4351263954745
2.9880000000000002e-05,14.030807918453863,0.06010800725164199,2898.8292731220567
2.992e-05,14.052184935503746,0.0602241073354909,2906.174919323475
2.996e-05,14.07398716306514,0.06033974345721891,2875.631167077027
3e-05,14.096439169983364,0.06045524831654057,2899.6117990060566
3.004e-05,14.11833583656639,0.06057177247893306,2926.5963206188285
3.008e-05,14.139935505360357,0.06068760852340305,2865.205902880511
3.012e-05,14.16139127339764,0.060801576098004205,2833.1728271774177
3.016e-05,14.182048033759026,0.060914882312019525,2832.1378735889016
3.0200000000000002e-05,14.202657303873915,0.06102867470179376,2857.4816151223176
3.0240000000000002e-05,14.223291446940708,0.06114233027575214,2825.297082796515
3.028e-05,14.244439819803597,0.06125501551761435,2808.965010314322
3.032e-05,14.266720090101353,0.061367369574328236,2808.737825380258
3.036e-05,14.288603325399569,0.06147931116417295,2788.341666855357
3.04e-05,14.310090810900878,0.061590609568226554,2776.5785358249063
3.044e-05,14.331281189838334,0.06170147783547167,2766.8348264305846
3.048e-05,14.352210239946467,0.06181187456776474,2753.001788223102
3.052e-05,14.372211185478738,0.06192214458135014,2760.49889104723
3.056e-05,14.393034662656587,0.06203249133295772,2756.8386893317474
3.06e-05,14.413309523223301,0.062142695715339945,2753.380429779877
3.064e-05,14.433639469924746,0.06225263100978916,2743.384292681038
3.068e-05,14.454648966640251,0.062361573758504214,2703.753143072009
3.0720000000000004e-05,14.476185567457303,0.062469904622463546,2712.790054893686
3.0760000000000004e-05,14.496670688614994,0.06257861614740128,2722.7861919925244
3.08e-05,14.517802814498479,0.06268691520546982,2692.16671143472
3.084e-05,14.53779980176394,0.06279451958249554,2688.0521398511078
3.088e-05,14.558169579917697,0.06290180085205947,2676.0113383456887
3.092e-05,14.578439045210786,0.06300864643140543,2666.267628951368
3.096e-05,14.599524061778007,0.063114958378584,2649.3297299783367
3.1e-05,14.620206755754756,0.06322128900541273,2667.201611458078
3.104e-05,14.640710232113431,0.06332766052552959,2651.3743943849167
3.108e-05,14.660487768409654,0.06343367460801687,2649.3297299783367
3.112e-05,14.679943509976255,0.06353916868943284,2625.374340819759
3.116e-05,14.699405454764221,0.0636440322064429,2617.8015096842755
3.12e-05,14.720376940148668,0.0637489406555844,2627.620947389953
3.124e-05,14.740402416145123,0.06385386727952058,2618.7102494205333
3.128e-05,14.761007245277739,0.06395763223116062,2569.537332580797
3.132e-05,14.781911141541636,0.06406011585977252,2554.6440980143457
3.136e-05,14.802867588264311,0.06416276609066941,2577.8674468298273
3.14e-05,14.823609461846617,0.06426561927344071,2564.791691735893
3.1440000000000004e-05,14.843889964942122,0.06436827152375926,2567.820824190086
3.1480000000000004e-05,14.864360294911616,0.06446961215972512,2499.2109741026093
3.152e-05,14.884003593060555,0.06456925446209498,2482.904144390868
3.156e-05,14.90356215367663,0.06466954095996676,2531.4207491988645
3.16e-05,14.92292973742009,0.06477016823523966,2499.943014445706
3.164e-05,14.942143971852285,0.06487029822793466,2506.556620304028
3.168e-05,14.961551840931657,0.06497044387114732,2500.7255403297054
3.172e-05,14.980177902513743,0.06507074349525976,2514.255665291769
3.176e-05,14.999749131025236,0.06517026867117474,2462.003130456935
3.18e-05,15.01873350093953,0.06526866095155186,2457.610888398355
3.184e-05,15.037751429407749,0.0653667871731284,2448.700190428937
3.188e-05,15.057199929587089,0.065465554056219,2489.6439641014485
3.192e-05,15.07621207333295,0.06556411394859188,2438.3506545437763
3.196e-05,15.09546129961268,0.06566165201361691,2438.5525967073886
3.2e-05,15.11433082212548,0.06575832273704922,2394.9835749079093
3.204e-05,15.133136105912534,0.06585400545844605,2389.152494933587
3.208e-05,15.152022984995034,0.06594993051043921,2407.100104724682
3.212e-05,15.171374881577975,0.066045924222768,2392.5855117150063
3.2160000000000004e-05,15.18965036570171,0.0661417053909696,2396.472898364554
3.2200000000000003e-05,15.208680575456121,0.06623671564496159,2354.0398012353967
3.224e-05,15.227440904454223,0.06633118519881051,2369.4378912108787
3.228e-05,15.246847852879421,0.06642539475212379,2341.0397744528173
3.232e-05,15.265080646608437,0.0665187788668433,2328.1659615224953
3.236e-05,15.283732428187923,0.0666117439515733,2320.0882749779803
3.24e-05,15.3025316485445,0.06670441571531066,2313.4999118901096
3.244e-05,15.321128921282007,0.06679671085691288,2301.257168221079
3.248e-05,15.33956695383218,0.06688826789990711,2276.594981489856
3.252e-05,15.357942830541091,0.06697959270941316,2289.645493813338
3.256e-05,15.376119977661215,0.0670708150332712,2271.4706990881778
3.26e-05,15.393453858431483,0.06716255937762218,2315.746518460304
3.264e-05,15.411910681281833,0.06725441781929559,2277.1755652102424
3.268e-05,15.429420454394057,0.06734517062762323,2260.4648511712758
3.272e-05,15.44725684371155,0.06743487939496497,2224.9735159163115
3.276e-05,15.465109365336225,0.0675231897128237,2190.5423770203147
3.28e-05,15.48285116907009,0.0676110113306465,2200.5385141191523
3.2840000000000004e-05,15.49978031432783,0.06769869613265346,2183.701586227928
3.2880000000000004e-05,15.516801620889131,0.06778630975004771,2196.9792834854757
3.292e-05,15.533868810319959,0.06787347858982662,2161.4627054600596
3.296e-05,15.550604720208288,0.06796067620636384,2198.418121401218
3.3e-05,15.567968307856232,0.06804814644482195,2175.0938015039296
3.304e-05,15.585322469665616,0.06813445097214059,2140.132564428449
3.308e-05,15.601316922045887,0.0682193055547245,2102.596564766904
3.312e-05,15.618094146043811,0.06830387893284558,2126.072341286901
3.316e-05,15.63514824886177,0.06838868050561152,2114.0062970110316
3.32e-05,15.65233131075458,0.0684726773388555,2085.8353651870343
3.324e-05,15.668291169036108,0.06855586539373418,2073.567378747551
3.328e-05,15.684822764907466,0.06863939119688152,2102.7227786191615
3.332e-05,15.700950854989403,0.06872300686429167,2078.060591887938
3.336e-05,15.717055232602387,0.06880585767575714,2064.479981384972
3.34e-05,15.732984806058244,0.06888761900924992,2023.5866932533625
3.344e-05,15.748577646597406,0.06896845544763333,2018.2352259176212
3.348e-05,15.764226118892656,0.0690489031473518,2004.1497600056225
3.352e-05,15.780517597675436,0.0691290403609937,2002.7109220898806
3.3560000000000004e-05,15.79567018554652,0.06920983287695655,2036.9148760518128
3.3600000000000004e-05,15.811566659792634,0.06929094294697166,2018.5886247039434
3.364e-05,15.82645707440995,0.06937081511152382,1975.0196029044637
3.368e-05,15.842362176157515,0.06944900509785308,1934.4797135591773
3.372e-05,15.857967743347952,0.06952670890842347,1950.7108149595629
3.376e-05,15.873183333668962,0.06960408052413469,1917.8699706020177
3.38e-05,15.888028241323262,0.06968085136190916,1920.6719181221463
3.384e-05,15.903425690436762,0.06975741318954432,1907.4194636350508
3.388e-05,15.918177374158194,0.0698338275994,1913.301029150276
3.392e-05,15.932789623223895,0.06991024301896653,1907.4699491759536
3.396e-05,15.947484500290367,0.06998657766166762,1909.2621858780183
3.4e-05,15.962021580292179,0.07006248519669266,1886.114565373891
3.404e-05,15.976377060551519,0.07013754608919674,1866.9300598306668
3.408e-05,15.991204239879679,0.07021142814432073,1827.1726963693807
3.412e-05,16.00558682297426,0.07028458926592064,1830.8833836257675
3.416e-05,16.02012160691046,0.07035785691201184,1832.49892093467
3.42e-05,16.034813084655298,0.07043055053750297,1802.1823536222867
3.424e-05,16.048652863382443,0.07050256563732435,1798.572637447706
3.4280000000000004e-05,16.06283890308693,0.07057400419226866,1773.3551097665468
3.4320000000000003e-05,16.075908250893733,0.07064501866866935,1777.3687102683532
3.436e-05,16.088772039889236,0.07071612300933287,1777.8483229069338
3.44e-05,16.10210699063225,0.07078663212546912,1747.607483905904
3.444e-05,16.11582926680441,0.07085586395742052,1713.9841136643586
3.448e-05,16.129651318734368,0.0709242112826953,1703.3821500746824
3.452e-05,16.144284535125145,0.0709927383364957,1722.9705399451323
3.456e-05,16.15766667600105,0.07106089987497996,1685.106384267716
3.46e-05,16.171187056102028,0.07112770537183556,1655.168458512106
3.464e-05,16.18458106719148,0.07119397370253595,1658.2480765072025
3.468e-05,16.19802709928168,0.07126033189749915,1659.661671652493
3.472e-05,16.210757647450627,0.07132637506268713,1642.4965877453978
3.476e-05,16.224178415392842,0.07139178614890299,1628.0577230470765
3.48e-05,16.23703061222763,0.07145634453433297,1599.8615484526274
3.484e-05,16.250476033169456,0.07152062020073391,1613.9217715941743
3.488e-05,16.26358792065891,0.07158510336270796,1610.2363271082393
3.492e-05,16.27643685949194,0.07164903572743074,1586.3819090314678
3.4960000000000004e-05,16.28882337722216,0.07171226634313499,1575.1488761805003
3.5000000000000004e-05,16.301111380370642,0.07177523948258062,1573.5080961011456
3.504e-05,16.31384912405795,0.07183736396008365,1532.7157790513434
3.508e-05,16.326891477585903,0.07189807181330897,1502.6768822139265
3.512e-05,16.339807338256342,0.07195823543240334,1505.504072504507
3.516e-05,16.35330811814359,0.07201913210155161,1539.3293849096651
3.52e-05,16.365151964962987,0.07208011409126402,1509.770100710829
3.524e-05,16.376377292511226,0.07213972539854091,1470.7952631335424
3.528e-05,16.38814216795412,0.07219799782927305,1442.8262734731577
3.532e-05,16.40005744858079,0.07225518431602035,1416.4980638921281
3.536e-05,16.411542201181,0.07231190431636972,1419.5019535758695
3.54e-05,16.422838219897336,0.07236849103489108,1409.8339724929024
3.544e-05,16.434666008891877,0.07242483188882826,1407.2087243659355
3.548e-05,16.44560350784227,0.07248069565440389,1385.9795544161307
3.552e-05,16.456989873419932,0.07253619592408503,1389.033929640776
3.556e-05,16.468962478364748,0.07259138772711125,1370.5562216701967
3.56e-05,16.48034417689202,0.07264560869318588,1340.4920820623286
3.564e-05,16.49185528641192,0.07269896231766783,1327.18914203433
3.5680000000000004e-05,16.50287044488854,0.0727517257661766,1310.9832834043962
3.5720000000000004e-05,16.514679298549858,0.07280410552457452,1308.0046364911057
3.576e-05,16.525703235021577,0.0728560819035006,1290.814309813559
3.58e-05,16.536329675183755,0.07290727727110892,1268.954070602464
3.584e-05,16.546510111374285,0.0729580000940544,1267.1870766708516
3.588e-05,16.556902535447147,0.07300823118783145,1244.3676121825956
3.592e-05,16.56763485957438,0.07305788119303275,1238.1326478810474
3.596e-05,16.578215607769025,0.07310703492536692,1219.553968828662
3.6e-05,16.58863179629558,0.07315541319979285,1199.359752467374
3.604e-05,16.598443731868045,0.07320389597928843,1224.7792223121455
3.608e-05,16.608159995200964,0.07325218489430695,1189.6665286139553
3.612e-05,16.617500102398026,0.07329949237041032,1175.7072765542148
3.616e-05,16.627111066485078,0.07334585122320013,1142.2353629353793
3.62e-05,16.63621295381821,0.07339190867731071,1160.637342594603
3.624e-05,16.64549085646559,0.07343790554877222,1139.2062304811857
3.628e-05,16.654361287193492,0.07348312999145792,1122.0159038036393
3.632e-05,16.66393089304944,0.07352771528719579,1107.248883089447
3.636e-05,16.67286742128526,0.07357134842563222,1074.4080387319016
3.6400000000000004e-05,16.68113013311832,0.07361456404864539,1086.3731119259646
3.6440000000000003e-05,16.689409835225213,0.07365740961264373,1055.905087990871
3.648e-05,16.697382990950615,0.07369975789406417,1061.5089830311283
3.652e-05,16.705199332079307,0.0737418587963342,1043.5361304695816
3.656e-05,16.71230711046547,0.0737826344531555,995.2467105956508
3.66e-05,16.72020138829954,0.07382254478780573,1000.270021915521
3.664e-05,16.72780012828581,0.07386207193720051,976.0874478228782
3.668e-05,16.73595800939091,0.07390086098798726,963.3650915152665
3.672e-05,16.743524353271997,0.07393949403845262,968.2874317533306
3.676e-05,16.751442203565702,0.0739780867004853,961.3456698791376
3.68e-05,16.75913291854048,0.07401618359450629,943.499031169849
3.684e-05,16.76639803770506,0.07405319605910868,907.124198949078
3.688e-05,16.773138566164892,0.07408926595866239,896.3707787366918
3.692e-05,16.77981242047931,0.07412501931387463,891.2969818759183
3.696e-05,16.787117200070767,0.07416010474538073,862.974593429211
3.7e-05,16.79398903980582,0.07419423549530837,843.5629029519228
3.704e-05,16.800389070823584,0.07422829960432199,859.6425477295986
3.7080000000000004e-05,16.807129751087594,0.07426244297563485,847.5260179128254
3.7120000000000004e-05,16.813906733957285,0.07429598253987849,829.4521942694722
3.716e-05,16.82023607620961,0.07432874967534632,808.9045791218613
3.72e-05,16.825934232824324,0.0743608705958906,797.1414480914108
3.724e-05,16.83206870655635,0.07439208984467434,763.8209910952846
3.728e-05,16.837498082831267,0.0744224998102374,756.6772870574789
3.732e-05,16.843220897906214,0.07445279012506852,757.838454498253
3.736e-05,16.84825710920542,0.07448266241962094,735.7762731235454
3.74e-05,16.853879202094454,0.07451169009107406,715.6072995327085
3.744e-05,16.85995215232059,0.0745400417611345,701.9762034888388
3.748e-05,16.86499181667357,0.07456800671195163,696.2713373667749
3.752e-05,16.869835374264586,0.07459499375784143,653.0809571240692
3.756e-05,16.874621600329476,0.07462091151997492,642.8071495502636
3.76e-05,16.87935536942078,0.07464683937921658,653.5858125331011
3.764e-05,16.884201096828743,0.07467265717997908,637.3042255918125
3.768e-05,16.888101320935473,0.07469801354289772,630.5139203403292
3.772e-05,16.892584824336936,0.07472298672056091,618.14496281904
3.776e-05,16.89700189975607,0.07474744090686361,604.5643523160735
3.7800000000000004e-05,16.90128521952494,0.07477080309091658,563.5448503322062
3.7840000000000004e-05,16.905542843104556,0.07479290364130237,541.4826689574986
3.788e-05,16.909706235383112,0.07481501681307338,564.1759195934968
3.792e-05,16.913058779040906,0.07483693460580111,531.7137167927256
3.796e-05,16.916380439830053,0.0748573141040975,487.2611980274391
3.8e-05,16.919757558510362,0.07487669701781648,481.8844879212461
3.804e-05,16.923522984432484,0.07489604560136763,485.54468963672963
3.808e-05,16.926183665118636,0.0749151311552507,468.7330045159569
3.812e-05,16.929862433130328,0.07493353969803022,451.6941344611199
3.816e-05,16.93277818591074,0.07495143833684664,443.23780635983024
3.82e-05,16.935026707750502,0.07496848528458801,409.1095807092528
3.824e-05,16.93851443183363,0.07498450737584905,391.9949823430607
3.828e-05,16.94094482229489,0.0750002659325866,395.93285453351206
3.832e-05,16.944027473183112,0.07501540654630347,361.0978313102894
3.836e-05,16.94651015265047,0.07503010793581448,373.97164424061083
3.84e-05,16.948839228561862,0.07504500874321206,371.0687256386756
3.844e-05,16.95018215696664,0.07505917902483276,337.4453553971303
3.848e-05,16.952326073491278,0.07507233858592462,320.5326991945511
3.8520000000000004e-05,16.954334889096636,0.07508537546715205,331.3113621773889
3.8560000000000004e-05,16.956437469887774,0.07509765859925381,282.84524291029663
3.86e-05,16.95847740120101,0.07510899462260823,283.95592481016746
3.864e-05,16.960306222475086,0.07512014536402752,273.5811461545555
3.868e-05,16.961140290801854,0.07513078721119451,258.51121219494405
3.872e-05,16.962720530429685,0.075140529910878,228.62377198023705
3.876e-05,16.964252105785857,0.07514950724976141,220.24317219030237
3.88e-05,16.965165571632966,0.07515784443198617,196.6159390475949
3.884e-05,16.96585985276883,0.07516482153373899,152.23914859366343
3.888e-05,16.966293450516176,0.07517151541160734,182.45474482424135
3.892e-05,16.96682748387808,0.0751789519317824,189.37126392798262
3.896e-05,16.967926086395934,0.07518614713107191,170.38870054837147
3.9e-05,16.96861898513081,0.07519180504564094,112.5070279028284
3.904e-05,16.96900024778474,0.07519644618141616,119.54976085882774
3.908e-05,16.96898657536063,0.0752012099970558,118.64102112256974
3.912e-05,16.96931774678357,0.07520561587021043,101.65263660863585
3.916e-05,16.969195513835462,0.07520863995411055,49.55155839651157
3.9200000000000004e-05,16.96959932498064,0.07521070178360104,53.53991612786604
3.9240000000000004e-05,16.970132568960786,0.0752126621371543,44.47776153573785
3.9280000000000003e-05,16.96982735801927,0.07521414994604471,29.912682985158547
3.932e-05,16.97007799721291,0.07521525204540264,25.19228491070737
3.936e-05,16.969730111821555,0.07521598459060114,11.434975014579596
3.94e-05,16.969010626822538,0.07521616583369296,-2.3728204224513956
3.944e-05,16.96773061699314,0.07521600377510666,-5.730108892515604
3.948e-05,16.967289197071032,0.07521498800602366,-45.058345256124895
3.952e-05,16.96694265148813,0.07521247534065291,-80.57492328154099
3.956e-05,16.965726988940865,0.07520996873354709,-44.75543201070557
3.96e-05,16.964116170271197,0.0752082249629643,-42.4330971291574
3.964e-05,16.962409351071834,0.07520569210337719,-84.20988222657292
3.968e-05,16.960607935804493,0.07520182945464268,-108.9225544986997
3.972e-05,16.95847231870953,0.07519683693950277,-140.70320249727743
3.976e-05,16.956742780430304,0.07519083067470152,-159.6100375655338
3.98e-05,16.95498880298786,0.07518448918590866,-157.46440207714681
3.984e-05,16.953148672629645,0.07517884035873701,-124.97695650592401
3.988e-05,16.950738559275873,0.0751732066772276,-156.70711896359853
3.9920000000000004e-05,16.94764775595688,0.07516637699325421,-184.77707970578948
3.9960000000000004e-05,16.94451625710304,0.07515779546101148,-244.29953243068726
4e-05,16.940985007592932,0.07514893272430591,-198.8373028473366
4.004e-05,16.937457398762188,0.07513992458924255,-251.5694503207511
4.008e-05,16.934378084508147,0.07513010616124768,-239.35194942217151
4.012e-05,16.93083963751387,0.07511984547991452,-273.68211723636205
4.016e-05,16.927706904786877,0.07510917738026626,-259.7228651766213
4.02e-05,16.924418699892698,0.07509847444559478,-275.42386839752317
4.024e-05,16.920911326887445,0.07508751151038766,-272.72289195920075
4.028e-05,16.916697952589566,0.07507668942983962,-268.3811354415238
4.032e-05,16.91200729261043,0.07506520346442874,-305.9171351030687
4.036e-05,16.906448574364628,0.07505287540019559,-310.4860765548102
4.04e-05,16.901399504486474,0.07503978853828265,-343.8570190918394
4.044e-05,16.896081443053212,0.07502628214152482,-331.4628188000986
4.048e-05,16.890877796980185,0.07501247232666615,-359.0279241332574
4.052e-05,16.886047977558682,0.07499763967474879,-382.60467173506163
4.056e-05,16.881894017671392,0.0749819901667796,-399.8707267239634
4.06e-05,16.878410686298977,0.07496607560972067,-395.8571262221571
4.0640000000000004e-05,16.87364658258149,0.07494983693548915,-416.07658535389737
4.0680000000000004e-05,16.86802035428436,0.07493280109456678,-435.7154607652503
4.072e-05,16.862503855075822,0.07491490649459363,-459.0145378920868
4.076e-05,16.8568524460684,0.07489629298051802,-471.6611658883437
4.08e-05,16.850749643494684,0.0748773548444144,-475.24563929247256
4.084e-05,16.844846616757298,0.07485858078631874,-463.45726549157035
4.088e-05,16.838991796913177,0.07483979259227161,-475.95243686511753
4.092e-05,16.832818322829468,0.0748203182997236,-497.76219053530906
4.096e-05,16.82614641095336,0.07480041740435496,-497.2825778967287
4.1e-05,16.81978685398923,0.07478075732501642,-485.7213890298908
4.104e-05,16.814097551380875,0.0747601269135817,-545.7991827047241
4.108e-05,16.80787746948079,0.07473805614966506,-557.7390131283357
4.112e-05,16.800921542677422,0.07471588946322068,-550.5953090905302
4.116e-05,16.79389375919928,0.07469295236742214,-596.2594808374936
4.12e-05,16.78684459513922,0.07466882785170154,-609.966305192718
4.124e-05,16.7790256490944,0.07464421413108958,-620.7197254051042
4.128e-05,16.771172828000317,0.07461980336235205,-599.8187114711707
4.1320000000000004e-05,16.762957256499654,0.07459557686583881,-611.5061141902665
4.1360000000000004e-05,16.755601842676903,0.07457056430945372,-639.1217050643285
4.1400000000000003e-05,16.747064999351938,0.07454525237381109,-626.4750770680716
4.144e-05,16.73844352180832,0.07451934016508709,-669.1353591312934
4.148e-05,16.73046661684717,0.07449263331394927,-666.2071977589067
4.152e-05,16.722576900783476,0.07446539081122248,-695.9179385804521
4.156e-05,16.71462681820205,0.07443757479275105,-694.882984991936
4.16e-05,16.705409061028003,0.0744101939596422,-674.158670451164
4.164e-05,16.696713240060493,0.07438280504884678,-695.2868693191621
4.168e-05,16.687648941409364,0.07435427365026075,-731.2830599831588
4.172e-05,16.678134418848643,0.07432454877348774,-754.9607786667694
4.176e-05,16.668781061658105,0.07429471080910312,-736.9374405643196
4.18e-05,16.65868621332232,0.07426516515600033,-740.3452145752868
4.184e-05,16.649034452133616,0.07423546451228698,-744.6869710929639
4.188e-05,16.638683200632045,0.07420530293558515,-763.3918639976075
4.192e-05,16.629544282688403,0.074173747453099,-814.3822603098608
4.196e-05,16.61999245233804,0.07414095709428235,-825.1356805222468
4.2e-05,16.610826356858418,0.07410797690983191,-823.8735419996661
4.2040000000000004e-05,16.60009999393954,0.07407500833705588,-824.5550968018599
4.2080000000000004e-05,16.589381534448915,0.0740418186376107,-834.9298754574718
4.212e-05,16.57816996887834,0.07400865064694809,-823.4696576724405
4.216e-05,16.567285445875296,0.07397497729602104,-860.1978886795339
4.22e-05,16.55675415133406,0.07394041237044166,-868.0483902899848
4.224e-05,16.545343651075232,0.07390548041497991,-878.5493827978547
4.228e-05,16.533563390988068,0.07386937568040298,-926.687346049076
4.232e-05,16.521999269917824,0.07383220822519004,-931.6854145984951
4.236e-05,16.510960787984125,0.07379560065462572,-898.69311361824
4.24e-05,16.49946937696843,0.0737596706000203,-897.8096166524335
4.244e-05,16.488524107828013,0.07372310493245492,-930.4737616168179
4.248e-05,16.476809870548017,0.07368470058148985,-989.7437866371995
4.252e-05,16.464587030711073,0.07364621747308096,-934.411633807269
4.256e-05,16.451976625179373,0.0736081826762753,-967.3282064761693
4.26e-05,16.43944312670569,0.07356907607143624,-988.0020354760383
4.264e-05,16.42662386373422,0.07352961354353381,-985.1243596445548
4.268e-05,16.414408147772797,0.07349018787007626,-986.1593132330706
4.272e-05,16.402080723807792,0.07345011093314105,-1017.6875335271324
4.2760000000000004e-05,16.389493719928726,0.0734089197803181,-1041.8701076197754
4.2800000000000004e-05,16.37601779617476,0.07336759786994423,-1024.2254110740996
4.284e-05,16.36339615451231,0.07332576151190855,-1067.5924907099666
4.288e-05,16.349989971348283,0.0732835586288459,-1042.5516624219688
4.292e-05,16.33615080114844,0.07324102607520117,-1084.0760198148685
4.296e-05,16.32227019299299,0.07319736617942804,-1098.9187688404152
4.3e-05,16.308806401123686,0.07315374717694306,-1082.0313554082877
4.304e-05,16.29442914821259,0.07311005850441164,-1102.4022711627376
4.308e-05,16.281583215102422,0.07306583317058041,-1108.86442039835
4.312e-05,16.268000731581772,0.0730212170786626,-1121.940175492284
4.316e-05,16.253824255104085,0.07297650405450626,-1113.7110323250586
4.32e-05,16.239258771774807,0.07293150578704381,-1136.2023407974439
4.324e-05,16.224526449093585,0.07288557858562873,-1160.1577299560224
4.328e-05,16.209639879381413,0.0728386300617212,-1187.2684654210523
4.332e-05,16.193747071151755,0.0727911297308516,-1187.7480780596327
4.336e-05,16.178897520910468,0.0727433951470722,-1198.9811109105997
4.34e-05,16.16413334861915,0.07269506735818718,-1217.4083333402752
4.3440000000000004e-05,16.149916882550688,0.07264658154955914,-1206.8820980619537
4.3480000000000004e-05,16.134224797459154,0.0725983188870219,-1206.2510288006638
4.3520000000000003e-05,16.117827158187453,0.0725496785926387,-1225.7636903597584
4.356e-05,16.101546914006494,0.07249998012131814,-1259.1598756672392
4.36e-05,16.085472627040897,0.07244956929901546,-1261.381239466981
4.364e-05,16.069021548327633,0.0723982719506145,-1303.4861805802675
4.368e-05,16.053401243025863,0.07234620166858233,-1300.027921028397
4.372e-05,16.036900800431162,0.07229470490229482,-1274.8103933472378
4.376e-05,16.02002425630642,0.07224369986517569,-1275.4414626085277
4.38e-05,16.003116505828128,0.07219221521541799,-1298.7910252762676
4.384e-05,15.985551716913498,0.07213948407765539,-1337.7658628535546
4.388e-05,15.968623542984105,0.07208575433589373,-1348.7212252295535
4.392e-05,15.952110081706211,0.07203167069049032,-1355.4610449401337
4.396e-05,15.934783615751266,0.07197702817014913,-1376.664972119487
4.4e-05,15.917457042113654,0.07192218168822269,-1365.6591242025845
4.404e-05,15.89983664066417,0.07186748009979864,-1369.4202969998746
4.408e-05,15.880903971323624,0.07181346107588758,-1331.530898552007
4.412e-05,15.86355787348359,0.07175914014844195,-1384.5154737299374
4.4160000000000004e-05,15.845057699944919,0.07170330011107054,-1407.486394840903
4.4200000000000004e-05,15.826841071286605,0.07164683607241355,-1415.715538008128
4.424e-05,15.808431578796878,0.07159068807324263,-1391.684420538195
4.428e-05,15.789951576430406,0.07153443354958039,-1421.0417625734176
4.432e-05,15.77133215142148,0.07147709308193334,-1445.9816197796092
4.436e-05,15.753789961453876,0.07141847734952306,-1484.805000734186
4.44e-05,15.735456498615816,0.07135917248947946,-1480.4380014460578
4.444e-05,15.717218350239923,0.07129981916331658,-1487.2283066975408
4.448e-05,15.699170651462811,0.07124034517671096,-1486.4710235839925
4.452e-05,15.680200435595978,0.0711804789174525,-1506.8419393384422
4.456e-05,15.661079049627006,0.07111992554998237,-1520.826434168634
4.46e-05,15.641389632493002,0.07105940802724628,-1505.049702636378
4.464e-05,15.621999100980513,0.07099905104853024,-1512.7992331650225
4.468e-05,15.602542800468727,0.07093745111579719,-1567.1974034882433
4.472e-05,15.583253446336284,0.07087472888948985,-1568.9139118789528
4.476e-05,15.562921414566143,0.07081258926632453,-1538.0672463870847
4.48e-05,15.542255251082226,0.0707504834684716,-1567.222646258695
4.484e-05,15.521994658143091,0.07068746236776212,-1583.8323892158546
4.4880000000000004e-05,15.501609849190793,0.07062452759732757,-1562.9061325114697
4.4920000000000004e-05,15.482160455441786,0.07056118692314416,-1604.1275766589497
4.496e-05,15.462049746310024,0.07049655230454739,-1627.6033531789474
4.5e-05,15.441073373704508,0.07043210044360869,-1594.9896937554668
4.504e-05,15.420038309014208,0.07036798683579405,-1610.6906969763681
4.508e-05,15.398383259432503,0.07030293066293075,-1642.1179461886234
4.512e-05,15.3768788264683,0.07023743072216292,-1632.8790922033338
4.516e-05,15.355303525194707,0.07017156980977762,-1660.1665270615251
4.52e-05,15.333383676474483,0.07010485114805239,-1675.7665592006201
4.524e-05,15.311806540008444,0.07003755644630544,-1688.9685281468126
4.528e-05,15.290507756938046,0.06996990077294102,-1693.815140073522
4.532e-05,15.269161961749752,0.06990198459418556,-1701.9937976998438
4.536e-05,15.247516096648868,0.06983353983181682,-1720.2443207363583
4.54e-05,15.225571541196862,0.06976462302964066,-1725.5957880720998
4.544e-05,15.203845031815517,0.06969548712021696,-1731.1996831123572
4.548e-05,15.18167256280243,0.06962611594817267,-1737.35891910255
4.552e-05,15.158569310688721,0.06955674831011624,-1731.022983719196
4.5560000000000004e-05,15.136184067469454,0.06948730645831468,-1741.0696063589369
4.5600000000000004e-05,15.11331867176331,0.06941724868291409,-1761.819163670161
4.5640000000000003e-05,15.089658556904087,0.0693466880715261,-1766.211405728741
4.568e-05,15.067156650748958,0.0692756852067998,-1783.9318305857714
4.572e-05,15.044349470746404,0.06920385892290137,-1807.3823643353178
4.576e-05,15.02120710207979,0.06913114459833847,-1828.3338638101545
4.58e-05,14.998649731480798,0.06905792541836653,-1832.6251347869286
4.584e-05,14.974548869661605,0.06898470724810539,-1828.2833782692517
4.588e-05,14.951782641622835,0.06891156531101103,-1828.8134764487352
4.592e-05,14.928266713217948,0.06883844255842222,-1827.3241529920906
4.596e-05,14.905105797793144,0.06876469933853571,-1859.8368413337646
4.6e-05,14.880534244273338,0.06868956625170813,-1896.817500045374
