Repository: yedderssi/caracterisation2

File: configur/Ferrite_N49/Fichier auto/Fair-Rite-77/Fair-Rite-77_Ferrite Mn-Zn_Sinusoïdale B_50000.0_0.074.csv (part 2 of 5)
Bmax (T) =,0.07440000017165091,Freq(Hz) =,50000.0,Hc =,3.32900162190938,Br (T) =,0.016049223705293738,Hmax =,16.39996243008218,µr =,3610.1082072103163,W(J/m³) =,0.6692358424390883,P(W/m³) =,33461.792121954415
temps (s),ChampH (A/m),ChampB (T),dB/dt (T/s)
4.2800000000000005e-06,3.855579324624983,0.0006358828051878803,22667.250582432756
4.288e-06,3.8904027265186696,0.000817210712739153,22664.726305387598
4.296e-06,3.9266842838383087,0.0009982624643816934,22598.211605247605
4.304000000000001e-06,3.9628147389854655,0.0011790304872843723,22593.79412041857
4.312e-06,3.9981015405182943,0.0013601130351068578,22676.84283520437
4.32e-06,4.032452582175888,0.0015414025736470423,22645.54179984438
4.328e-06,4.06702051400809,0.0017228137823408042,22707.260373598558
4.3360000000000005e-06,4.102556867204999,0.0019042113599385393,22642.13402583341
4.344e-06,4.138223048364597,0.0020854872673826833,22676.84283520437
4.352e-06,4.174329625914794,0.0022667343980685146,22634.939836254696
4.360000000000001e-06,4.209386322445687,0.0024480219171870805,22686.939943385012
4.368e-06,4.244394627952464,0.002629747650800677,22744.493460014684
4.376e-06,4.278808992923809,0.0028116066662422588,22720.260400381143
4.384e-06,4.314350846019101,0.0029933303804342225,22710.668147609525
4.3920000000000005e-06,4.350324708487599,0.0031749228322198474,22687.444798794044
4.4e-06,4.385996278368128,0.003356331516636562,22664.726305387598
4.408e-06,4.421129115072864,0.003538123891164144,22783.36732651017
4.416000000000001e-06,4.4558831118747815,0.00372023129546699,22743.48374919662
4.424e-06,4.490610365366201,0.003902045883632572,22710.163292200494
4.432e-06,4.526354939735853,0.004083511111855109,22656.143763434047
4.440000000000001e-06,4.561647299049235,0.004265083874279782,22737.046842731463
4.4480000000000004e-06,4.59710760708643,0.004447082734669662,22762.66825473985
4.456e-06,4.631455069004763,0.004629129556323406,22749.037158695974
4.464e-06,4.6662029809707315,0.004811045115570796,22729.852653152757
4.4720000000000006e-06,4.701042448770919,0.004993093956646186,22782.357615692108
4.48e-06,4.73687037696192,0.005175336662198622,22778.31877241985
4.488e-06,4.771787317754852,0.005357623795027058,22793.464434690806
4.496000000000001e-06,4.806606823195514,0.005539937180336786,22784.881892737263
4.504e-06,4.8419683158821005,0.005722113244975236,22759.13426687662
4.512e-06,4.876477360795943,0.005904368067057496,22804.571253689523
4.52e-06,4.911503952263523,0.006086804637087005,22804.57125368952
4.5280000000000005e-06,4.946493872208486,0.006269152352564543,22782.357615692108
4.536e-06,4.981748005917562,0.006451475834982434,22798.51298878113
4.544e-06,5.016917307079639,0.006634009337250473,22834.86257823146
4.552000000000001e-06,5.051434107330737,0.00681654283951854,22798.512988781134
4.56e-06,5.086689319832433,0.006999155099230388,22854.551939183704
4.568e-06,5.12235242078683,0.007181965262262589,22847.98881886629
4.576e-06,5.157084496190747,0.007364393754605554,22759.13426687662
4.5840000000000005e-06,5.192282204175076,0.00754647490642712,22761.15368851275
4.592e-06,5.227457600002144,0.007728875126867174,22838.901421503713
4.6e-06,5.261919139161466,0.007911713561802272,22870.707312272738
4.608000000000001e-06,5.296345566340444,0.00809470749220337,22877.775287999186
4.616e-06,5.331176366667734,0.008277436878370115,22804.571253689523
4.624e-06,5.365694058085846,0.008459891623194344,22809.114952370805
4.632e-06,5.400090037058528,0.008642515999436017,22846.97910804822
4.6400000000000005e-06,5.434627273647688,0.008825283754613878,22844.959686412094
4.648e-06,5.469110039400526,0.009007877839531005,22803.561542871455
4.656e-06,5.503938642826383,0.009190324506668691,22808.105241552745
4.664000000000001e-06,5.5397169843442,0.009372950902332023,22848.49367427532
4.672e-06,5.5740104699365265,0.009555676249655502,22832.843156595325
4.68e-06,5.608473549853719,0.009738357169702982,22837.38685527661
4.688000000000001e-06,5.6423786150609825,0.009921193585216462,22871.717023090805
4.6960000000000004e-06,5.676664786967947,0.010103943165599575,22815.67807268823
4.704e-06,5.712257708738436,0.010286674571187966,22867.173324409516
4.712e-06,5.747291646654868,0.01046935751065708,22803.561542871452
4.7200000000000005e-06,5.781826818925541,0.010651628488112441,22764.182820966947
4.728e-06,5.815965476262529,0.010833665212657993,22744.998315423716
4.736e-06,5.851021865471857,0.011016170443023134,22881.30927586242
4.744000000000001e-06,5.884942087726314,0.01119944507303166,22937.348226264996
4.752e-06,5.920197722658648,0.011382616712536714,22855.56165000177
4.76e-06,5.955186951293908,0.011565372351184737,22833.348012004353
4.768e-06,5.989960798622634,0.011747966436101865,22815.173217279196
4.7760000000000005e-06,6.023345407441127,0.011930560521019005,22833.348012004357
4.784e-06,6.056891492227724,0.01211332827619684,22858.590782455965
4.792e-06,6.090937300883047,0.01229593043880051,22791.94986846371
4.800000000000001e-06,6.125000564398562,0.012478500290658018,22850.513095911454
4.808e-06,6.1595854227250175,0.012661175152440588,22818.202349733394
4.816e-06,6.193717762168406,0.012843779334465892,22832.84315659532
4.824e-06,6.2269372643869065,0.013026373419383019,22815.678072688235
4.8320000000000005e-06,6.260809461257839,0.013208787775774555,22787.911025191454
4.84e-06,6.295650204868452,0.013391383880113315,22861.11505950112
4.848e-06,6.329713240786899,0.013574131441074796,22825.775180868866
4.856000000000001e-06,6.363955894693295,0.013756327699929627,22723.28953283533
4.864e-06,6.397193101866648,0.013938354327367003,22783.36732651017
4.872e-06,6.430931797332045,0.014120782819709968,22823.755759232743
4.880000000000001e-06,6.464502804871036,0.014303253719907314,22793.969290099838
4.8880000000000005e-06,6.499033006264529,0.014485464114713574,22758.629411467595
4.896e-06,6.533881836560514,0.014667702781422745,22801.037265826297
4.904e-06,6.567913962088989,0.014849917215072284,22752.571146559196
4.9120000000000006e-06,6.601672231994157,0.015031899415233687,22742.978893787586
4.92e-06,6.634954539426366,0.015213740255880535,22717.231267926938
4.928e-06,6.668828190122706,0.015395540708094662,22732.881785606944
4.936000000000001e-06,6.702699753347683,0.015577581471483507,22777.309061601776
4.9440000000000004e-06,6.736043376346786,0.015759535399741988,22711.173003018554
4.952e-06,6.769510218475158,0.01594131565773976,22733.89149642501
4.96e-06,6.802485574350675,0.016123081779786077,22707.63901515534
4.9680000000000005e-06,6.835023988636735,0.016304866076627143,22738.4351951063
4.976e-06,6.868887037721955,0.01648673316975527,22728.33808692565
4.984e-06,6.90266392034916,0.016668563913293938,22729.34779774371
4.992000000000001e-06,6.936465357030246,0.016850424948157167,22735.91091806114
5e-06,6.969244337483178,0.01703202547762932,22664.221449978562
5.008e-06,7.001877051218375,0.017213371559975328,22672.29913652308
5.016e-06,7.035043337442339,0.017394887273738766,22706.629304337268
5.0240000000000005e-06,7.068773448435688,0.017576423181718582,22677.3476906134
5.032e-06,7.102379677821927,0.017758108526899456,22743.988604605653
5.04e-06,7.13574784417217,0.017939894843162125,22702.59046106501
5.048000000000001e-06,7.167917069369949,0.01812146508130975,22689.969075839203
5.056e-06,7.2011243741767945,0.018302780872331215,22638.978679526954
5.064e-06,7.233948108469258,0.01848407646913631,22684.920521748885
5.072000000000001e-06,7.267128374875746,0.01866568305687339,22716.726412517914
5.0800000000000005e-06,7.300677582678514,0.018847279547502267,22682.396244703723
5.088e-06,7.334805875175226,0.019028536775296277,22631.910703800506
5.096e-06,7.3673853423366245,0.01920952542001268,22615.250475302437
5.104000000000001e-06,7.399505607080781,0.01939024598650691,22564.891148251474
5.112e-06,7.432636522274384,0.019570920106303496,22603.638800894696
5.12e-06,7.4659691439477625,0.019751703779723833,22592.279554191475
5.128000000000001e-06,7.499542828264139,0.0199321916078745,22529.677483471478
5.1360000000000005e-06,7.532484244655524,0.020112571396967618,22565.26978980825
5.144e-06,7.565094232758181,0.020293083963033306,22562.871726615344
5.152e-06,7.59740649812489,0.02047382118975601,22621.434954063086
5.1600000000000006e-06,7.630179073533332,0.020654667465247082,22590.133918703086
5.168e-06,7.663637804076072,0.020835317856839435,22572.46397938695
5.176e-06,7.697079016197452,0.021015509334864974,22475.40552700052
5.184000000000001e-06,7.729376634972177,0.021195680618674176,22567.415425296633
5.1920000000000004e-06,7.761817250012768,0.02137613765064487,22546.84256737858
5.2e-06,7.794586352054084,0.02155661083798865,22571.454268568898
5.208e-06,7.826455646038061,0.021736713461462207,22454.20159982117
5.2160000000000005e-06,7.859013406074708,0.021916214297288215,22421.007356677303
5.224e-06,7.89171383255804,0.02209580045367833,22475.531740852777
5.232e-06,7.92423099163713,0.022275326532274774,22405.987908258587
5.240000000000001e-06,7.956574338200824,0.022455109582274424,22539.77459165212
5.248e-06,7.989362400038786,0.022635236943663026,22492.065755498577
5.256e-06,8.02134805335026,0.02281481199323415,22401.696637281813
5.264e-06,8.053863500646042,0.02299400587697145,22396.774297043754
5.2720000000000005e-06,8.085884378425842,0.02317334011051248,22436.78408820955
5.28e-06,8.118199754358589,0.023352761684039252,22418.609293484387
5.288e-06,8.150769671180157,0.023532086830182895,22412.677242428264
5.296000000000001e-06,8.183845428377776,0.023711244364330756,22376.70629453472
5.304e-06,8.215900973864947,0.023890304461384657,22388.317968942465
5.312e-06,8.248947582256397,0.02406928983983803,22358.026644400532
5.320000000000001e-06,8.281447740795745,0.024248245431822288,22380.871351659236
5.3280000000000005e-06,8.314318719390057,0.024427638228590745,22467.327840456
5.336e-06,8.346586529720296,0.024606934597976072,22356.764505877945
5.344e-06,8.378771003266204,0.024785837180142357,22368.881035694718
5.352000000000001e-06,8.410968140994337,0.024964413625714426,22275.230357319244
5.36e-06,8.442557286361668,0.025142613449151342,22274.725501910212
5.368e-06,8.474390607559116,0.02532066787423045,22238.880767868926
5.376000000000001e-06,8.506272558954185,0.025498816707271065,22298.327492282468
5.3840000000000005e-06,8.53845821744643,0.025677417385902755,22351.84216563988
5.392e-06,8.570477234259817,0.025855600549111166,22193.94863646506
5.4e-06,8.602978489502489,0.026033396488220846,22255.036140957956
5.4080000000000006e-06,8.63496753427234,0.026211256543967495,22209.977795701834
5.416e-06,8.666648772795183,0.02638894898771833,22213.133142008286
5.424e-06,8.698845038359119,0.026566656072276026,22213.63799741731
5.432000000000001e-06,8.731375866149126,0.02674434851602688,22209.472940292802
5.4400000000000004e-06,8.763555989358416,0.02692194604696082,22189.9097931928
5.448e-06,8.794997048323603,0.0270992613637211,22138.919396880545
5.456e-06,8.825904642919536,0.02727622933995997,22103.07466283926
5.4640000000000005e-06,8.857340819250542,0.027453243762896488,22150.531071288286
5.472e-06,8.888605657146737,0.027630288477157535,22110.64749397474
5.48e-06,8.921027829180181,0.027807230200915137,22124.78344542765
5.488000000000001e-06,8.952792145437321,0.027983764001502258,22008.666701350245
5.496e-06,8.984347393913058,0.0281602271223321,22107.113506111516
5.504e-06,9.014632460733674,0.028336775058870656,22029.870628529585
5.512000000000001e-06,9.046102268135131,0.028512923149925276,22007.152135123142
5.5200000000000005e-06,9.07796200784765,0.02868886727939463,21978.880232217336
5.528e-06,9.109908565793281,0.02886489824399434,22028.86091771153
5.536e-06,9.14103889709997,0.029041020082567676,22001.598725623793
5.544000000000001e-06,9.171973492964312,0.02921676226987344,21933.948100813475
5.552e-06,9.202282555548878,0.029392225776993398,21931.92867917734
5.56e-06,9.233693151018127,0.029567854876687515,21975.346244354107
5.568000000000001e-06,9.265317223579691,0.02974363543300437,21969.792834854758
5.5760000000000005e-06,9.297328579633106,0.029919080765329606,21891.54024645476
5.584e-06,9.328293431928097,0.03009425549515559,21902.14221004444
5.592e-06,9.358894536932597,0.030269157603060707,21823.384766235416
5.600000000000001e-06,9.389534733808159,0.030444090002290383,21909.715041179927
5.608e-06,9.420664038743809,0.030619028459784942,21824.899332462508
5.616e-06,9.452430638398004,0.030793694295358633,21841.559560960577
5.624000000000001e-06,9.483876879674112,0.03096820261604472,21785.520610557996
5.6320000000000005e-06,9.513933836134253,0.031142331285463187,21746.646744062517
5.64e-06,9.54423776730052,0.031316494285049484,21794.103152511547
5.648e-06,9.575085023118511,0.03149060477967323,21733.52050342768
5.6560000000000006e-06,9.605914497970343,0.03166436591435395,21706.763166748977
5.664e-06,9.637493371545721,0.031837823126078406,21657.53976436833
5.672e-06,9.667653234643076,0.03201124651249046,21698.306838647684
5.680000000000001e-06,9.698402061282826,0.032184631529891455,21647.947511596725
5.6880000000000004e-06,9.728400017899771,0.03235804633376156,21705.75345593091
5.696e-06,9.758233392132613,0.032531552516460706,21670.792218855426
5.704e-06,9.788831470008763,0.03270490724253714,21667.889300253486
5.7120000000000005e-06,9.819259597966946,0.032877993385535986,21603.64644945415
5.72e-06,9.849504376612147,0.03305071249865244,21576.131829661892
5.728e-06,9.880226779057825,0.0332233755728185,21589.6367118535
5.736000000000001e-06,9.90997396717455,0.033395883656374,21537.384177018666
5.744e-06,9.940955346249172,0.03356795302057903,21479.956874241256
5.752e-06,9.971586829346101,0.03373972956864683,21464.180142709
5.760000000000001e-06,10.002362982486524,0.03391164293253048,21514.16082820318
5.7680000000000005e-06,10.032558295028188,0.034083210975314346,21377.849867764486
5.776e-06,10.062779942865657,0.034254396842553575,21418.61694204384
5.784e-06,10.092870242951195,0.03442561502053897,21385.927554309004
5.792000000000001e-06,10.123290771744772,0.034596966480352376,21451.937399039965
5.8e-06,10.154013678092978,0.03476828966826287,21378.859578582553
5.808e-06,10.183677669871548,0.03493904994239229,21311.20895377224
5.816000000000001e-06,10.213563208390799,0.0351096138277676,21329.762390054173
5.8240000000000005e-06,10.243350387845684,0.03527974555691277,21203.169896239342
5.832e-06,10.273013795123537,0.03544958093593284,21255.674858778693
5.84e-06,10.302032415982504,0.03561969297571705,21272.335087276755
5.848000000000001e-06,10.332258011820896,0.03578976058822529,21244.568039779984
5.856e-06,10.362159975334528,0.035959604044931905,21216.29613687418
5.864e-06,10.392243349217619,0.036129090064008926,21155.208632381287
5.872000000000001e-06,10.422333638381994,0.03629844885952289,21184.490246105153
5.8800000000000005e-06,10.451624685720697,0.03646756330501885,21094.121127888386
5.888e-06,10.480992383033195,0.03663658485711956,21161.266897289668
5.896e-06,10.51061594225856,0.03680574978815644,21129.96586192967
5.9040000000000006e-06,10.540287060970586,0.036974464388168475,21048.684141075493
5.912e-06,10.569308166831295,0.037142674132771454,21003.75200967162
5.92e-06,10.599136214157008,0.03731079906166572,21027.480213896135
5.928000000000001e-06,10.627992733920427,0.03747889167981383,20995.674323127103
5.9360000000000004e-06,10.657122974976824,0.03764675610331704,20970.431552675494
5.944e-06,10.686434857712937,0.03781439839044027,20940.14022813356
5.952000000000001e-06,10.716226821948366,0.03798170747299355,20887.130410185182
5.9600000000000005e-06,10.744709551100101,0.03814872777825285,20867.945904641954
5.968e-06,10.773550972572181,0.03831559460746781,20848.76139909873
5.976e-06,10.801690795728256,0.038482415494840536,20856.460444086475
5.984000000000001e-06,10.830837611835845,0.038649246984176884,20851.411889996147
5.992e-06,10.860004765772585,0.038815562511285186,20727.469887078747
6e-06,10.888893378469664,0.03898152211533011,20762.43112415422
6.008000000000001e-06,10.919125380663074,0.03914776090441625,20797.266147377446
6.0160000000000005e-06,10.94826705399435,0.03931367860546222,20682.15911411811
6.024e-06,10.977445972646207,0.03947894453817514,20634.3240641123
6.032e-06,11.005603921877242,0.039643984295664805,20625.615308306493
6.040000000000001e-06,11.034782328981768,0.03980905434447903,20641.896895247784
6.048e-06,11.06258217454321,0.039974049674692716,20606.9356581723
6.056e-06,11.092064342040201,0.04013867999444566,20550.64428006521
6.064000000000001e-06,11.121190598400554,0.04030307000302392,20546.857864497466
6.0720000000000005e-06,11.150950352190593,0.040467430225133036,20543.19766278199
6.08e-06,11.17946239877128,0.04063152034959831,20479.333453539413
6.088e-06,11.208466922591262,0.04079524445389205,20451.692619894897
6.096000000000001e-06,11.237257755264112,0.04095868230516887,20407.770199309096
6.104e-06,11.265517919385802,0.04112190205890898,20397.168235719422
6.112e-06,11.294081231222629,0.04128521268662271,20430.48869271555
6.120000000000001e-06,11.3227672657126,0.041448177993236676,20310.837960774912
6.1280000000000005e-06,11.351498466643687,0.04161067883287432,20314.371948638138
6.136e-06,11.379970217404129,0.041773232177474515,20323.96420140975
6.144000000000001e-06,11.408549434606345,0.04193556136627311,20258.33299823556
6.1520000000000006e-06,11.436847619014452,0.04209757956413973,20246.216468418785
6.16e-06,11.465451273414095,0.04225936754793983,20200.779481605885
6.168e-06,11.493696231998605,0.04242076578336415,20148.779374475573
6.176000000000001e-06,11.522732134289678,0.042581911591083974,20137.672555476864
6.184e-06,11.549987214042554,0.04274285545664016,20098.29383357235
6.192e-06,11.577639084816154,0.04290339745729076,20037.206329079454
6.200000000000001e-06,11.605077042087702,0.04306351739881943,19992.779053084614
6.2080000000000005e-06,11.632794434168582,0.04322333442710266,19961.478017724618
6.216e-06,11.661330541166517,0.04338321809629989,20009.439281582683
6.224e-06,11.689554062815896,0.04354297050309077,19928.662416137522
6.232000000000001e-06,11.716873757419414,0.043702321044976074,19908.973055185274
6.24e-06,11.744138092203833,0.043861603431381145,19911.62354608269
6.248e-06,11.772243458649442,0.044020384496365035,19783.642699893026
6.256000000000001e-06,11.800532232290196,0.044178596589302975,19769.380534587865
6.2640000000000005e-06,11.828123828283868,0.04433669054607518,19754.10865846464
6.272e-06,11.856046824608102,0.04449476582319726,19764.71062205432
6.28e-06,11.883047347745672,0.04465260583769872,19695.293003312385
6.288000000000001e-06,11.910990898793381,0.0448099031326355,19629.03073087691
6.296e-06,11.93850854758302,0.04496704796123872,19657.176419930453
6.304e-06,11.966527672869836,0.045124139780024,19615.778276389814
6.312000000000001e-06,11.994439891970627,0.045281198278352294,19648.846305681425
6.3200000000000005e-06,12.021505347546318,0.04543811541716605,19580.43839775756
6.328e-06,12.048038772264801,0.045594198029988674,19440.21480789886
6.336e-06,12.07482202910287,0.045749762156306224,19450.81677148854
6.344000000000001e-06,12.10198137502087,0.045905209156168886,19410.93319417499
6.352e-06,12.129402876500357,0.04606025025228267,19349.340834273058
6.36e-06,12.156294438525622,0.04621495410498322,19326.622340866612
6.368000000000001e-06,12.182336652641442,0.04636944793783363,19296.83587173371
6.3760000000000004e-06,12.208774748700243,0.04652378021695314,19286.23390814403
6.384e-06,12.235822031239982,0.04667776111670796,19208.99103056211
6.392000000000001e-06,12.262782108718962,0.04683150776355301,19227.670680696305
6.4000000000000006e-06,12.289854693630758,0.046984901011611714,19120.64133398147
6.408e-06,12.315833477186999,0.04713808222039863,19174.660862747915
6.416e-06,12.341327533380586,0.04729131391472644,19133.26271920728
6.424000000000001e-06,12.367245912195038,0.04744367220919665,18956.31089834149
6.432e-06,12.394338919902653,0.04759540347324883,18976.50511470278
6.44e-06,12.42108104086453,0.04774734778628362,19009.57314399438
6.448000000000001e-06,12.447306619146111,0.04789950161431317,19028.883863389867
6.4560000000000005e-06,12.473986893117248,0.04805119551906507,18894.5923245873
6.464e-06,12.499337174147545,0.04820221897583378,18861.271867591175
6.472e-06,12.525592347692479,0.04835301423795761,18837.543663366654
6.480000000000001e-06,12.551698996459738,0.04850362371329092,18814.825169960208
6.488e-06,12.57809279846005,0.04865429023728545,18851.805828671815
6.496e-06,12.60426775102886,0.048804556915796014,18714.863798971834
6.504000000000001e-06,12.629421501992885,0.04895416728227486,18687.727820736356
6.5120000000000005e-06,12.654875749668602,0.04910350502683281,18646.70831875248
6.52e-06,12.680609287994296,0.04925237830441445,18571.611076658937
6.528e-06,12.706067857611606,0.04940078560045355,18530.2129331183
6.536000000000001e-06,12.731895018929507,0.049549037401026695,18532.73721016346
6.544e-06,12.756431656831504,0.04969712158960401,18488.309934168625
6.552e-06,12.78143935993793,0.04984478169963774,18426.717574266695
6.560000000000001e-06,12.806617240777811,0.049992094469150074,18401.474803815086
6.5680000000000005e-06,12.832519654378899,0.050139312325845495,18402.98937004218
6.576e-06,12.85744115586115,0.05028616870606805,18311.10568559832
6.584000000000001e-06,12.882256616113581,0.05043242935690797,18254.057024377682
6.592000000000001e-06,12.906701859814595,0.05057810437547339,18164.697616978978
6.6e-06,12.931015273703492,0.05072341791756593,18163.68790616091
6.608e-06,12.95630449297476,0.05086863099343209,18139.581060379624
6.616000000000001e-06,12.980606461701798,0.051013637078580566,18111.940226735114
6.6240000000000004e-06,13.005256548659414,0.05115801562845559,17982.697242022863
6.632e-06,13.029622742351531,0.051301938798751674,17998.095331998346
6.640000000000001e-06,13.054602363212696,0.051445724648376503,17948.367074208676
6.6480000000000006e-06,13.07915669209046,0.05158915861378124,17910.124276974482
6.656e-06,13.103595444688219,0.051732250792074046,17862.92029622997
6.664e-06,13.128099023133501,0.05187508700867448,17846.13385387965
6.672000000000001e-06,13.15195639999543,0.052017813671651175,17835.531890289974
6.68e-06,13.176201817841182,0.05216011070267477,17738.725865608052
6.688e-06,13.199981987749934,0.052301693868149986,17657.06550319709
6.696000000000001e-06,13.224035112067503,0.05244292010085103,17649.492672061606
6.7040000000000005e-06,13.248315819908573,0.05258386563394463,17586.89060134161
6.712e-06,13.272478960759784,0.05272458095297172,17591.93915543193
6.72e-06,13.295895389057042,0.05286512260173811,17543.473036164836
6.728000000000001e-06,13.319732685174015,0.05300531287113981,17504.09431426033
6.736e-06,13.34389641817077,0.05314497001322958,17410.19120818034
6.744e-06,13.367586529755357,0.05328416066892139,17387.472714773885
6.752000000000001e-06,13.390528377762225,0.05342324025642322,17382.42416068356
6.7600000000000005e-06,13.414636455194737,0.05356197250340363,17300.63758442035
6.768e-06,13.4382122331094,0.05370008478794175,17227.43355011068
6.776e-06,13.462404338199093,0.053837783091044464,17197.142225568747
6.784000000000001e-06,13.486251650115932,0.053975136073047415,17141.103275166166
6.792e-06,13.50988949082354,0.0541123128605126,17153.09359113068
6.8e-06,13.533157420335499,0.054248977219737614,17012.996215124243
6.808000000000001e-06,13.556578339197124,0.05438497516982272,16986.491306150056
6.8160000000000005e-06,13.579824507196914,0.05452097614904027,17013.7534982378
6.824e-06,13.602631166915206,0.05465686303093538,16957.96697553973
6.832000000000001e-06,13.626652919095962,0.054791850260491604,16788.840413513943
6.840000000000001e-06,13.650046581570795,0.0549259373328535,16732.927676963627
6.848e-06,13.673413536338122,0.05505984114270194,16743.02478514427
6.856e-06,13.696691383577875,0.05519364196204693,16707.18005110298
6.864000000000001e-06,13.719663177199063,0.05532713380988161,16665.78190756234
6.8720000000000004e-06,13.742116703251249,0.05546004406428507,16561.78169330171
6.88e-06,13.765125688242467,0.055592613036432016,16580.461343435898
6.888000000000001e-06,13.787802494224115,0.05572485082343064,16478.98540622042
6.8960000000000006e-06,13.810200402499293,0.05585647672567351,16427.490154499137
6.904e-06,13.833325298613424,0.055987565461761174,16344.693867417858
6.912e-06,13.855732801131518,0.05611856635300767,16405.528944206235
6.920000000000001e-06,13.878332913891557,0.056249631865746524,16360.849240506886
6.928e-06,13.900318938096834,0.056380021377092665,16236.528596032702
6.936e-06,13.92193151133864,0.05650953950800282,16143.004131509488
6.944000000000001e-06,13.944120822316165,0.056638520977613196,16102.363271082393
6.9520000000000005e-06,13.966135650655662,0.05676738330134703,16113.21766237659
6.96e-06,13.988175065375671,0.056896384460318354,16137.072080453358
6.968e-06,14.009623291693684,0.05702492771543369,15998.741698378532
6.976000000000001e-06,14.030868932378198,0.05715246883256209,15886.537583721125
6.984e-06,14.053357041171084,0.05727959748282129,15895.6249810837
6.992e-06,14.075709248741786,0.05740631013222346,15782.537369460486
7.000000000000001e-06,14.097523887769666,0.057532418974556444,15744.673213783073
7.0080000000000005e-06,14.119658138386415,0.057658164320994895,15691.663395834692
7.016e-06,14.140882327064576,0.05778350174426288,15642.692421158565
7.024000000000001e-06,14.161609540949506,0.05790839287534928,15580.090350438568
7.032000000000001e-06,14.183466536402904,0.05803302148162299,15577.061217984374
7.04e-06,14.20503626416945,0.05815737746597579,15511.934870219222
7.048e-06,14.22601507874732,0.05828124878913592,15455.895919816645
7.056000000000001e-06,14.24683035980972,0.058404396149639506,15330.944206081174
7.0640000000000005e-06,14.267896399761714,0.05852685488736517,15283.740225336664
7.072e-06,14.28911091731196,0.05864911925575837,15282.35187296182
7.080000000000001e-06,14.309801087699412,0.058771132206157886,15220.885726912153
7.088000000000001e-06,14.330300272040496,0.058892630204040154,15153.613743658612
7.096e-06,14.350542192846467,0.059013613249405225,15092.14759760894
7.104e-06,14.37086176182066,0.0591342827795613,15075.23494140636
7.112000000000001e-06,14.3910606038753,0.05925458073613631,14999.254202347012
7.1200000000000004e-06,14.411373435801615,0.05937429608956928,14929.584155900566
7.128e-06,14.431797256026773,0.05949347225742542,14864.457808135408
7.136000000000001e-06,14.452155208525316,0.059612232424424524,14825.58394163993
7.1440000000000005e-06,14.472434164747098,0.059730853251330734,14829.622784912184
7.152e-06,14.492611886361935,0.05984901970836881,14711.991474607681
7.16e-06,14.51215561035777,0.05996662072734877,14688.263270383168
7.168000000000001e-06,14.53271042951286,0.060083819881423146,14611.525248210273
7.176e-06,14.552463548269765,0.060200542451991385,14569.117393851566
7.184e-06,14.572054017688647,0.060316986847229255,14541.981415616085
7.192000000000001e-06,14.591282952008113,0.060432856717011645,14425.4860299819
7.2000000000000005e-06,14.610560167921607,0.06054795415801821,14348.874221661263
7.208e-06,14.630749628696039,0.06066257602522948,14306.592581154813
7.216e-06,14.650717432862884,0.06077660771646759,14201.330228371602
7.224000000000001e-06,14.669872256816113,0.06089033447503865,14230.35941439095
7.232e-06,14.68811250445822,0.06100366744639064,14102.883423610323
7.24e-06,14.70638360329761,0.0611163996398059,14080.164930203868
7.248000000000001e-06,14.72560673148923,0.061228849114192095,14032.20366634581
7.2560000000000005e-06,14.744171823923764,0.06134106635509014,14022.106558165164
7.264e-06,14.763565800408347,0.06145273027445988,13893.873284270981
7.272000000000001e-06,14.781862570755152,0.06156359046401844,13821.174105370346
7.280000000000001e-06,14.799588630101583,0.06167402051676853,13786.33908214712
7.288e-06,14.817350024875381,0.06178427487983624,13777.25168478454
7.296e-06,14.835706475890776,0.061893976426231054,13648.134913924556
7.304000000000001e-06,14.854967519525637,0.06200325036009445,13670.34855192197
7.3120000000000005e-06,14.873013499529897,0.06211203508906647,13525.833691086498
7.32e-06,14.891170040597057,0.06222028568101576,13536.814296232953
7.328000000000001e-06,14.908751050717157,0.06232818943729902,13439.12477458522
7.3360000000000006e-06,14.926229041712052,0.06243546818258591,13380.561547137482
7.344e-06,14.944721496827006,0.06254217543154979,13296.250693829104
7.352e-06,14.962917927228654,0.0626486666023986,13326.542018371036
7.360000000000001e-06,14.980695004139244,0.06275485940370065,13221.658307144593
7.3680000000000004e-06,14.99736211702623,0.0628601520478084,13101.502719794922
7.376e-06,15.013861127201011,0.06296469952533243,13035.366661211709
7.384000000000001e-06,15.031378940911283,0.06306871993380944,12969.73545803752
7.3920000000000005e-06,15.048519524716811,0.06317252224474972,12980.842277036227
7.4e-06,15.066437469358295,0.06327586210813534,12854.123569369141
7.408e-06,15.08323019289114,0.06337852142642958,12810.706004192374
7.416000000000001e-06,15.10057775525932,0.06348067992815806,12728.919427929153
7.424e-06,15.11676967561545,0.06358241485619837,12704.81258214787
7.432e-06,15.133629515382438,0.06368364947252832,12603.841500341427
7.440000000000001e-06,15.150839851135895,0.06378441861217116,12588.44341036594
7.4480000000000005e-06,15.16794065350803,0.06388481718794375,12511.200532784014
7.456e-06,15.183967772619923,0.06398449785932472,12408.967312454986
7.464000000000001e-06,15.199159952332973,0.06408376808325815,12408.588670898216
7.472000000000001e-06,15.214955090405324,0.0641826329082981,12307.617589091771
7.48e-06,15.231523538872198,0.06428084142130631,12244.510662962743
7.488e-06,15.248463435579431,0.06437849863220788,12169.792062425979
7.496000000000001e-06,15.265122074516547,0.06447570955092785,12132.937617566631
7.5040000000000005e-06,15.28036904156128,0.06457242369192533,12045.597631804058
7.512e-06,15.296338145045322,0.06466864711346522,12010.257753171803
7.520000000000001e-06,15.311772969659673,0.06476446059241299,11943.111983770517
7.528000000000001e-06,15.327683115674633,0.0648598116238061,11894.645864503425
7.536e-06,15.343715069804428,0.06495453562478117,11786.354379266015
7.544e-06,15.359261665546695,0.06504859321661632,11728.043579522797
7.552000000000001e-06,15.374475333087524,0.06514203286543083,11631.868624102157
7.5600000000000005e-06,15.38917794146468,0.06523510043580887,11635.02397040861
7.568e-06,15.404763400170413,0.06532796353974626,11580.752013937645
7.576000000000001e-06,15.420273811910853,0.0654203652058398,11519.664509444747
7.5840000000000006e-06,15.435660193297924,0.06551195758871266,11378.431208767986
7.592e-06,15.450654068910762,0.0656028456982899,11343.596185544764
7.6e-06,15.464983016856511,0.06569331982643176,11274.935849916385
7.608000000000001e-06,15.478657879885606,0.0657832567884184,11209.304646742197
7.6160000000000004e-06,15.493297101606265,0.065872622254082,11132.06176916027
7.624e-06,15.508654235023021,0.06596155152467222,11100.25587839124
7.632e-06,15.52330306518409,0.06604990526009612,10988.177977586085
7.64e-06,15.53694096880868,0.06613747697449143,10904.750621243515
7.648e-06,15.551439967802391,0.06622450546446663,10852.371872556427
7.656000000000001e-06,15.564194057414879,0.06631103010874362,10778.78919668998
7.664e-06,15.578313678529208,0.0663969181303498,10693.21620485902
7.672e-06,15.592083508945842,0.06648247799594012,10696.750192722242
7.680000000000001e-06,15.606451734859299,0.06656772131718901,10614.08011949322
7.688e-06,15.619923297573909,0.06665244918106523,10567.885849566774
7.696e-06,15.633242110112315,0.06673643894633348,10429.555467491946
7.704000000000001e-06,15.645888520320334,0.06681964113716363,10370.99224004421
7.712e-06,15.659184478356462,0.06690237482217419,10312.429012596473
7.72e-06,15.672347426657876,0.06698431537933716,10172.710278146807
7.728000000000001e-06,15.685028366311313,0.06706575915877766,10188.234581974544
7.736e-06,15.698144600642605,0.06714692375317693,10102.914017848105
7.744e-06,15.71083632166953,0.06722755723968594,10055.457609399076
7.752e-06,15.724044824331814,0.06730739709349193,9904.505842098444
7.76e-06,15.737034369879927,0.0673863852562229,9842.534840639739
7.768e-06,15.74998253185984,0.06746523508857177,9869.923246579738
7.776e-06,15.762259941042021,0.06754359268689683,9719.47633468814
7.784e-06,15.773732731909291,0.0676210940504482,9655.86455315008
7.792000000000001e-06,15.785577871576136,0.06769802795651982,9577.61196475009
7.8e-06,15.798379389621283,0.06777415207451531,9453.417534128166
7.808e-06,15.810090922165719,0.06784956535609492,9399.902860770748
7.816000000000001e-06,15.82158050148373,0.06792447176284384,9326.69882646108
7.824e-06,15.833547575077214,0.06799910150882861,9330.737669733338
7.832e-06,15.844237798989438,0.06807357575934743,9287.8249599656
7.840000000000001e-06,15.85615833728306,0.06814716853232206,9110.36828369078
7.848e-06,15.867624748879797,0.06821997423571399,9091.057564295294
7.856e-06,15.879037187426881,0.06829240382182622,9016.33896375853
7.864000000000001e-06,15.889225203342328,0.06836413721232937,8917.00866203144
7.872e-06,15.899412695697167,0.06843521631022241,8852.765811232091
7.88e-06,15.910755448915397,0.06850600461139987,8844.309483130803
7.888e-06,15.922115021818893,0.06857603007605426,8662.056680470172
7.896e-06,15.933209791433839,0.06864503169393915,8588.347790751472
7.904000000000001e-06,15.943730449634653,0.06871364356344827,8564.619586526955
7.912e-06,15.954089026834858,0.0687817707717647,8467.182492583737
7.92e-06,15.963627414105572,0.06884911848332961,8369.745398640523
7.928000000000001e-06,15.973593294411149,0.06891581038771817,8303.230698500527
7.936e-06,15.984106737435516,0.06898205599992516,8258.172353244403
7.944e-06,15.99381354369538,0.06904772052355633,8157.958554551509
7.952000000000001e-06,16.002848932058583,0.06911269894868664,8086.6477280257095
7.96e-06,16.012066832299887,0.06917733356728338,8072.006921163775
7.968e-06,16.02068609022606,0.06924151634028905,7973.686330254751
7.976000000000001e-06,16.02991740493357,0.06930479491725715,7845.957911769601
7.984e-06,16.039364721925022,0.06936740506566366,7806.57918986509
7.992e-06,16.04812551595737,0.06942986981571242,7809.608322319283
8.000000000000001e-06,16.056474579252964,0.06949194077854212,7708.132385103808
8.008e-06,16.064845541230547,0.06955306463262446,7572.831135483177
8.016e-06,16.072605200423958,0.06961355236889144,7549.1029312586625
8.024e-06,16.081831283020033,0.06967321618113086,7366.850128598033
8.032e-06,16.09098660608152,0.06973228628340927,7400.675441003191
8.040000000000001e-06,16.100042529728558,0.06979125844373832,7342.36464125997
8.048e-06,16.108150057276305,0.06984945968985777,7207.946888605144
8.056e-06,16.11563792254383,0.06990696726464522,7168.946808257406
8.064000000000001e-06,16.123366702581805,0.06996387507120676,7058.0048321225795
8.072e-06,16.131267602791535,0.07001994734206633,6960.062882770329
8.08e-06,16.139762236689847,0.07007578788429315,7000.072673936132
8.088000000000001e-06,16.14855543818538,0.07013153805740177,6937.470603216137
8.096e-06,16.156084630231064,0.07018648652012084,6799.645076550343
8.104e-06,16.163128357953923,0.07024076655427836,6770.363462826476
8.112000000000001e-06,16.171026558233393,0.07029414592638615,6574.479564121978
8.12e-06,16.178940565150935,0.07034660444222784,6540.149396307787
8.128e-06,16.18642088149121,0.07039858485999723,6454.9550460336
8.136e-06,16.193946495326585,0.07045016139343936,6439.178314501342
8.144e-06,16.199913471160443,0.07050127699389308,6339.721798921998
8.152000000000001e-06,16.206372259571552,0.07055181302033721,6294.284812109099
8.16e-06,16.212539938667003,0.07060176290965145,6193.187516450399
8.168e-06,16.22040511181643,0.07065114584634134,6152.546656023305
8.176000000000001e-06,16.227322819786618,0.07069985530591558,6024.8182375381575
8.184e-06,16.23346001398067,0.07074807808487552,6030.876502446543
8.192e-06,16.239226555431994,0.07079611305762329,5977.86668449816
8.200000000000001e-06,16.244483362238466,0.07084345385418364,5857.332455591721
8.208e-06,16.25110631235042,0.07088993488198242,5762.924494102696
8.216e-06,16.256745140394898,0.07093591711263707,5732.633169560763
8.224000000000001e-06,16.26227176286754,0.07098131573043888,5617.021280892389
8.232e-06,16.267390754845394,0.07102587931739412,5523.875457925946
8.24e-06,16.272183031235375,0.0710696492716464,5418.613105142728
8.248000000000001e-06,16.27682572698949,0.0711129572831994,5408.389783109826
8.256e-06,16.282923398800182,0.07115587756579826,5321.680866608544
8.264e-06,16.28890840918963,0.07119802996332002,5216.418513825328
8.272e-06,16.294510486205418,0.07123949474777465,5149.777599833077
8.28e-06,16.29892857641914,0.07128078384254694,5172.496093239524
8.288000000000001e-06,16.303619730908576,0.07132176598523055,5073.039577660179
8.296e-06,16.307870950098977,0.07136202113612512,4990.748145987931
8.304e-06,16.313126079196174,0.07140176537334578,4945.31115917503
8.312000000000001e-06,16.317640532085402,0.07144124708575372,4925.116942813742
8.32e-06,16.322350430569287,0.07148000029180643,4763.1845703666595
8.328e-06,16.32647512675977,0.0715177619618358,4677.232936978926
8.336000000000001e-06,16.33022501339393,0.07155478856238966,4579.417201478935
8.344e-06,16.3346631891579,0.07159140976405003,4575.883213615711
8.352e-06,16.339269256637223,0.07162763515906972,4480.46554130862
8.360000000000001e-06,16.343494422079452,0.07166311639721651,4389.84399538734
8.368e-06,16.345973223441337,0.0716982967415395,4405.242085362821
8.376e-06,16.34844666622472,0.07173281017186717,4223.115496554451
8.384e-06,16.35184469937168,0.07176637497888126,4168.086256969941
8.392e-06,16.355787913986703,0.07179932790113962,4070.1443076176906
8.400000000000001e-06,16.359636912153455,0.07183174769608604,4034.804428985437
8.408e-06,16.362575132171667,0.07186381005340287,3980.784900218989
8.416e-06,16.365828452682557,0.0718952928367101,3889.910926593191
8.424000000000001e-06,16.368178356564975,0.07192634346378723,3872.7458426860967
8.432e-06,16.370840154486256,0.07195699424538039,3789.9495556048137
8.44e-06,16.37317047388143,0.07198693923911173,3696.2988772293384
8.448000000000001e-06,16.375313459922843,0.07201621580428152,3622.8424152151506
8.456e-06,16.378355748590142,0.07204481131950452,3526.036390533224
8.464e-06,16.380628000154292,0.07207277475575541,3464.8226721880696
8.472000000000001e-06,16.38292273053268,0.0721001505403102,3379.123466504851
8.48e-06,16.384451742473125,0.07212693311975936,3316.5213957848564
8.488e-06,16.38651010827499,0.0721533284751098,3282.317441822924
8.496000000000001e-06,16.387985533993454,0.07217915081957099,3173.268673471966
8.504e-06,16.389806617841007,0.07220434310448169,3124.8025542048745
8.512e-06,16.390798842101912,0.07222908101952427,3059.6762064397185
8.52e-06,16.392563171934505,0.07225331609857946,2999.0935573558536
8.528e-06,16.393802646988576,0.07227704834164726,2933.9672095906985
8.536000000000001e-06,16.39531263032907,0.07230009196193712,2826.937862875869
8.544e-06,16.395470041002937,0.07232256307619316,2790.840701130066
8.552e-06,16.396199031346608,0.07234438292697151,2664.121993462981
8.560000000000001e-06,16.396855621796806,0.07236556413565745,2631.1801780236297
8.568e-06,16.397830802925412,0.07238642274173702,2583.471341870086
8.576e-06,16.398704171717505,0.07240676286131154,2501.5585517546087
8.584000000000001e-06,16.399578083728287,0.07242647039705852,2425.325384990745
8.592e-06,16.39940283376924,0.07244572154351574,2387.46122931333
8.6e-06,16.399352526299197,0.07246433051389266,2264.7813649185023
8.608000000000001e-06,16.39996243008218,0.07248248511440145,2273.8687622810817
8.616e-06,16.399739992611345,0.07250017726735557,2149.169476250125
8.624e-06,16.399433947511284,0.07251732013762466,2136.548091024321
8.632000000000001e-06,16.399720051220445,0.07253408133720453,2053.751803943037
8.64e-06,16.39869785404231,0.07255026548705187,1992.2856578933656
8.648000000000001e-06,16.39846281223723,0.07256601798552448,1945.8389602624022
8.656e-06,16.3981864641858,0.07258100259891996,1800.314388608867
8.664e-06,16.39762831405343,0.07259541319171539,1802.333810244996
8.672000000000001e-06,16.39606236957452,0.07260933962817355,1679.2753042933941
8.68e-06,16.39490403986393,0.07262249363585586,1609.2266162901744
8.688e-06,16.392964892987248,0.07263524022522312,1577.4207255211456
8.696000000000001e-06,16.39184551164362,0.07264755061951696,1500.1778479392167
8.704e-06,16.39066428876983,0.07265918450756269,1408.2941634953545
