Repository: yedderssi/caracterisation2

File: configur/Ferrite_N49/Fichier auto/Fair-Rite-77/Fair-Rite-77_Ferrite Mn-Zn_Sinusoïdale B_100000.0_0.075.csv (part 3 of 5)
Bmax (T) =,0.07450004586884201,Freq(Hz) =,100000.0,Hc =,3.5604024120890148,Br (T) =,0.01684269000889035,Hmax =,16.122618699040572,µr =,3677.1478572847273,W(J/m³) =,0.7547177753204455,P(W/m³) =,75471.77753204455
temps (s),ChampH (A/m),ChampB (T),dB/dt (T/s)
4.368e-06,16.115883673208035,0.07400842705498856,5741.520193258214
4.372000000000001e-06,16.115027657849616,0.07403106806938402,5578.9870044771615
4.376e-06,16.11445412153214,0.07405310017533243,5437.0659697271885
4.38e-06,16.113709504584182,0.07407455961470355,5292.6537158357105
4.384e-06,16.112615171049484,0.07409545333446008,5154.206162435522
4.388e-06,16.11162939581894,0.07411584603996027,5042.1465876601005
4.3920000000000005e-06,16.110899081132516,0.07413580090742959,4935.287147004578
4.396e-06,16.10980240223643,0.07415524212540972,4785.321843051511
4.4e-06,16.108061760777453,0.07417404915381093,4618.192357554635
4.4040000000000005e-06,16.106249769950715,0.0741922754885976,4494.975035777907
4.408e-06,16.10460542503593,0.0742100635160678,4399.038699320933
4.412e-06,16.102599403232094,0.07422743913487526,4288.77070440232
4.416000000000001e-06,16.100113794171516,0.07424433351333574,4158.418525836035
4.42e-06,16.09793529594858,0.07426064750698862,3998.578300605589
4.424e-06,16.096359497997483,0.0742763118160883,3833.576249246136
4.428000000000001e-06,16.09457929076347,0.07429141511441767,3718.0729154294204
4.432e-06,16.09220056520196,0.07430610185428295,3625.297017209752
4.436e-06,16.089772553293194,0.07432033531739118,3491.434536903573
4.440000000000001e-06,16.087533179260742,0.07433398810923059,3334.961382792365
4.444e-06,16.085001789222954,0.07434706223747337,3202.1027386056176
4.4480000000000004e-06,16.08196382658642,0.07435962624371778,3079.9003835914423
4.452e-06,16.078829517972853,0.07437165756108291,2935.758298975805
4.456e-06,16.075794770142597,0.07438308883853527,2779.880427206748
4.4600000000000005e-06,16.07254204009583,0.07439392393526309,2637.6679366947014
4.464e-06,16.068967732827947,0.07440421430222068,2507.5155421045606
4.468e-06,16.065501339550096,0.07441399684159636,2383.754145739753
4.4720000000000006e-06,16.06240790687298,0.07442328127824271,2258.4641774265137
4.476e-06,16.059505668490296,0.07443202704803356,2114.4207180074677
4.48e-06,16.05658181514134,0.0744401860498135,1965.080171967436
4.484000000000001e-06,16.05340441642942,0.07444780016010238,1841.9749724631038
4.488e-06,16.04991537783151,0.07445494941199156,1732.6509721368736
4.492e-06,16.046441029718483,0.07446162787622962,1606.5811468919771
4.496000000000001e-06,16.0430410753567,0.07446778199578355,1470.4786300749367
4.5e-06,16.039164631821674,0.0744734068690881,1341.958022200044
4.504e-06,16.034577196274608,0.07447851811954223,1213.6672048689513
4.508e-06,16.02980100322615,0.07448308067385995,1067.6099539932186
4.512e-06,16.02519137220874,0.07448704738639259,915.7463123258194
4.5160000000000005e-06,16.020658097867173,0.07449045187644679,786.4987147786121
4.52e-06,16.01609854642664,0.0744933698101884,672.4681560302847
4.524e-06,16.01141720342591,0.07449582390022153,554.5768605283004
4.5280000000000005e-06,16.00651121416328,0.07449778415569978,425.55087860323124
4.532e-06,16.001269214719834,0.07449917647936043,270.6109517117141
4.536e-06,15.99566858269097,0.07449992485592859,103.57733237227889
4.540000000000001e-06,15.989847890598854,0.07450004586884201,-43.07087566212847
4.544e-06,15.98388250145859,0.07449963063258132,-164.54725468134262
4.548e-06,15.977780422231382,0.07449879589452695,-252.82177250389316
4.552000000000001e-06,15.971601789769633,0.07449762187934196,-334.18581998819
4.556e-06,15.965429242401285,0.074496015758834,-468.8744339932463
4.56e-06,15.95929793914555,0.07449381024129914,-633.8843334270636
4.564000000000001e-06,15.953198187852085,0.07449099883360158,-771.8195153576621
4.568e-06,15.947021475881536,0.07448766301894609,-896.0878123911856
4.5720000000000004e-06,15.940401164382182,0.0744837865576154,-1042.1428529644224
4.576e-06,15.933205607403188,0.07447930092652977,-1200.6726898418594
4.58e-06,15.925886064766269,0.07447420478917473,-1347.3959876838587
4.5840000000000005e-06,15.918825869212009,0.07446855597390113,-1477.0116491096655
4.588e-06,15.912204554670604,0.0744624427773949,-1579.5866039986133
4.592e-06,15.905855784347537,0.07445594187212393,-1670.866031491122
4.5960000000000006e-06,15.898837284046472,0.07444902488255979,-1787.6287505741814
4.6e-06,15.89084322266768,0.07444161633800758,-1916.643525534997
4.604e-06,15.883067214930017,0.07443373418337237,-2024.4337920655412
4.608000000000001e-06,15.87608142381515,0.074425406972201,-2139.1717936165355
4.612e-06,15.868932647166844,0.07441647211895003,-2328.2548318720974
4.616e-06,15.86103353640631,0.07440673693341329,-2539.3379365025744
4.620000000000001e-06,15.85277569202216,0.07439636517550029,-2646.541019991959
4.624e-06,15.844467106450143,0.07438568052979447,-2695.781832929182
4.628e-06,15.836100250571466,0.07437468164165845,-2803.6622350830958
4.632e-06,15.82765289244122,0.07436317169793431,-2951.3096269856
4.636e-06,15.819079677068581,0.07435109937318186,-3084.8527492415374
4.6400000000000005e-06,15.810339422910168,0.07433851942620787,-3205.1207377574483
4.644e-06,15.801469117377579,0.07432547135621438,-3318.9142589901458
4.648e-06,15.792573756355486,0.07431197866753461,-3427.430080897258
4.6520000000000005e-06,15.783911839479671,0.07429805820271691,-3532.8023279499575
4.656e-06,15.775546500853965,0.0742836740183667,-3659.289847149885
4.66e-06,15.767037479727332,0.07426863021122117,-3862.613725626249
4.664000000000001e-06,15.758044008044466,0.07425271815064588,-4093.416562006357
4.668e-06,15.748526823721093,0.07423606603096174,-4232.6432800623115
4.672e-06,15.738566716666437,0.07421899878429968,-4300.9800509740035
4.676000000000001e-06,15.728444431501977,0.07420168232129391,-4357.251451901822
4.68e-06,15.718382856309018,0.07418412981925003,-4418.999570037537
4.684e-06,15.708467366859027,0.07416624910384716,-4521.358131394765
4.688000000000001e-06,15.698691688137638,0.0741479008527595,-4652.76741243057
4.692e-06,15.68887038751252,0.07412902900231114,-4783.1578117527915
4.6960000000000004e-06,15.678904975628905,0.07410961058694696,-4926.049870338355
4.7e-06,15.668945407698962,0.0740895272072398,-5115.639983240192
4.704e-06,15.659033726642615,0.07406866327470038,-5316.326286463669
4.7080000000000005e-06,15.648879949779763,0.0740471463131344,-5442.154496525533
4.712e-06,15.638343655392005,0.07402521681070577,-5522.59671778364
4.716e-06,15.627680283205159,0.07400290288554172,-5634.365864253418
4.7200000000000005e-06,15.616999980834219,0.07398011029428156,-5761.929765830073
4.724e-06,15.606065455783774,0.07395686282123348,-5861.806758207472
4.728e-06,15.594796945343276,0.07393323402383245,-5952.591942313368
4.732000000000001e-06,15.583466759322512,0.07390916519190509,-6081.82402136241
4.736e-06,15.572218898255677,0.07388451744305358,-6242.050404399769
4.74e-06,15.560894828425749,0.0738592107406603,-6411.300792240376
4.744000000000001e-06,15.549448819668491,0.07383324506809112,-6571.535492354345
4.748e-06,15.538123284286925,0.07380673667207167,-6682.662517367141
4.752e-06,15.52704893101158,0.07377984303181387,-6764.157611542304
4.756000000000001e-06,15.516077561683487,0.07375258366144823,-6865.527571281397
4.76e-06,15.505043110077569,0.07372489006461386,-6981.270845912107
4.7640000000000005e-06,15.493742800433882,0.07369674018053447,-7093.67119377248
4.768e-06,15.482062460707143,0.07366813856640009,-7207.135873414096
4.772e-06,15.47010033888997,0.07363905680010277,-7333.747275252226
4.7760000000000005e-06,15.457935618293844,0.07360945013780616,-7469.583873054893
4.78e-06,15.445622761550906,0.07357930249732886,-7604.236365607964
4.784e-06,15.433235669271584,0.07354863309787422,-7730.463361705652
4.7880000000000006e-06,15.420845699982555,0.0735175077083175,-7832.231416654701
4.792e-06,15.408584203136796,0.07348598441317453,-7929.416154830682
4.796e-06,15.396756024705294,0.07345398460831026,-8070.486277301421
4.800000000000001e-06,15.385325391351135,0.0734213949199997,-8224.357877984405
4.804e-06,15.373426819200196,0.07338832061222646,-8312.796008648904
4.808e-06,15.360731904142902,0.07335496175008646,-8366.635061345733
4.812000000000001e-06,15.34826470802128,0.07332129526036357,-8466.609800091246
4.816e-06,15.336381387715939,0.07328715628054103,-8602.8801111848
4.8200000000000004e-06,15.323720522796727,0.07325246241689319,-8744.051712733408
4.824e-06,15.309719935098693,0.07321721989200766,-8877.210730032624
4.828e-06,15.295865786552312,0.07318151569363862,-8974.888454481425
4.8320000000000005e-06,15.283002664375894,0.0731454495758605,-9058.170434584245
4.836e-06,15.270271093360048,0.07310897341678872,-9179.909101307721
4.84e-06,15.257134334198172,0.07307194746795405,-9333.065316032897
4.8440000000000005e-06,15.244007065859853,0.07303429026906957,-9495.534126207915
4.848e-06,15.23113903148958,0.07299601476650466,-9642.21715625207
4.852e-06,15.21825585472814,0.0729572991331983,-9715.599496923529
4.856000000000001e-06,15.205035629734894,0.07291835456123205,-9756.686486199744
4.86e-06,15.191133243278788,0.07287910289007977,-9869.149089938512
4.864e-06,15.176539052517864,0.07283929994594018,-10032.322979848983
4.868000000000001e-06,15.161968600478536,0.07279886289409045,-10186.202945015013
4.872e-06,15.147764606540898,0.07275784721003713,-10321.639081645564
4.876e-06,15.133420516753626,0.07271635802941752,-10422.95122815163
4.880000000000001e-06,15.118687297337319,0.0726744956125393,-10508.257210955386
4.884e-06,15.103948301283838,0.07263223397013606,-10622.563990669867
4.8880000000000005e-06,15.089368305324195,0.07258948674312339,-10751.049515663726
4.892e-06,15.074533094866116,0.07254627766999369,-10853.487049188689
4.896e-06,15.059221041516246,0.07250268010709879,-10945.29439825813
4.9000000000000005e-06,15.043744502760775,0.07245865412418288,-11067.697059689033
4.904e-06,15.028330483327958,0.07241411868403312,-11200.023015191751
4.908e-06,15.012905991581505,0.0723691421550268,-11288.241487961759
4.9120000000000006e-06,14.997360098316287,0.07232383633312123,-11364.669464815677
4.916e-06,14.981574280824402,0.0722780813749286,-11512.809631510137
4.92e-06,14.965492104196722,0.0722316747931762,-11690.481244680986
4.924000000000001e-06,14.949180497384699,0.07218471953342152,-11787.148632665365
4.928e-06,14.93281733654483,0.07213745480309175,-11845.216532219953
4.932e-06,14.916838282800379,0.07208980673782119,-11978.816103060575
4.936000000000001e-06,14.90132101206864,0.07204156149638007,-12143.804617501211
4.94e-06,14.885452608947817,0.07199283133640616,-12221.275369452842
4.9440000000000004e-06,14.868822241913414,0.07194387977323569,-12254.506215783975
4.948e-06,14.85208900576828,0.07189464871876151,-12361.021021307708
4.952e-06,14.835640396614194,0.07184490578456706,-12510.44607590983
4.9560000000000005e-06,14.819075340334795,0.07179465192022844,-12616.486093408534
4.96e-06,14.802122059723587,0.07174402622537641,-12696.361332602046
4.964e-06,14.784929430733976,0.07169303107370065,-12801.214505275777
4.9680000000000005e-06,14.767698909326992,0.07164159237800759,-12918.133341251658
4.972e-06,14.750694330948047,0.07158973576659002,-13010.172367538347
4.976e-06,14.733964039615383,0.07153751562799487,-13099.896930036934
4.980000000000001e-06,14.717036314348796,0.07148482331332814,-13246.260403328755
4.984e-06,14.699568715087768,0.0714315094389499,-13410.67678579929
4.988e-06,14.681589447009548,0.07137770279785248,-13492.64376290356
4.992000000000001e-06,14.663247383503183,0.07132363791576268,-13539.79728199835
4.996e-06,14.644975696365522,0.07126919940449078,-13679.45835396575
5e-06,14.627034913653613,0.07121411552360771,-13862.482087567903
5.004000000000001e-06,14.609131626772637,0.07115848118596423,-13954.686734172992
5.008e-06,14.590967269817796,0.07110258065361848,-13995.579438707526
5.0120000000000005e-06,14.572446857221006,0.07104639600461773,-14096.745061662901
5.016e-06,14.553694368620334,0.07098974355908312,-14229.477705648833
5.02e-06,14.535215563240332,0.07093266263274156,-14310.985465134016
5.0240000000000005e-06,14.517273464236887,0.07087530639563748,-14367.133086906475
5.028e-06,14.499572556479691,0.07081763080408056,-14470.662691557605
5.032e-06,14.481814345057263,0.07075947994289548,-14604.767900982532
5.0360000000000006e-06,14.46369220472758,0.07070083047144297,-14719.967825266911
5.04e-06,14.445028803895974,0.07064173451931043,-14828.008241009153
5.044e-06,14.425980998368763,0.07058215174107874,-14963.380874835178
5.048000000000001e-06,14.406621120367076,0.07052202470127675,-15100.1390261589
5.052e-06,14.386812146942031,0.07046148353493983,-15170.444142305101
5.056e-06,14.366498081932393,0.07040073157504498,-15205.53580511977
5.060000000000001e-06,14.345830404489229,0.070339740072308,-15290.215563365486
5.064e-06,14.325094073574858,0.07027832940593379,-15415.11762375399
5.0680000000000004e-06,14.304866739259,0.0702164043795503,-15547.39556797953
5.072000000000001e-06,14.285391003049648,0.07015396643555653,-15671.576428901648
5.076e-06,14.266067172852063,0.07009111695833675,-15753.162180996636
5.0800000000000005e-06,14.246484343310232,0.07002797741964527,-15816.607164743538
5.084e-06,14.226759680271487,0.06996449126684028,-15926.469237751002
5.088e-06,14.206847626282551,0.06990051341215237,-16062.458106205135
5.0920000000000005e-06,14.186289714198333,0.0698360549773561,-16166.759291929528
5.096e-06,14.16493725231387,0.0697712326671255,-16244.395823371076
5.1e-06,14.143402678177932,0.06970611472229021,-16314.576594260976
5.104000000000001e-06,14.12219248081951,0.06964072158436148,-16381.992370107446
5.108e-06,14.101505797652559,0.06957504547298195,-16456.063319660985
5.112e-06,14.081294036937557,0.06950905034503436,-16541.500654129082
5.116000000000001e-06,14.060934785511254,0.06944266948083473,-16648.931445682298
5.12e-06,14.040063901789472,0.06937582874070468,-16771.438619351484
5.124e-06,14.019009355417248,0.06930850482693829,-16890.518263834205
5.128000000000001e-06,13.998036626498026,0.06924071400353389,-17004.893438362717
5.132e-06,13.977130123918739,0.06917247708317881,-17113.566739181413
5.1360000000000005e-06,13.956230592887115,0.06910383166775136,-17209.14097454822
5.14e-06,13.935267137224933,0.06903486691254777,-17273.236627242753
5.144e-06,13.914162687628775,0.0689656653129972,-17327.563148035133
5.1480000000000005e-06,13.892790688762972,0.06889615283020305,-17428.678249040113
5.152e-06,13.871138848727806,0.06882618876167786,-17553.356013558274
5.156e-06,13.849514919650357,0.06875580890135093,-17636.574149903474
5.1600000000000006e-06,13.828132483468492,0.06868515078898028,-17692.48203541201
5.164e-06,13.806934826551062,0.0686142369475345,-17764.43868747795
5.168e-06,13.785781746177982,0.06854300212158715,-17852.97428619279
5.172000000000001e-06,13.76431893352025,0.06847138781723713,-17954.17788882067
5.176e-06,13.74243750747028,0.06839934957294286,-18064.94425832584
5.18e-06,13.720674018809921,0.06832686382405247,-18177.93018686142
5.184000000000001e-06,13.699264175289189,0.06825392422794138,-18291.867868684403
5.188e-06,13.67763967411979,0.06818053157916966,-18404.456517187766
5.1920000000000004e-06,13.65540781560491,0.06810671015731476,-18506.25441025579
5.196000000000001e-06,13.63267789472704,0.06803255023491331,-18573.706790474127
5.2e-06,13.609651275654269,0.0679581646199943,-18619.100669037478
5.2040000000000005e-06,13.58675609796628,0.06788357362923993,-18676.39470813375
5.208e-06,13.564145901469008,0.0678087163301281,-18752.254847787655
5.212e-06,13.5411898065291,0.06773349309631674,-18859.362057896065
5.2160000000000005e-06,13.517672513849732,0.06765781849116263,-18977.940519155884
5.22e-06,13.494583844527272,0.06758175003451602,-19056.287804153206
5.224e-06,13.47240727897661,0.06750539639354863,-19120.532679537828
5.228000000000001e-06,13.450113958341026,0.06742866845336475,-19243.43741240506
5.232e-06,13.42699343536885,0.06735139750707368,-19392.035733126344
5.236e-06,13.403421576942803,0.067273666564746,-19473.43543071005
5.240000000000001e-06,13.379713511030708,0.06719568861003691,-19515.54192382168
5.244e-06,13.355844419574312,0.06711745543517254,-19601.04550836678
5.248e-06,13.331833955886605,0.06703881835207208,-19717.496041860843
5.252000000000001e-06,13.307877518330145,0.06695973788844851,-19822.735769920728
5.256e-06,13.284084220020883,0.06688028764677195,-19902.385068362848
5.2600000000000005e-06,13.26035479973252,0.06680063271320708,-19925.081714077354
5.264e-06,13.236643658113218,0.06672091249576542,-19935.02700675907
5.268e-06,13.212910078168996,0.06664094409830326,-20049.171724310538
5.2720000000000005e-06,13.18909229325942,0.06656039713897072,-20224.307941951905
5.276e-06,13.165290820680726,0.0664792786609126,-20334.931087108114
5.28e-06,13.141552315260753,0.06639781336267636,-20397.71803101562
5.2840000000000006e-06,13.117644961276564,0.06631607494090808,-20471.492853127806
5.288e-06,13.093425044808365,0.06623402230056184,-20554.827319986885
5.292e-06,13.069041710104601,0.06615163967584192,-20636.48503996987
5.296000000000001e-06,13.044601146099158,0.06606893777506395,-20714.465349011694
5.3e-06,13.02003505770709,0.06598593868522273,-20785.079571605384
5.304e-06,12.995244451724494,0.06590265556355687,-20856.48126131882
5.308000000000001e-06,12.970063287894284,0.06581904234304209,-20950.128996076266
5.312e-06,12.944496946974633,0.06573502982911376,-21056.127968096975
5.3160000000000004e-06,12.919017018489473,0.06565062519924923,-21146.18696415702
5.320000000000001e-06,12.893943120391926,0.06556589188170953,-21220.471805700297
5.324e-06,12.869167635337767,0.06548088471380262,-21283.112147761472
5.3280000000000005e-06,12.844479112074909,0.06539563761917432,-21340.43516637901
5.332e-06,12.819452738697258,0.06531014025831686,-21408.245262355413
5.336e-06,12.793883481518666,0.06522434743908304,-21488.1643545599
5.3400000000000005e-06,12.76817271218316,0.06513820650323188,-21582.303571019616
5.344e-06,12.742542353480738,0.0650516834277601,-21679.234164876874
5.348e-06,12.716610844283526,0.06496482682220864,-21749.068610846167
5.352000000000001e-06,12.690229108471566,0.0648777273646997,-21800.660143625257
5.356e-06,12.663948311051433,0.06479040414262374,-21860.950894359696
5.36e-06,12.638096948591661,0.06470282368654054,-21929.277147238885
5.364000000000001e-06,12.612378918051883,0.06461496449912804,-22000.31655900627
5.368e-06,12.586514541194726,0.06452680163576811,-22081.115120965616
5.372e-06,12.560308573832337,0.06443825797577683,-22190.714874678702
5.376000000000001e-06,12.533704553560534,0.06434924117083937,-22317.68759404901
5.38e-06,12.50701781967217,0.06425974639307169,-22429.701289802957
5.3840000000000005e-06,12.4805040059957,0.06416986009053816,-22513.449976954893
5.388e-06,12.454189720520946,0.06407975599358183,-22538.598501212848
5.392e-06,12.428020676810737,0.06398959553529618,-22541.63064160319
5.3960000000000005e-06,12.401802827121891,0.06389926836302338,-22621.955494794187
5.4e-06,12.375335880256806,0.06380852427510533,-22750.088464244658
5.404e-06,12.348349284002271,0.06371735336832829,-22835.36492426588
5.4080000000000006e-06,12.320733379259378,0.06362590060533638,-22891.01657168551
5.412e-06,12.292887592528297,0.06353419036176915,-22964.105211936974
5.416e-06,12.265201163734304,0.06344217285548663,-23044.64792932309
5.420000000000001e-06,12.237874134292204,0.06334988356560863,-23099.99700967934
5.424e-06,12.210822227052697,0.06325738974791233,-23146.91183847644
5.428e-06,12.183435520525641,0.06316462810584521,-23233.90919508279
5.432000000000001e-06,12.155424257600657,0.0630714573311796,-23351.47813771825
5.436e-06,12.127221448251985,0.06297781860178751,-23467.88655832553
5.4400000000000004e-06,12.099103357303623,0.06288374161993611,-23570.604367373075
5.444000000000001e-06,12.070854119635401,0.06278933831115699,-23631.05002218738
5.448e-06,12.042371014817641,0.06269473456821592,-23670.821448348157
5.4520000000000005e-06,12.013941781902394,0.06259989120286685,-23750.861226185
5.456e-06,11.985780442157328,0.06250468462974071,-23852.425336885804
5.46e-06,11.957856643355024,0.06240914482839027,-23917.475338333254
5.4640000000000005e-06,11.930079910817811,0.06231338906747579,-23960.405118894483
5.468e-06,11.902234986259648,0.062217413368796645,-24027.44422068015
5.472e-06,11.874177350859576,0.062121126793125876,-24115.843614706097
5.476000000000001e-06,11.846050438815178,0.062024471526262906,-24211.78981677672
5.48e-06,11.817928802997413,0.061927436177248725,-24305.884690321767
5.484e-06,11.78956342217366,0.061830074064186606,-24375.17184072654
5.488000000000001e-06,11.760835493442903,0.061732467293390124,-24428.213557509345
5.492e-06,11.732049254272786,0.06163462884024582,-24491.013014643453
5.496e-06,11.703422415179434,0.06153651320098658,-24566.80661496452
5.500000000000001e-06,11.67479111467709,0.061438058632066014,-24660.47784530857
5.504e-06,11.645980652583624,0.06133921397678842,-24761.8497934989
5.5080000000000005e-06,11.61694691098047,0.06124000401954672,-24843.128827346158
5.512000000000001e-06,11.587639099237256,0.06114050773769082,-24905.012100596854
5.516e-06,11.558016641587999,0.06104079097996847,-24953.366760588422
5.5200000000000005e-06,11.528179842629196,0.06094089186880592,-24996.188820680964
5.524e-06,11.498486452188073,0.06084079154517807,-25053.972993250853
5.528e-06,11.469123945734621,0.060740415462424986,-25134.068383287242
5.5320000000000006e-06,11.43983722815084,0.06063964104677969,-25253.13943935279
5.536e-06,11.410368338921472,0.06053836789179039,-25383.438055300758
5.54e-06,11.3805431288074,0.06043670449650161,-25448.25958907903
5.544000000000001e-06,11.350420494695081,0.06033486752548274,-25470.225920353678
5.548e-06,11.320596157367213,0.0602328846488492,-25521.212396432118
5.552e-06,11.291280537746594,0.060130660127409,-25591.048323653253
5.556000000000001e-06,11.261673107999252,0.06002819431133672,-25641.85971248352
5.56e-06,11.231307657425964,0.059925522348005314,-25694.121953223665
5.5640000000000004e-06,11.200700969590862,0.05982251718347872,-25808.460310067938
5.568000000000001e-06,11.170245245239505,0.059718998891553195,-25950.685652682314
5.572e-06,11.139887995128328,0.05961505793370586,-26019.793270985225
5.5760000000000005e-06,11.109485484792435,0.05951094097042111,-26038.6883713843
5.58e-06,11.078648527803226,0.05940669531208458,-26084.14079689034
5.584e-06,11.047194023876424,0.05930220423612115,-26161.39718482457
5.5880000000000005e-06,11.015585640902918,0.05919733516577461,-26273.13798843506
5.592e-06,10.984245529091217,0.059091999232937634,-26394.828430067133
5.596e-06,10.9533276094208,0.05898629004418451,-26459.76594649314
5.600000000000001e-06,10.92279404281538,0.05888039569394227,-26487.409174620334
5.604e-06,10.892225741816194,0.05877433994473228,-26540.465430388023
5.608e-06,10.861377816386835,0.05866801290001573,-26623.05692787846
5.612000000000001e-06,10.83047812640787,0.058561293055465834,-26736.865347069594
5.616e-06,10.79964084535663,0.0584541053832172,-26856.970777252584
5.62e-06,10.76859104606681,0.05834656043969279,-26915.500984950595
5.624000000000001e-06,10.73717263479297,0.058238849316336654,-26940.0606931162
5.628e-06,10.70564119960756,0.05813093718466963,-27016.005140401106
5.6320000000000005e-06,10.674167093790244,0.058022655222935544,-27124.97572663486
5.636000000000001e-06,10.642598725283131,0.057913997364669116,-27203.95340657284
5.64e-06,10.610860507668958,0.057805066229304126,-27261.61427593522
5.6440000000000005e-06,10.579113086035154,0.05769588043297221,-27331.283890012714
5.648e-06,10.547410858399621,0.057586407468641396,-27405.1982753988
5.652e-06,10.515521680973382,0.05747668300716476,-27457.032462920823
5.6560000000000006e-06,10.483392948274103,0.057366782919382735,-27493.011428084643
5.66e-06,10.451544525903104,0.05725672845599793,-27534.22026432139
5.664e-06,10.420237269740475,0.057146478264600994,-27590.87543413429
5.668000000000001e-06,10.388829936907841,0.05703592122264514,-27687.64554379228
5.672e-06,10.356824511982017,0.05692493361105678,-27806.16025040208
5.676e-06,10.324371279991817,0.05681353680324531,-27892.243655325667
5.680000000000001e-06,10.291664694767576,0.05670186528729551,-27943.514319575475
5.684e-06,10.258847660373016,0.0565900543906186,-27961.934018878663
5.6880000000000004e-06,10.226043963128065,0.05647819354301504,-27968.489782903274
5.692000000000001e-06,10.193349126650215,0.056366215521102776,-28020.521173228863
5.696e-06,10.160816976387398,0.05625393044207617,-28122.01834008442
5.7000000000000005e-06,10.12840225830088,0.056141136615038945,-28274.895178523355
5.704e-06,10.096097970359798,0.05602770589336297,-28440.4656594681
5.708e-06,10.063983553497883,0.055913801220200676,-28511.870921676924
5.7120000000000005e-06,10.032068968719106,0.05579974726446638,-28515.106945463474
5.716e-06,10.000151518155935,0.05568563926258398,-28538.893995747894
5.72e-06,9.967977310513167,0.05557139515632048,-28583.15913599471
5.724000000000001e-06,9.935256093765293,0.055456961809736256,-28633.51415611561
5.728e-06,9.901916938267634,0.05534229283144179,-28700.974991122544
5.732e-06,9.868445471904158,0.055227254246106285,-28818.317676624614
5.736000000000001e-06,9.835170674645697,0.05511170555912577,-28956.02581363148
5.74e-06,9.801921634580687,0.054995739360399476,-29027.073549525998
5.744e-06,9.768643365627934,0.05487957590955186,-29054.651874278603
5.748000000000001e-06,9.735655814720271,0.05476323229651595,-29117.154643667476
5.752e-06,9.703081748770902,0.05464661751974814,-29190.233740245356
5.7560000000000005e-06,9.670434902386985,0.05452984997015427,-29193.541056686416
5.760000000000001e-06,9.637371360695827,0.05441310995128971,-29176.46837558734
5.764e-06,9.604104099307884,0.05429617808291524,-29289.465811658876
5.7680000000000005e-06,9.570806370863346,0.05417864708111851,-29476.03508669924
5.772e-06,9.537401163577984,0.05406058656565482,-29554.22264515082
5.776e-06,9.503868991179647,0.05394236857505878,-29554.77265286391
5.7800000000000006e-06,9.47036590240458,0.053824072400296206,-29593.314728425812
5.784e-06,9.436893868856279,0.053705555294811955,-29665.238013706607
5.788e-06,9.403046350916563,0.053586747637086984,-29738.5908487729
5.792000000000001e-06,9.368685795446831,0.053467641481766484,-29814.486811474282
5.796e-06,9.334479087794657,0.05334820984489985,-29901.33162185026
5.8e-06,9.30087122570351,0.053228428766769205,-29989.20744346919
5.804000000000001e-06,9.267554033818772,0.053108352455212914,-30048.948334668527
5.808e-06,9.23429775988834,0.0529880733719628,-30090.593290398516
5.8120000000000004e-06,9.201200277431512,0.05286759787199076,-30147.156695619244
5.816000000000001e-06,9.168132728340252,0.05274688622413456,-30208.667232474596
5.82e-06,9.134252901013799,0.05262598569325664,-30241.59820648898
5.8240000000000005e-06,9.099146966618923,0.05250496343791712,-30269.5294632645
5.828000000000001e-06,9.063836023800635,0.052383695595692316,-30364.391649130397
5.832e-06,9.029086837243101,0.05226196322267941,-30501.79485733272
5.8360000000000005e-06,8.994589444172027,0.05213975777331464,-30600.929825049818
5.84e-06,8.960169990298592,0.052017223557434204,-30666.178115172792
5.844e-06,8.926244260370629,0.051894444018306465,-30723.59144869795
5.848000000000001e-06,8.892942042838442,0.05177144827638559,-30774.279511733497
5.852e-06,8.859539204184122,0.05164826583542072,-30816.94097070838
5.856e-06,8.82555032901443,0.05152491965871416,-30856.147382568382
5.860000000000001e-06,8.791241146057244,0.051401397276694884,-30905.043627065574
5.864e-06,8.756788189985592,0.05127766877518924,-30959.20712576953
5.868e-06,8.7220242194671,0.051153742631304525,-31003.86481658327
5.872000000000001e-06,8.686874981250785,0.05102964064785991,-31047.12690571261
5.876e-06,8.651623897410905,0.050905317343888166,-31114.525080168365
5.8800000000000005e-06,8.616451693225091,0.05078067903866162,-31204.62753310248
5.884000000000001e-06,8.581163314008883,0.050655651869047094,-31308.957274151082
5.888e-06,8.545740962841471,0.05053020938315968,-31412.28566956215
5.8920000000000005e-06,8.510690209759066,0.05040443921086764,-31472.800476453085
5.896e-06,8.476321559431646,0.05027847901835069,-31507.295782031786
5.9e-06,8.442326548220423,0.05015232272204821,-31570.852369201693
5.9040000000000006e-06,8.408302707064724,0.05002586839865532,-31656.309327242296
5.908e-06,8.373714026640851,0.04989908852630199,-31733.62684943085
5.912e-06,8.338318048214196,0.04977201654122738,-31802.36568787255
5.916000000000001e-06,8.302695035706876,0.04964467871950287,-31866.54517437237
5.92e-06,8.267306901720847,0.04951710266100229,-31921.484075928376
5.924e-06,8.232096368636638,0.04938935350061594,-31953.0961172424
5.928000000000001e-06,8.19687983249013,0.049261480011537774,-31983.648421837457
5.932e-06,8.161299813504218,0.04913335400516175,-32079.35476618302
5.9360000000000004e-06,8.125346519838988,0.04900478745816636,-32203.9187315054
5.940000000000001e-06,8.089968719727699,0.048875896478826925,-32241.57093820815
5.944e-06,8.055619458642001,0.0487469550724199,-32229.132265312935
5.9480000000000005e-06,8.021207390883536,0.04861791101227334,-32292.89780795823
5.952000000000001e-06,7.985896409964311,0.048488514886805445,-32405.16492598605
5.956e-06,7.949889426517644,0.04835877709233918,-32463.73230715756
5.9600000000000005e-06,7.9135345761020695,0.04822888146400833,-32484.08185825742
5.964e-06,7.877246908569705,0.04809885506271631,-32529.1187877626
5.968e-06,7.8412561662764775,0.04796860070474367,-32598.06019854961
5.972000000000001e-06,7.8054362625047276,0.047838049968487034,-32677.30792976246
5.976e-06,7.769708264098238,0.04770716528185843,-32765.035384553812
5.98e-06,7.734100756966787,0.047575918343981526,-32858.43355389059
5.984000000000001e-06,7.698658395549408,0.047444320277243344,-32940.59981519978
5.988e-06,7.663440081660472,0.04731251266022006,-32963.208696450805
5.992e-06,7.62834355510997,0.04718065921889039,-32963.51196837498
5.996000000000001e-06,7.592816938659498,0.04704861599380617,-33058.100573731004
6e-06,7.556496263648063,0.046916098444404246,-33200.67412723823
6.0040000000000005e-06,7.519682501971949,0.046783225602899256,-33235.74662525339
6.008000000000001e-06,7.482732682531288,0.04665033097579832,-33211.56692521085
6.012e-06,7.4459722896051606,0.04651731446709741,-33296.6874252567
6.0160000000000005e-06,7.40957680112366,0.046383821118914585,-33449.98666614869
6.02e-06,7.373373855809376,0.046249879332187396,-33520.906697457176
6.024e-06,7.337218099271827,0.04611577522776158,-33531.14551544506
6.0280000000000006e-06,7.301065132719931,0.045981569523959015,-33571.70638582763
6.032e-06,7.264886111924995,0.045847138406880296,-33643.85215353936
6.036e-06,7.228686250810087,0.04571238201373365,-33734.34441977996
6.040000000000001e-06,7.192450704070201,0.04557727816390158,-33817.580496255054
6.044e-06,7.156045833996127,0.04544200031095943,-33821.345974830256
6.048e-06,7.119382178767471,0.04530678351076832,-33787.05412071417
6.052000000000001e-06,7.082560078623744,0.04517151099740609,-33849.20256039339
6.056e-06,7.045677683634504,0.045035857249051826,-33977.67161674915
6.0600000000000004e-06,7.008813847753714,0.04489978376580471,-34059.070006804795
6.064000000000001e-06,6.972001257401866,0.04476346133119132,-34102.14729988581
6.068e-06,6.935136637469579,0.04462694916998975,-34153.933300910496
6.0720000000000005e-06,6.898210766062579,0.04449021351573076,-34213.89382858183
6.076000000000001e-06,6.861509897688563,0.04435324262427656,-34271.55189851008
6.08e-06,6.825131451972482,0.0442160416655949,-34328.92744233025
6.0840000000000005e-06,6.788567077251641,0.04407859591927976,-34393.945715236994
6.088e-06,6.751458169845999,0.043940892161961155,-34457.93294407027
6.092e-06,6.713950747281453,0.04380298856527002,-34493.86540148982
6.096000000000001e-06,6.676246353081112,0.04366496442525109,-34518.204607970096
6.1e-06,6.638666750886118,0.04352675879406745,-34584.6109838616
6.104e-06,6.601365947429979,0.04338822588281307,-34681.844643322445
6.108000000000001e-06,6.563995024327861,0.04324932932291902,-34766.435303692575
6.112e-06,6.526380738536132,0.04311012524935949,-34835.601476078606
6.116e-06,6.4889062546524485,0.042970675002992564,-34889.52170738382
6.120000000000001e-06,6.451788199425111,0.042831027389224514,-34934.28517663291
6.124e-06,6.414753530693786,0.042691183089076594,-34987.86489733453
6.1280000000000005e-06,6.377583276000883,0.04255111236314972,-35047.49806609961
6.132000000000001e-06,6.340159612595934,0.04241081435385707,-35101.50658022415
6.136e-06,6.302440442485518,0.04227030609378758,-35152.62345452887
6.1400000000000005e-06,6.264667930958909,0.04212957837954331,-35211.23366760521
6.144000000000001e-06,6.227008328387718,0.04198858963759942,-35283.137304334436
6.148e-06,6.1893299669596304,0.04184725631856024,-35383.52221526407
6.1520000000000006e-06,6.151528686714843,0.041705529569793925,-35479.85216788499
6.156e-06,6.113669570093163,0.041563625085783436,-35472.389837368624
6.16e-06,6.075859632103072,0.041421857171870476,-35411.567119104635
6.164000000000001e-06,6.038294290263634,0.04128009953726005,-35467.250186107754
6.168e-06,6.001034878373597,0.041137944189346444,-35610.42377070267
6.172e-06,5.963753350466306,0.040995281544321104,-35720.898741966776
6.176000000000001e-06,5.926177021268967,0.0408522399872128,-35799.87981217957
6.18e-06,5.888171340381234,0.0407088904697514,-35874.878918535265
6.184e-06,5.849837257177684,0.040565269233778366,-35935.739067979535
6.188000000000001e-06,5.812000483290559,0.04042150456250878,-35946.596566806664
6.192e-06,5.775046946439503,0.04027774974780686,-35930.81078416059
6.1960000000000005e-06,5.7379635363125985,0.040133957104802775,-35965.510717876095
6.200000000000001e-06,5.70009598889881,0.03998993362188501,-36046.230741005216
6.204e-06,5.662090060668181,0.03984555303701172,-36144.061695648845
6.2080000000000005e-06,5.624455925889834,0.03970078168093569,-36241.616342363704
6.212e-06,5.587080130270596,0.03955571338358658,-36292.532332202594
6.216e-06,5.549791996309668,0.03941048047633344,-36323.92129436077
6.220000000000001e-06,5.512347878115888,0.039264979250911304,-36426.69141669909
6.224e-06,5.474583136067495,0.03911900211679226,-36561.87564283275
6.228e-06,5.4365060145234665,0.03897269104094008,-36593.66228325123
6.232000000000001e-06,5.398283023610881,0.038826392804469805,-36555.45595188114
6.236e-06,5.360575525204863,0.038680130488951324,-36575.701807368256
6.24e-06,5.323596189709466,0.03853368740285402,-36645.8412412822
6.244000000000001e-06,5.2861876500197535,0.038386968314403996,-36713.70298372192
6.248e-06,5.247678884840804,0.03823997899782025,-36780.9553081569
6.2520000000000004e-06,5.2090821889887255,0.03809269033181006,-36863.377696933756
6.256000000000001e-06,5.171187249270317,0.037945076145776094,-36943.71532004162
6.26e-06,5.133743799443908,0.03779725576286283,-36966.47613659949
6.2640000000000005e-06,5.0964167889612835,0.037649396820909745,-36962.9948399328
6.268000000000001e-06,5.058863035197281,0.037501391308686544,-37039.761271665324
6.272e-06,5.020857620038075,0.037352974209031865,-37168.788555679785
6.2760000000000006e-06,4.9824830472079285,0.037204150706526024,-37242.96269723769
6.28e-06,4.943913239290385,0.03705512251575702,-37271.13268727516
6.284e-06,4.90558088401726,0.03690597511024584,-37302.57006831266
6.288000000000001e-06,4.867752356549694,0.03675669245664799,-37338.7567306066
6.292e-06,4.830128527521602,0.03660726719680193,-37373.873192431536
6.296e-06,4.792362629269706,0.03645767260729594,-37423.421560557385
6.300000000000001e-06,4.754148672738979,0.03630775401010983,-37535.87703249285
6.304e-06,4.7154220948613546,0.03615734306266902,-37669.59668792551
6.308e-06,4.676773859163154,0.03600662939138092,-37687.23895612039
6.312000000000001e-06,4.638661399222191,0.03585597839359731,-37638.25993567793
6.316e-06,4.600962324710491,0.035705296004790346,-37702.93446781726
6.3200000000000005e-06,4.563464232992254,0.035554198526646895,-37845.80460390226
6.324000000000001e-06,4.52583268821665,0.035402666944739945,-37919.986349566745
6.328e-06,4.487925982791872,0.03525095527513585,-37935.848452487284
6.3320000000000005e-06,4.450247883774128,0.035099170496214596,-37956.541008133296
6.336e-06,4.4130305767651805,0.03494728912776375,-37984.143217302386
6.34e-06,4.375493093393832,0.034795297844276755,-38011.498526189345
6.344000000000001e-06,4.337044287789812,0.034643170381482444,-38052.23287096053
6.348e-06,4.29797793058131,0.034490766391111934,-38149.76231430239
6.352e-06,4.258780311511078,0.03433791572920288,-38275.568640218065
6.356000000000001e-06,4.2202402397512735,0.03418469957079659,-38332.51056292711
6.36e-06,4.182707301315475,0.03403134237967158,-38346.08499958888
6.364e-06,4.145106385921062,0.033877818362287544,-38415.9236924204
6.368000000000001e-06,4.106698768987551,0.03372395122897986,-38517.642961417696
6.372e-06,4.068162376702163,0.03356980730601068,-38554.31852317891
6.3760000000000004e-06,4.02996891597787,0.03341561366603367,-38542.50146532487
6.380000000000001e-06,3.991665636675709,0.033261419655000526,-38554.504051242824
6.384e-06,3.9529732568742824,0.03310710266855132,-38603.989173371316
6.3880000000000005e-06,3.914257194303887,0.03295245991530476,-38717.387449905254
6.392000000000001e-06,3.875743573334715,0.03279730440821776,-38860.36609358443
6.396e-06,3.837180746703164,0.032641742233048436,-38920.72149108788
6.4000000000000006e-06,3.7984505207519605,0.03248606046459609,-38920.162735083075
6.404e-06,3.7598475538300002,0.03233031848262277,-38950.828251581705
6.408e-06,3.7215208914743134,0.032174409186900454,-39003.8196095686
6.412000000000001e-06,3.6831003896275742,0.03201833941244764,-39031.06761683375
6.416e-06,3.6442838230019787,0.031862190631441974,-39043.32288601339
6.42e-06,3.6051727849245605,0.03170593452773732,-39084.72896631268
6.424000000000001e-06,3.5659248495784923,0.03154946268491285,-39151.1924459147
6.428e-06,3.5267373146867893,0.03139272009246737,-39220.10377683301
6.432e-06,3.4877426002813596,0.031235711929206413,-39283.977853644385
6.436000000000001e-06,3.448902449533024,0.031078494921849418,-39324.52582484406
6.44e-06,3.4101764976527313,0.030921129001097506,-39358.434551122344
6.4440000000000005e-06,3.3714905661173558,0.030763528221919256,-39441.95503799566
6.448000000000001e-06,3.3328140281357506,0.0306055420177145,-39551.147064374905
6.452e-06,3.2942498289945803,0.030447242904669866,-39598.409457950234
6.4560000000000005e-06,3.2558231272445086,0.03028885086878308,-39597.60848543661
6.46e-06,3.217345423439242,0.03013043158243312,-39612.03468955306
6.464e-06,3.1787035638856853,0.029971908621068414,-39649.44599279212
6.468000000000001e-06,3.140049590160508,0.029813170146048815,-39719.79151700124
6.472e-06,3.101378313725409,0.029654118334691795,-39806.11416152212
6.476e-06,3.0621364025027065,0.029494800370406988,-39852.867980877454
6.480000000000001e-06,3.0221269611400623,0.02933535072600396,-39871.954220630774
6.484e-06,2.9823559629917007,0.029175779740924047,-39913.53831933455
6.488e-06,2.943511654810849,0.02901599665021073,-39978.00703731834
6.492000000000001e-06,2.9050401782806907,0.028855930543321757,-40055.04640716185
6.496e-06,2.866459148656364,0.028695562961329933,-40128.74458876077
6.5000000000000004e-06,2.8277673099398855,0.02853500290716778,-40151.282492312945
6.504000000000001e-06,2.7890001582596162,0.028374407135200754,-40146.60349119119
6.508e-06,2.7502799607672075,0.028213711083530324,-40201.42234403588
6.5120000000000005e-06,2.71162572166365,0.02805270840337227,-40299.91773498242
6.516000000000001e-06,2.6726067027983693,0.027891364799539832,-40371.884181233836
6.52e-06,2.6329918052572983,0.027729783619137263,-40418.70602005862
6.5240000000000006e-06,2.59339861176653,0.027568023916159954,-40461.14546859221
6.528e-06,2.5543111901309246,0.027406104198848348,-40498.71318722151
6.532e-06,2.5155026359804045,0.027244056780498547,-40524.99598767197
6.536000000000001e-06,2.476760928948149,0.02708190836031963,-40549.21410178202
6.54e-06,2.4380902115043033,0.026919605604002077,-40602.164057002556
6.544e-06,2.399508383494678,0.0267570433904452,-40678.94272142717
6.548000000000001e-06,2.361051599704387,0.026594172124686,-40756.69015816772
6.552e-06,2.3226965788505054,0.026431019475252834,-40819.63455842908
6.556e-06,2.284238922188279,0.026267734313569567,-40822.946283196514
6.560000000000001e-06,2.2455058022071377,0.02610448824241161,-40800.08929577799
