Repository: yedderssi/caracterisation2

File: configur/Ferrite_N49/Fichier auto/Fair-Rite-77/Fair-Rite-77_Ferrite Mn-Zn_Sinusoïdale B_10000.0_0.072.csv (part 4 of 5)
Bmax (T) =,0.07172114170122602,Freq(Hz) =,10000.0,Hc =,2.369122541339351,Br (T) =,0.011916897619084179,Hmax =,16.321009689236885,µr =,3496.9571255974506,W(J/m³) =,0.47500469042895793,P(W/m³) =,4750.046904289579
temps (s),ChampH (A/m),ChampB (T),dB/dt (T/s)
6.868e-05,-12.151105038237835,-0.051046167184433604,-3304.0514671817614
6.872e-05,-12.1752952539661,-0.051177616892138754,-3268.4339180745387
6.876e-05,-12.199638214409957,-0.051308677861178896,-3284.6145339340214
6.88e-05,-12.224236739492582,-0.051440704113761164,-3316.698095178018
6.884e-05,-12.248636929022053,-0.05157304640582943,-3300.4165082367294
6.888e-05,-12.27345622282161,-0.051704476424173626,-3271.084408971957
6.892e-05,-12.298361167381799,-0.05183513249917573,-3261.7193411344106
6.896e-05,-12.323476142096421,-0.0519652084953129,-3242.0804657230574
6.9e-05,-12.34800149297502,-0.05209454942197447,-3224.965867356865
6.904e-05,-12.372469559506937,-0.0522241978055802,-3257.4533129280876
6.908e-05,-12.396922598516662,-0.05235434044263131,-3249.6785396289915
6.912e-05,-12.42125098160873,-0.0524845017593326,-3258.387295434798
6.916e-05,-12.44566039842998,-0.05261458734772251,-3245.892124061251
6.92e-05,-12.47001827325277,-0.05274464163507708,-3256.8222436667975
6.924000000000001e-05,-12.493811855661923,-0.05287444248501633,-3233.220253294542
6.928e-05,-12.516826993418734,-0.053003274517425605,-3208.3813671701564
6.932000000000001e-05,-12.54135859731922,-0.05313129928603587,-3192.8570633424165
6.936e-05,-12.565192707732553,-0.05325956739495325,-3220.548382527833
6.94e-05,-12.58983535147979,-0.053388180320115046,-3210.0978755608667
6.944e-05,-12.613298679188532,-0.05351575223342338,-3168.4977898566126
6.948e-05,-12.635982487820787,-0.05364263754337546,-3175.7677077466765
6.952e-05,-12.659414531635727,-0.053769366853006116,-3160.6977737870648
6.956e-05,-12.682627641052509,-0.053895947735146554,-3168.3463332339034
6.96e-05,-12.706489781944768,-0.054022263063341805,-3147.420076529517
6.964e-05,-12.729368550398277,-0.05414859101292231,-3168.9774024951935
6.968e-05,-12.752407509180424,-0.05427442117506948,-3122.5307048642294
6.972e-05,-12.775489928080958,-0.054399076538679876,-3110.237475654295
6.976e-05,-12.79868647249403,-0.05452347038718834,-3109.4549497702947
6.98e-05,-12.821274689703396,-0.05464719782655693,-3076.9170186581687
6.984e-05,-12.844661808216532,-0.05477067081879933,-3096.732593462683
6.988e-05,-12.867575361015453,-0.054894418957239684,-3090.674328554297
6.992000000000001e-05,-12.890816343864818,-0.05501866387340253,-3121.5714795870676
6.996e-05,-12.913411213373845,-0.05514233527382068,-3061.998541321267
7.000000000000001e-05,-12.936575987027602,-0.05526443001079646,-3042.738307466688
7.004e-05,-12.958982789935899,-0.05538634552410199,-3053.037357810945
7.008e-05,-12.982179895478403,-0.05550714429724277,-2986.9012992277258
7.012e-05,-13.004670950583018,-0.055626767766991304,-2994.2721881995953
7.016e-05,-13.02672555533216,-0.05574701069432675,-3017.8741785718516
7.02e-05,-13.048509639563171,-0.055867755952794154,-3019.388744798948
7.024e-05,-13.069932564601237,-0.05598832047302515,-3008.8372667501753
7.028e-05,-13.091631950397144,-0.05610801159339849,-2975.7187519176623
7.032e-05,-13.113900870328745,-0.05622670814861607,-2959.109008960501
7.036e-05,-13.135605091797828,-0.05634446163392954,-2928.5652567140532
7.04e-05,-13.157866678167546,-0.056461312437771694,-2913.9749353930215
7.044e-05,-13.179626976539387,-0.0565780562122671,-2923.2137893783124
7.048e-05,-13.200995370019445,-0.05669454654934722,-2901.3030646263137
7.052e-05,-13.222070966427115,-0.05681095055615234,-2918.8972756310864
7.056e-05,-13.243297544656043,-0.056927107183807085,-2888.9341071050253
7.06e-05,-13.264714924145252,-0.05704254540221473,-2882.9768132784448
7.064e-05,-13.285845592926986,-0.057157163230582744,-2847.914605121158
7.068000000000001e-05,-13.30718282264605,-0.057271184319857275,-2853.1398586046416
7.072e-05,-13.328730814674396,-0.057384953991138084,-2835.3437054362557
7.076000000000001e-05,-13.350066154376757,-0.05749783107805575,-2808.510640446194
7.08e-05,-13.37113893967671,-0.05761000187225614,-2800.0290695744525
7.084e-05,-13.391593374546728,-0.05772155876227918,-2777.8154315770353
7.088e-05,-13.41093708025638,-0.057832564855050936,-2772.4892070117457
7.092e-05,-13.430487363503545,-0.05794272733443424,-2735.6347621523933
7.096e-05,-13.450999168342175,-0.05805232841460266,-2744.419246269554
7.1e-05,-13.47145833731853,-0.05816248332115482,-2763.3260813378106
7.104e-05,-13.49195836936037,-0.05827254129546841,-2739.572634342845
7.108e-05,-13.512540078606419,-0.058381718801948694,-2719.3026896702017
7.112e-05,-13.532155931869259,-0.05849022081189165,-2705.797807478591
7.116e-05,-13.55188190235889,-0.05859868243340192,-2717.283268034073
7.12e-05,-13.571188502975708,-0.05870661294702185,-2679.242412963496
7.124e-05,-13.590502175483305,-0.058814306178599576,-2705.419165921816
7.128e-05,-13.61037339942504,-0.05892161521521099,-2660.03266464982
7.132e-05,-13.630266230016812,-0.05902647570308863,-2582.9917292315045
7.136000000000001e-05,-13.649286482290384,-0.059129839294678486,-2585.187850260795
7.14e-05,-13.668519174582508,-0.059233114536571735,-2578.574244402473
7.144000000000001e-05,-13.688021450793698,-0.059336341817201155,-2582.789787067891
7.148e-05,-13.70659493352198,-0.05943970540879099,-2585.3897924244075
7.152e-05,-13.726180892063136,-0.05954262270819926,-2560.475177988668
7.156e-05,-13.744835704484164,-0.05964516035633992,-2566.407229044796
7.16e-05,-13.763382643103995,-0.059747121964458895,-2531.67317690338
7.164e-05,-13.78236505288771,-0.05984835355165639,-2529.906182971767
7.168e-05,-13.801015873404726,-0.05994922972064594,-2513.9022665054467
7.172e-05,-13.819987721767221,-0.060049840335690316,-2516.6284857142205
7.176e-05,-13.838815726818341,-0.06014938621067708,-2460.665263623
7.18e-05,-13.85714668980187,-0.06024784967566684,-2462.507985865967
7.184e-05,-13.875692518612976,-0.06034602183908562,-2446.10018507242
7.188e-05,-13.894263302066275,-0.060444002157448946,-2452.9157330943553
7.192e-05,-13.911829464426551,-0.060541909776633394,-2442.4652261273886
7.196e-05,-13.930720346115807,-0.06063920399649583,-2422.2457669956484
7.2e-05,-13.948183396302552,-0.060736309400435326,-2433.0244299784863
7.204000000000001e-05,-13.96633841539625,-0.06083275697777686,-2389.3544370972004
7.208e-05,-13.98401368717825,-0.06092808680524276,-2377.13693619862
7.212000000000001e-05,-14.001651897552087,-0.06102327678776039,-2382.3621896821032
7.216e-05,-14.019590367648346,-0.06111803915774653,-2355.756309626106
7.22e-05,-14.037134486730439,-0.06121168478756794,-2326.5251814431413
7.224e-05,-14.05384169077504,-0.061304600396467845,-2319.2552635530774
7.228e-05,-14.07141567465482,-0.06139703891700625,-2302.6707633663696
7.232e-05,-14.089030856661438,-0.06148848792094292,-2269.7794334679206
7.236e-05,-14.105825263364137,-0.061579350282894324,-2273.338664101597
7.24e-05,-14.122536602816842,-0.061670963364838925,-2307.315433129466
7.244e-05,-14.139861755829394,-0.06176187570747583,-2238.301698714762
7.248e-05,-14.156960204690598,-0.061851164939972655,-2226.1599261275373
7.252e-05,-14.17354048296274,-0.061940626328163995,-2246.9094834387615
7.256e-05,-14.190524661059921,-0.06202996857047877,-2220.2026323009572
7.26e-05,-14.20721157161529,-0.06211827989804834,-2195.363746176573
7.264e-05,-14.224265886959106,-0.062205518912729095,-2166.586987861736
7.268e-05,-14.240313431487905,-0.06229253882016235,-2184.408383800573
7.272e-05,-14.256987446550799,-0.062379569834414575,-2167.142328811672
7.276e-05,-14.273504151196093,-0.06246618787694225,-2163.7597975711556
7.280000000000001e-05,-14.289922195134476,-0.06255182902425344,-2118.2975679878055
7.284e-05,-14.306326333372667,-0.06263703751047907,-2142.1267432941263
7.288000000000001e-05,-14.322424952474096,-0.06272230960848625,-2121.4781570647083
7.292e-05,-14.338960741417315,-0.06280659218989171,-2092.650913208969
7.296e-05,-14.354748385823505,-0.06289011344934038,-2083.4120592236795
7.3e-05,-14.370775470424515,-0.06297363319422279,-2092.5751848976142
7.304e-05,-14.386746141750912,-0.06305706610397488,-2079.070302706002
7.308e-05,-14.402507302770324,-0.06313961198277326,-2048.2236372141347
7.312e-05,-14.418690102862078,-0.06322126679177474,-2034.51681285891
7.316e-05,-14.434599541185584,-0.06330299631937672,-2051.959567240973
7.32e-05,-14.450045148047115,-0.06338442697257658,-2019.5730927515567
7.324e-05,-14.466072569019998,-0.06346477521577946,-1997.8390673927195
7.328e-05,-14.481926485454316,-0.06354415363174161,-1971.081730714013
7.332e-05,-14.496771157648311,-0.06362317511492953,-1979.992428683431
7.336e-05,-14.512078480944847,-0.06370237733635394,-1980.1186425356896
7.34e-05,-14.526685462514545,-0.06378138064474714,-1970.0467771254962
7.344e-05,-14.541823416243782,-0.06385941513561044,-1931.677766039048
7.348000000000001e-05,-14.557598709249906,-0.06393635812907941,-1915.4719074091145
7.352e-05,-14.573011490586072,-0.06401271952911716,-1902.598094478793
7.356000000000001e-05,-14.588143043857707,-0.06408886939473855,-1904.89518658989
7.36e-05,-14.602301875228516,-0.06416484912408707,-1894.0912808366004
7.364e-05,-14.616213977619394,-0.06424022555122182,-1874.7300759002153
7.368e-05,-14.63114634720024,-0.06431565498817449,-1896.7417717340195
7.372e-05,-14.646159865182486,-0.06439067549224586,-1854.2834318344105
7.376e-05,-14.661449580285682,-0.06446472465451025,-1848.1746813851207
7.38e-05,-14.67679440555016,-0.06453864608835616,-1847.8970109101529
7.384e-05,-14.691828716992557,-0.06461196421998826,-1818.009570695446
7.388e-05,-14.705729099226659,-0.06468502538021718,-1835.048440750283
7.392e-05,-14.719224807980435,-0.06475844700720813,-1836.032908797896
7.396e-05,-14.733100101460458,-0.06483103663248503,-1793.4483550460286
7.4e-05,-14.746269385129324,-0.06490231060456596,-1770.2502490009988
7.404e-05,-14.759962141830997,-0.06497303933280515,-1766.1861629582893
7.408e-05,-14.773833393824923,-0.06504400534308657,-1782.114351113256
7.412e-05,-14.787514246238997,-0.06511442409010462,-1738.8229997887436
7.416000000000001e-05,-14.801713478054786,-0.06518340046521906,-1709.9957559330046
7.42e-05,-14.815191134779115,-0.06525204414061894,-1722.188014061132
7.424000000000001e-05,-14.82921042555891,-0.06532032129099187,-1691.6695045851354
7.428e-05,-14.84270139933266,-0.0653877608862412,-1680.3102578819103
7.432e-05,-14.8564185130704,-0.06545460929580657,-1662.1102203862988
7.436e-05,-14.869510188324087,-0.0655207291990167,-1643.8849401202363
7.44e-05,-14.882011792410887,-0.06558675065542208,-1657.1878801482349
7.444e-05,-14.895559401595744,-0.06565315479222748,-1663.0189601225572
7.448e-05,-14.909188595810159,-0.06571940040443447,-1649.2616502264293
7.452e-05,-14.922382501680984,-0.065784871568444,-1624.2965502497862
7.456e-05,-14.935958705532121,-0.06584932191481646,-1598.2207683732727
7.46e-05,-14.949520811907421,-0.06591347490135298,-1609.4285584537877
7.464e-05,-14.962749921059519,-0.06597763596557608,-1598.6246527004982
7.468e-05,-14.976034769213552,-0.06604122755289778,-1580.9547133843712
7.472e-05,-14.988319820589716,-0.06610411941062257,-1563.6381728545664
7.476e-05,-15.000756300025898,-0.06616691686038582,-1576.2343153099196
7.48e-05,-15.01273507389963,-0.06623008335945314,-1582.0906380546933
7.484e-05,-15.024374678781742,-0.06629281871200111,-1554.6769893442442
7.488e-05,-15.037338777579992,-0.06635508051017541,-1558.4129193710828
7.492000000000001e-05,-15.050577051773237,-0.06641671174394385,-1523.1487690501826
7.496e-05,-15.063479441187406,-0.0664775569178404,-1519.1099257779251
7.500000000000001e-05,-15.076131302148557,-0.06653778566328256,-1492.3273463287662
7.504e-05,-15.08802369354364,-0.06659811033125239,-1523.9060521637307
7.508e-05,-15.100318806370128,-0.06665924579700916,-1532.867235674053
7.512e-05,-15.1126857865741,-0.06671938164905603,-1473.925366669542
7.516e-05,-15.124670440184314,-0.06677793427454018,-1453.7059075378017
7.52e-05,-15.136773869757281,-0.06683586138417252,-1442.6495740799965
7.524e-05,-15.149045356828859,-0.06689412068866403,-1470.3156504949618
7.528e-05,-15.16158358722464,-0.0669527540910136,-1461.3544669846403
7.532e-05,-15.17326262602868,-0.06701088112338795,-1444.9971517319966
7.536e-05,-15.185563026227692,-0.06706850178578701,-1436.035968221675
7.54e-05,-15.197271311036257,-0.06712589576810743,-1433.6631477992235
7.544e-05,-15.208938996853059,-0.06718262788498659,-1402.9426961596134
7.548e-05,-15.221146150403186,-0.06723817359165456,-1374.3426372379386
7.552e-05,-15.232106886315032,-0.06729371172549137,-1402.564054602839
7.556e-05,-15.244070154974843,-0.06734890049938513,-1356.8746400854238
7.560000000000001e-05,-15.255677663210092,-0.06740292962040437,-1344.5814108754898
7.564e-05,-15.266995331169015,-0.06745686231404045,-1352.0532709291665
7.568000000000001e-05,-15.27881861714907,-0.06751107469757316,-1358.5659057056816
7.572e-05,-15.289977464730214,-0.06756523407128791,-1349.402780031747
7.576e-05,-15.301539287113773,-0.06761852256942208,-1315.0221266766532
7.58e-05,-15.312892004583968,-0.06767131025099048,-1324.3619517437496
7.584e-05,-15.323908178073598,-0.06772387680588973,-1303.9657932188484
7.588e-05,-15.334836456940176,-0.06777552300937831,-1278.3443812104633
7.592e-05,-15.346672897244305,-0.06782707833889327,-1299.4220945375582
7.596e-05,-15.356991629449958,-0.06787842213399183,-1267.7676603912385
7.6e-05,-15.368003977037281,-0.06792896169442383,-1259.2103612081423
7.604e-05,-15.378066939067864,-0.06797905041897553,-1245.22586637795
7.608e-05,-15.387814378175067,-0.06802912702699745,-1258.6045347173037
7.612e-05,-15.398116818842961,-0.0680781550503348,-1192.7966321499553
7.616e-05,-15.408548943751017,-0.06812605674125459,-1202.2879138397604
7.62e-05,-15.419118927390766,-0.0681737251889754,-1181.1344722013107
7.624e-05,-15.429829358515034,-0.06822145775333319,-1205.4937456871148
7.628000000000001e-05,-15.439877603621323,-0.06826921808473846,-1182.5228245761496
7.632e-05,-15.449592190337107,-0.06831653414338376,-1183.2801076896976
7.636000000000001e-05,-15.459531766144599,-0.06836343470602746,-1161.7480244944738
7.64e-05,-15.469224149914766,-0.06840970369455444,-1151.7014018547331
7.644e-05,-15.478061974414281,-0.06845529112827924,-1127.6702843847995
7.648e-05,-15.487421057352883,-0.0685006432993834,-1139.9382708242824
7.652e-05,-15.496863174559543,-0.06854605100458258,-1130.446989134477
7.656e-05,-15.506673419972591,-0.06859077765983498,-1105.8857734850599
7.66e-05,-15.516531725280052,-0.06863476470191314,-1093.4663304228675
7.664e-05,-15.525528932815718,-0.06867817116027089,-1076.8565874657074
7.668e-05,-15.53436211713091,-0.06872154278360545,-1091.7245792617064
7.672e-05,-15.54352767638136,-0.06876523246584768,-1092.7595328502223
7.676e-05,-15.553283635962615,-0.0688084849433057,-1069.8643400506114
7.68e-05,-15.56171111278163,-0.0688508761374359,-1049.6953664597745
7.684e-05,-15.57063829621394,-0.06889225863045886,-1019.4292846882935
7.688e-05,-15.579430178214386,-0.06893389708517421,-1062.493451078741
7.692e-05,-15.58848148788789,-0.06897645942528807,-1065.623554614741
7.696e-05,-15.59730492025855,-0.06901808778289524,-1015.7943257432613
7.7e-05,-15.605889269993304,-0.06905857718669961,-1008.6758644759074
7.704000000000001e-05,-15.614923307190066,-0.06909815987018939,-970.458310012169
7.708e-05,-15.62318272410781,-0.06913661369698455,-952.2330297461061
7.712000000000001e-05,-15.630743999476529,-0.06917433851256909,-934.0077494800432
7.716e-05,-15.638364550993881,-0.06921211835739317,-954.9844917253315
7.72e-05,-15.645157344651665,-0.06925007540646587,-942.8679619085586
7.724e-05,-15.651939203384401,-0.06928768713443877,-937.71843673643
7.728e-05,-15.659227731846405,-0.06932524383317208,-940.1164999293331
7.732e-05,-15.666674703687608,-0.06936268643458296,-932.0135706143661
7.736e-05,-15.674589558961186,-0.06939900169386545,-883.7493935108864
7.74e-05,-15.682461299662021,-0.06943433198024494,-882.764925463274
7.744e-05,-15.689804571115774,-0.06946957947033736,-879.6095791568225
7.748e-05,-15.696884323391464,-0.06950415600759115,-849.2172835330833
7.752e-05,-15.703123233597383,-0.06953889561314207,-887.7629940126926
7.756e-05,-15.709802939908528,-0.06957404213215265,-869.5629565170816
7.76e-05,-15.716347171359722,-0.069608637853912,-860.2231314499855
7.764e-05,-15.723629508176794,-0.06964281706995888,-848.737670894503
7.768e-05,-15.731038014148071,-0.06967577100192805,-798.9589275639267
7.772000000000001e-05,-15.738023868873483,-0.06970749914496412,-787.4482242379921
7.776e-05,-15.74452494141199,-0.06973896324862121,-785.7569586177343
7.780000000000001e-05,-15.750675624773015,-0.0697707661102578,-804.3861232110229
7.784e-05,-15.756577492338026,-0.06980267398181945,-791.0074548716692
7.788e-05,-15.762688487532419,-0.06983393967730082,-772.2773191965744
7.792e-05,-15.768531041816804,-0.06986413356474881,-737.4170532029
7.796e-05,-15.774482033871333,-0.06989384329585954,-748.0695023334797
7.8e-05,-15.780869234268321,-0.0699228507730963,-702.3043595047097
7.804e-05,-15.78712471057007,-0.06995092729695881,-701.5218336207098
7.808e-05,-15.793052148730938,-0.06997898362660496,-701.2946486866454
7.812e-05,-15.79787132089085,-0.07000646795507266,-672.9217746990349
7.816e-05,-15.802800947086284,-0.07003327022388277,-667.1916658065195
7.82e-05,-15.808165452518459,-0.07006012297823379,-675.4460517441961
7.824e-05,-15.812843904601609,-0.07008648551798263,-642.6809356980056
7.828e-05,-15.818588071426609,-0.07011211601738838,-638.8440345893606
7.832e-05,-15.823744782485164,-0.07013759304074979,-635.0071334807159
7.836e-05,-15.829733906440392,-0.07016266214094069,-618.4478760644593
7.840000000000001e-05,-15.835591608816621,-0.07018716075451939,-606.482802870396
7.844e-05,-15.840685599409701,-0.07021143975599514,-607.4672709180088
7.848000000000001e-05,-15.84555138987033,-0.07023496601805605,-568.8458321270446
7.852e-05,-15.850509650048215,-0.07025724730667829,-545.2185989843371
7.856000000000001e-05,-15.854457266329351,-0.07027873142860966,-528.9874975839515
7.86e-05,-15.857977692091854,-0.07030037811398272,-553.3467710697557
7.864e-05,-15.86169854502893,-0.07032213536269037,-534.5156643128541
7.868e-05,-15.865574549487796,-0.07034320701775255,-519.0670887964685
7.872e-05,-15.870257230027404,-0.07036334014660935,-487.5893540433102
7.876e-05,-15.874174824464484,-0.07038249587539426,-470.1970852021503
7.88e-05,-15.878526615565585,-0.07040135929289733,-472.97378995182754
7.884e-05,-15.882831258907897,-0.07041989657380618,-453.89025549040986
7.888e-05,-15.886017384989138,-0.07043809560159098,-456.06113374924854
7.892e-05,-15.889028372288767,-0.07045578119142479,-428.218357941122
7.896e-05,-15.891842827774745,-0.07047269536219358,-417.49018049918743
7.9e-05,-15.894606779646574,-0.07048961963007057,-428.7232133501542
7.904e-05,-15.897480035992126,-0.07050594211030001,-387.40079812086765
7.908e-05,-15.899753803413892,-0.07052153103562009,-392.04546788396397
7.912e-05,-15.902631696885843,-0.07053678978550268,-370.8920262455143
7.916000000000001e-05,-15.906089862837588,-0.07055140837872663,-360.0376349513218
7.92e-05,-15.90951782368815,-0.0705654433590977,-341.71138360345253
7.924000000000001e-05,-15.912328858447017,-0.07057910979502022,-341.6104125216461
7.928e-05,-15.914042072424975,-0.07059253743433423,-329.77155317984074
7.932e-05,-15.915977141557294,-0.07060464790588611,-275.75202441339405
7.936e-05,-15.917903869104263,-0.07061559165658769,-271.4355106661687
7.94e-05,-15.920367068053883,-0.07062601843535045,-249.9034274709448
7.944e-05,-15.922800589831393,-0.07063616905820444,-257.62771522913766
7.948e-05,-15.924828399089005,-0.07064611470976237,-239.6548626675909
7.952e-05,-15.926503034709059,-0.07065598614757518,-253.9170279727509
7.956e-05,-15.927132394983246,-0.07066610900338169,-252.22576235249298
7.96e-05,-15.92793604262505,-0.07067574921741718,-229.7849394210112
7.964e-05,-15.929324759322046,-0.07068377439899916,-171.4741396777907
7.968e-05,-15.930129449935052,-0.07069104280232298,-191.94602651404688
7.972e-05,-15.93159187990474,-0.07069865299275874,-188.5634952735311
7.976e-05,-15.932651572498129,-0.07070542764749253,-150.1692414166314
7.98e-05,-15.933653754458296,-0.0707109371345713,-125.30511252179498
7.984000000000001e-05,-15.933328542714758,-0.07071589683410963,-122.67986439482745
7.988e-05,-15.932601147297945,-0.0707204783969466,-106.39827745353861
7.992000000000001e-05,-15.931836022316118,-0.07072466364828747,-102.86428959031313
7.996e-05,-15.9318951966795,-0.07072895946296294,-111.92644418244134
8e-05,-15.931813038725652,-0.07073249900423566,-65.05061945380046
8.004e-05,-15.93170975203193,-0.07073536658295897,-78.32831671134764
8.008e-05,-15.931933445873527,-0.0707374359852806,-25.14179936980414
8.012e-05,-15.931420017909305,-0.07073920146464598,-63.13216889947808
8.016e-05,-15.93078773425784,-0.07074104873058762,-29.23112818296506
8.02e-05,-15.929890744734596,-0.07074160710067001,1.3126240634837503
8.024e-05,-15.928489926513764,-0.07074089424483246,34.3301678141904
8.028e-05,-15.926186257162342,-0.07073931000855892,44.88164586296362
8.032e-05,-15.9245559887726,-0.07073800950102524,20.143730820385247
8.036e-05,-15.923327973514729,-0.07073655602230265,52.53020530980162
8.04e-05,-15.921913024617737,-0.07073468856214463,40.84280259070592
8.044e-05,-15.921098521120106,-0.07073263632490692,61.76905929509111
8.048e-05,-15.919949953183087,-0.07072968494018572,85.80017676502437
8.052000000000001e-05,-15.917558695001201,-0.07072620446699583,88.22348272837901
8.056e-05,-15.914771318542316,-0.07072269774132471,87.11280082850813
8.060000000000001e-05,-15.912346757798593,-0.07071837012075849,129.2682274826978
8.064e-05,-15.910038875717214,-0.07071247744842427,165.365389228501
8.068000000000001e-05,-15.908161030646758,-0.07070558768665719,179.12269912462872
8.072e-05,-15.904548241975988,-0.07069860755577191,169.88384513933923
8.076e-05,-15.90176440965337,-0.07069135379325495,192.8042807094016
8.08e-05,-15.899081602251334,-0.07068405509860656,172.1304517095326
8.084e-05,-15.895325613962624,-0.0706772102689709,170.11103007340375
8.088e-05,-15.89253368075712,-0.07066991914715365,194.44506078875634
8.092e-05,-15.888821510364137,-0.0706612684497199,238.08981089959104
8.096e-05,-15.885228557367407,-0.07065161864343164,244.4005035124937
8.1e-05,-15.881324349219923,-0.07064148266138451,262.398598844492
8.104e-05,-15.876574976624227,-0.0706306323089336,280.1190237015227
8.108e-05,-15.871938943654081,-0.07061960374252328,271.30929681391063
8.112e-05,-15.867354252388232,-0.07060828791338523,294.4821600884891
8.116e-05,-15.863808995611116,-0.07059626579152994,306.62393267571383
8.12e-05,-15.860338560604895,-0.07058375648420494,318.84143357429326
8.124e-05,-15.856469098360316,-0.07057073525349519,332.220101913647
8.128000000000001e-05,-15.852375094136516,-0.070557075380693,350.7735381955807
8.132e-05,-15.847937555513287,-0.07054311461406704,347.26479310280683
8.136000000000001e-05,-15.842622701625986,-0.07052852075875815,382.4279723419004
8.14e-05,-15.837873939086538,-0.07051396224332789,345.4977991711941
8.144e-05,-15.832273050293429,-0.07049952640776201,376.293979122159
8.148e-05,-15.827666952890127,-0.07048380722974638,409.66492165918817
8.152e-05,-15.82253909423733,-0.07046814257611493,373.5677599133851
8.156e-05,-15.817177269950998,-0.07045276770948827,395.17557141996366
8.16e-05,-15.81192155657151,-0.07043690060883778,398.17946110370536
8.164e-05,-15.806111783035714,-0.07042044131279253,424.78534115970297
8.168e-05,-15.799767674932284,-0.07040326815119888,433.87273852228276
8.172e-05,-15.793033082343726,-0.07038533821134711,462.6242540666672
8.176e-05,-15.786728593822035,-0.07036636978391894,485.79711734124567
8.18e-05,-15.780721356023568,-0.07034706007423429,479.6883668919559
8.184e-05,-15.774471014634878,-0.07032773370432112,486.6301287661489
8.188e-05,-15.768152682445207,-0.07030806504244062,496.8029652581479
8.192e-05,-15.762256208624883,-0.07028830449687569,491.224312988342
8.196000000000001e-05,-15.756033456500102,-0.07026827536823317,510.2321191384047
8.2e-05,-15.748925474106576,-0.07024755761681271,525.6554518843387
8.204000000000001e-05,-15.74182671856801,-0.07022622040780538,541.204998482531
8.208e-05,-15.734278308549367,-0.07020421123624862,559.2535793554325
8.212e-05,-15.72778111848479,-0.07018197891860105,552.362303022143
8.216e-05,-15.720485363925153,-0.07015998034900789,547.566176636337
8.22e-05,-15.712822160455572,-0.07013720531179563,591.18568397672
8.224e-05,-15.705852430392534,-0.07011283947518952,627.1061463293618
8.228e-05,-15.69822835985758,-0.07008730035461279,649.849882506263
8.232e-05,-15.690646070858062,-0.07006147346645294,641.4945254867799
8.236e-05,-15.68277554131436,-0.07003633671563723,615.3430152989112
8.24e-05,-15.675220944237678,-0.07001208649091978,597.1682205737516
8.244e-05,-15.666674887163175,-0.06998821642232532,596.3352091488484
8.248e-05,-15.658205611553276,-0.06996310794341253,659.0887364915524
8.252e-05,-15.650312527620896,-0.06993771472604902,610.5721316835568
8.256e-05,-15.642766258368903,-0.06991233968348023,658.1799967552945
8.26e-05,-15.63522966876333,-0.06988570654123215,673.4771156489705
8.264000000000001e-05,-15.627456876214463,-0.06985828027113647,697.8363891347747
8.268e-05,-15.61977647343994,-0.06983079998151202,676.1780920872928
8.272000000000001e-05,-15.610900259518646,-0.06980417441209508,655.1003787601978
8.276e-05,-15.60164527711895,-0.0697782011158666,643.5644326638119
8.280000000000001e-05,-15.591820009644303,-0.06975168459521798,682.2615997661308
8.284e-05,-15.583003447559724,-0.06972352729449004,725.6034366315462
8.288e-05,-15.57453578915586,-0.0696944531763393,728.1024709062556
8.292e-05,-15.565530899017887,-0.06966533665033417,727.7238293494815
8.296e-05,-15.55733067219001,-0.06963645791122672,716.2131260235474
8.3e-05,-15.548347900686261,-0.06960767660921319,722.8519746523207
8.304e-05,-15.539733522773183,-0.06957882866628569,719.5451717231597
8.308e-05,-15.531267731233156,-0.06954990196591436,726.7898468427718
8.312e-05,-15.522584980278344,-0.06952075161459684,730.7277190332233
8.316e-05,-15.513394770212484,-0.06949163559344716,725.0733384520623
8.32e-05,-15.503793234366656,-0.06946200865862348,756.273402730253
8.324e-05,-15.494024816576355,-0.06943148510059341,769.9044987741228
8.328e-05,-15.484222092787638,-0.06940092165898601,758.2675815959304
8.332e-05,-15.475074512394848,-0.06937082016007787,746.8073638108995
8.336e-05,-15.465648729318472,-0.06934013302889525,787.5491953197986
8.340000000000001e-05,-15.45580762571862,-0.06930860329403496,788.9375476946373
8.344e-05,-15.44608768828755,-0.06927713565638999,784.4443345542506
8.348000000000001e-05,-15.43635573582827,-0.06924621275773135,761.7005983773494
8.352e-05,-15.426652017636856,-0.06921508943147534,794.4657144235399
8.356e-05,-15.417307889703908,-0.06918320175413004,799.9181528410879
8.36e-05,-15.408452797096126,-0.06915079054172558,820.6424673818603
8.364e-05,-15.398216989291642,-0.06911808651318388,814.5589597030219
8.368e-05,-15.388365221830039,-0.06908547739745909,815.8968265369574
8.372e-05,-15.377359479144507,-0.06905249923243027,833.0114249031495
8.376e-05,-15.36615615337403,-0.06901932568835818,825.6657787017308
8.38e-05,-15.355837271548433,-0.06898703109755322,789.0637615468953
8.384e-05,-15.345882005740918,-0.06895570986797686,776.9977172710254
8.388e-05,-15.336748863345857,-0.06892375554971755,820.7181956932149
8.392e-05,-15.326867827600552,-0.06889107171539223,813.4735205736029
8.396e-05,-15.316244385297985,-0.06885822632733601,828.7958822377306
8.4e-05,-15.30583270197016,-0.06882529763813729,817.6385776981185
8.404e-05,-15.29564145710325,-0.06879218821070214,837.8327940594069
8.408000000000001e-05,-15.28479913697415,-0.06875897478305272,822.8385884111502
8.412e-05,-15.273301959802083,-0.06872549933544601,850.9337919237929
8.416000000000001e-05,-15.262597803760448,-0.06869188101375857,829.982292448956
8.42e-05,-15.251439786187794,-0.06865870746968647,828.6949111559238
8.424e-05,-15.24080747961294,-0.06862525827456104,843.7648451155354
8.428e-05,-15.23091945475928,-0.06859128049582235,855.1240918187602
8.432e-05,-15.221336395994626,-0.0685573052413607,843.6386312632774
8.436e-05,-15.21066099101035,-0.06852376668682789,833.289095378117
8.44e-05,-15.199850385287348,-0.06849053457952833,828.3162695991498
8.444e-05,-15.188416573147878,-0.06845705206394592,845.809509522116
8.448e-05,-15.176474663446097,-0.06842322271269746,845.6580528994062
8.452e-05,-15.165465831381583,-0.06838908237051708,861.359056120308
8.456e-05,-15.154734600899754,-0.06835465577531977,859.9707037454695
8.46e-05,-15.14338588385208,-0.06832066335577422,839.6502735319231
8.464e-05,-15.132485589813971,-0.06828649019799224,869.0076155671462
8.468e-05,-15.121833411306827,-0.06825195152489413,857.926039338889
8.472e-05,-15.111645035429794,-0.0682175860172013,860.3493453022436
8.476000000000001e-05,-15.099133547689242,-0.06818340629629899,848.6366998126963
8.48e-05,-15.088291466733649,-0.06814938509999512,852.4231153804379
8.484000000000001e-05,-15.07737582278058,-0.06811489489301628,872.0872335622427
8.488e-05,-15.066347305535688,-0.06808030573437725,857.3706983889537
8.492000000000001e-05,-15.055796214199768,-0.06804538185660203,888.8231903716604
8.496e-05,-15.045233801329598,-0.06801032570670966,863.9843042472756
8.5e-05,-15.034209204127436,-0.06797538617841675,882.9921103973384
8.504e-05,-15.022850426066286,-0.06794045523266583,863.555177149598
8.508e-05,-15.01164639500701,-0.06790613617167063,852.3978726099859
8.512e-05,-15.000487585868367,-0.06787110223541626,899.2989401090788
8.516e-05,-14.989054569663354,-0.06783502829701926,904.3979797403042
8.52e-05,-14.977974377400223,-0.06779948546651259,872.7435455939844
8.524e-05,-14.96645250267016,-0.06776436116113999,883.471723035919
8.528e-05,-14.955008363696065,-0.06772864213609554,902.4795291859817
8.532e-05,-14.94292103672471,-0.06769249751794129,904.7513785266266
8.536e-05,-14.931997335573415,-0.06765616408386406,911.9203253348837
8.54e-05,-14.920370091483573,-0.06762050109777001,871.2289793668878
8.544e-05,-14.909769571394511,-0.06758571656008769,867.9979047490816
8.548e-05,-14.898574597693699,-0.06755050340016312,892.6600914803051
8.552000000000001e-05,-14.886959325165845,-0.0675148479869002,890.1105716646923
8.556e-05,-14.874851423376066,-0.0674791471366505,894.9319408209502
8.560000000000001e-05,-14.863115402960009,-0.06744344982038865,889.9338722715312
8.564e-05,-14.851786282631272,-0.06740750815410881,907.1494417195297
8.568e-05,-14.839924504788918,-0.06737098943809647,918.7863588977222
8.572e-05,-14.82863431098482,-0.06733397041037378,932.1650272370755
8.576e-05,-14.817101063827872,-0.06729667573159777,932.5689115643017
8.58e-05,-14.805314552684642,-0.0672600828018403,897.0775763093369
8.584e-05,-14.794002542980987,-0.06722417344630664,898.3902003728208
8.588e-05,-14.782431265708576,-0.06718760878845208,929.8426923555277
8.592e-05,-14.770228123502134,-0.0671502106143172,940.0660143884297
8.596e-05,-14.757363019380014,-0.06711276902261713,932.0135706143662
8.6e-05,-14.744854644171308,-0.06707555512070656,928.6815249147534
8.604e-05,-14.731984373027887,-0.0670383260731337,932.7708537279144
8.608e-05,-14.719889906891382,-0.06700054673316501,956.196144707009
8.612e-05,-14.707773471303751,-0.0669624594313968,948.1689437033966
8.616e-05,-14.696233813641726,-0.06692452712023915,948.4466141783646
8.620000000000001e-05,-14.684991585810026,-0.06688660692561132,947.5631172125579
8.624e-05,-14.673391494355924,-0.06684868471156188,948.5475852601709
8.628000000000001e-05,-14.661211468541294,-0.06681009861264955,980.7573603564261
8.632e-05,-14.648397851593376,-0.06677035538513972,1006.4040151352627
8.636e-05,-14.635655673694897,-0.06673047988551273,987.370966214748
8.64e-05,-14.622342680608138,-0.06669116578510056,978.3340543930714
8.644e-05,-14.609784429096957,-0.06665119082895797,1020.4137527359062
8.648e-05,-14.596769516086638,-0.06661023746303271,1027.2545435282927
8.652e-05,-14.583986029757572,-0.0665692886408061,1020.186567801842
8.656e-05,-14.571156245554763,-0.06652857104235683,1015.693354661455
8.66e-05,-14.557414842492152,-0.0664875197344822,1036.8720390703563
8.664e-05,-14.543924824320294,-0.06644581918255155,1048.1555574622262
8.668e-05,-14.53037730599952,-0.06640372080455857,1056.7633421862256
8.672e-05,-14.517197832447435,-0.06636076366751485,1091.0935100004158
8.676e-05,-14.503488498073505,-0.06631727693714703,1083.2430083899649
8.68e-05,-14.49035232671976,-0.06627382302238082,1089.4527299210615
8.684e-05,-14.476200278484145,-0.06622975621314804,1113.8877317182203
8.688000000000001e-05,-14.461884654795783,-0.06618567173397592,1090.3362268868677
8.692e-05,-14.448951384260358,-0.06614169377929513,1108.5615071529305
8.696000000000001e-05,-14.434490551678236,-0.06609700700762004,1125.7770766009291
8.7e-05,-14.421273422825049,-0.06605169825408105,1139.6606003493148
8.704000000000001e-05,-14.407356747305796,-0.0660061416165362,1138.1712768926698
8.708e-05,-14.393004494032095,-0.06596009375467839,1164.2218159987317
8.712e-05,-14.378266222592643,-0.06591398379560523,1141.2761376582177
8.716e-05,-14.36244906068178,-0.06586774812753525,1170.5072658411832
8.72e-05,-14.347273330426523,-0.065821275177423,1153.1402397704746
8.724e-05,-14.332080469888078,-0.06577443822656089,1188.7073033367942
8.728e-05,-14.317026266855304,-0.06572639921496981,1213.2432762157594
8.732e-05,-14.301899782969755,-0.06567813503786635,1199.9655789582125
8.736e-05,-14.286549714672677,-0.06562946596672482,1233.4879781179516
8.74e-05,-14.271099506287747,-0.06557995681618267,1241.9695489896924
8.744e-05,-14.255184519139041,-0.06552981609152381,1265.0666839529163
8.748e-05,-14.23833215578277,-0.06547916091920317,1267.6919320798838
8.752e-05,-14.221327537197478,-0.06542811347422968,1284.6803165938177
8.756e-05,-14.204380123889655,-0.06537635216370784,1303.3852094984613
8.76e-05,-14.186468241149658,-0.06532415819210044,1306.313370870848
8.764000000000001e-05,-14.16926878287592,-0.06527136697654418,1333.2474069427165
8.768e-05,-14.15171141117928,-0.0652170273694484,1383.7329478459376
8.772000000000001e-05,-14.134834703018637,-0.06516102678805691,1416.2961217285147
8.776e-05,-14.11763879543386,-0.06510488333258467,1390.8766518837435
8.78e-05,-14.099240749416536,-0.06504923614997948,1391.4824783745823
8.784e-05,-14.080780735838797,-0.06499282209200802,1429.2204201997397
8.788e-05,-14.062004041039032,-0.06493592034371139,1415.8669946308382
8.792e-05,-14.043101982193297,-0.0648786278373282,1448.7583245292863
8.796e-05,-14.024335418520874,-0.06482033622209052,1465.8224373545752
8.8e-05,-14.004677559620307,-0.06476146149885541,1477.9137244008964
8.804e-05,-13.98552545875021,-0.06470152405498429,1518.9584691552152
8.808e-05,-13.96599107366048,-0.06464039010379377,1537.7390903712135
8.812e-05,-13.947118710552814,-0.06457808842204214,1577.3449972097908
8.816e-05,-13.926874928343583,-0.06451460436892258,1596.8576587688858
8.82e-05,-13.906723658225737,-0.06445043219788048,1611.7508933353358
8.824e-05,-13.88607568918326,-0.06438562845272172,1628.436364603851
8.828e-05,-13.86488584472759,-0.06432031884244306,1637.0441493278497
8.832000000000001e-05,-13.842493314033746,-0.06425409998757274,1673.8985941872013
8.836e-05,-13.82037803042161,-0.06418698097550816,1682.0520090430712
8.840000000000001e-05,-13.798398079912687,-0.06411902289375374,1715.852078677778
8.844e-05,-13.776844225840156,-0.06405030449975332,1720.0676213431966
8.848e-05,-13.755236365080782,-0.06398128369736289,1730.9724981782929
8.852e-05,-13.733289732423321,-0.06391085283381505,1790.5706792145459
8.856e-05,-13.710265073595401,-0.06383932946316204,1785.597853435578
8.86e-05,-13.687483888366732,-0.06376696298397595,1832.726105868735
8.864e-05,-13.663145003046141,-0.06369331417205092,1849.7144903826688
8.868e-05,-13.638701632543249,-0.06361892322267462,1869.8329784326029
8.872e-05,-13.614721208014327,-0.06354317825109129,1917.4156007338884
8.876e-05,-13.591717311193594,-0.06346547696479797,1967.6487139325936
8.88e-05,-13.566823237341996,-0.06338638732612979,1986.833219475818
8.884e-05,-13.541954532699993,-0.06330612591805727,2026.237184150782
8.888e-05,-13.515938045571113,-0.06322530311076989,2014.9031802180089
8.892e-05,-13.490038238851966,-0.06314449090544612,2025.707085971298
8.896e-05,-13.462857482209607,-0.06306309559212488,2044.058580089619
8.900000000000001e-05,-13.435919299262562,-0.06298004182878499,2108.629586904838
8.904e-05,-13.409867926439873,-0.06289544270303807,2121.3267004419986
8.908000000000001e-05,-13.38288691789408,-0.06281009538157492,2146.0393727141254
8.912e-05,-13.355275387717484,-0.06272338091166416,2189.684122824961
8.916000000000001e-05,-13.327086128600284,-0.06263633121776176,2162.8005722939947
8.92e-05,-13.29765152168206,-0.06254945620383093,2180.950124248703
8.924e-05,-13.268915368002931,-0.06246143971182023,2219.874476285087
8.928e-05,-13.239619555104936,-0.06237139773990853,2282.224119300565
8.932e-05,-13.210681043389375,-0.0622795054729227,2312.3892299902395
8.936e-05,-13.181279231417264,-0.06218638590243754,2343.58929426843
8.94e-05,-13.151203310355175,-0.062092157669474124,2367.8223539019764
8.944e-05,-13.120849250389108,-0.061996939919909025,2393.0651243535867
8.948e-05,-13.089452994845553,-0.061899670942817,2470.38373024687
8.952e-05,-13.057687694154644,-0.061800071553156914,2509.585752758221
8.956e-05,-13.026068952868687,-0.06169965480258958,2511.2517756080283
8.96e-05,-12.993532569700777,-0.06159842674937995,2550.1508848739604
8.964e-05,-12.961026354065245,-0.061496541374427734,2544.1178627360246
8.968e-05,-12.928612027577879,-0.06139370889072821,2597.5063222411814
8.972e-05,-12.894942216264706,-0.06128962537532507,2606.669447915116
8.976000000000001e-05,-12.861063127046927,-0.061184194400835216,2664.8792765765297
8.98e-05,-12.826476444012334,-0.06107770928825135,2659.3763526180787
8.984000000000001e-05,-12.790669750059665,-0.060969930231254084,2729.576497244007
8.988e-05,-12.754661538344944,-0.06086041901534847,2745.984298037555
8.992e-05,-12.718782217120177,-0.060749755214543996,2787.2057421850345
8.996e-05,-12.683035962201739,-0.060638029197958965,2799.095087067744
9e-05,-12.647501816608997,-0.0605250072175389,2852.0039339343193
9.004e-05,-12.6114386373634,-0.060410578205093914,2869.446688316382
9.008e-05,-12.573932526795007,-0.06029517583142027,2900.671995365025
9.012e-05,-12.53635602670108,-0.060177898424757514,2963.1983377736638
9.016e-05,-12.498139234247429,-0.06005845771266702,3008.8372667501753
9.02e-05,-12.459656123739695,-0.05993774930864449,3026.582934377658
9.024e-05,-12.42127975712949,-0.059816116514367974,3055.0567794470753
9.028e-05,-12.382056280138006,-0.05969337808674571,3081.864601666685
9.032e-05,-12.342545221148566,-0.05956913973370318,3130.053050458809
9.036e-05,-12.30268408357953,-0.05944265830807837,3194.0182307831915
9.04e-05,-12.262653961741895,-0.05931478853007866,3199.470669200738
9.044000000000001e-05,-12.221739037963607,-0.05918650376093275,3214.7677880944148
9.048e-05,-12.180990166339724,-0.05905753087386435,3233.876565326284
9.052000000000001e-05,-12.139748213972982,-0.05892731099393561,3277.1174311098926
9.056e-05,-12.097736517190313,-0.05879544023681937,3316.4204247030507
9.06e-05,-12.055454825852776,-0.05866201200076622,3354.9913779531116
9.064e-05,-12.01305714607049,-0.05852676325610815,3407.445854951559
9.068e-05,-11.969886632056438,-0.05838984697403401,3438.3682487547817
9.072e-05,-11.926150845345028,-0.05825143934908163,3482.012998865616
9.076e-05,-11.883110054232063,-0.05811175292537811,3502.3081863087104
9.08e-05,-11.839590932500853,-0.05797134304387351,3518.185888922774
9.084e-05,-11.795462831790847,-0.05782975432498877,3561.2500553132218
9.088e-05,-11.751152302422025,-0.05768661620485375,3595.655951438767
9.092e-05,-11.705267588774188,-0.057542709189930735,3599.694794711025
9.096e-05,-11.660240873690096,-0.05739756931809891,3657.2987968816014
9.1e-05,-11.614742688881648,-0.057250640238697414,3689.155173191531
9.104e-05,-11.56882532444708,-0.05710231775836705,3726.968843328045
9.108e-05,-11.522715308925415,-0.056953042111024386,3736.813523804173
9.112000000000001e-05,-11.476447738570483,-0.05680293446196764,3768.5689290322994
9.116e-05,-11.430017922960634,-0.056650337370888995,3861.285624901065
