Repository: yedderssi/caracterisation2

File: configur/Ferrite_N49/Fichier auto/Fair-Rite-77/Fair-Rite-77_Ferrite Mn-Zn_Sinusoïdale B_10000.0_0.075.csv (part 4 of 5)
Bmax (T) =,0.07521616583369296,Freq(Hz) =,10000.0,Hc =,2.6412620851678126,Br (T) =,0.012725748178677304,Hmax =,16.97997710661156,µr =,3525.04144077755,W(J/m³) =,0.5357077702135837,P(W/m³) =,5357.077702135837
temps (s),ChampH (A/m),ChampB (T),dB/dt (T/s)
6.876e-05,-5.889783883515103,-0.016401992936921513,-4460.145111095076
6.88e-05,-5.924063799779113,-0.016581310005378644,-4505.708311760232
6.884e-05,-5.958181844728862,-0.016760879501540236,-4472.76649632088
6.888e-05,-5.991843763098106,-0.01694064185246814,-4515.351050072747
6.892e-05,-6.025813587970657,-0.01712017550389569,-4461.3315213063
6.896e-05,-6.059350637022692,-0.017299116959928508,-4485.741280333008
6.9e-05,-6.092794601932761,-0.017478818223351855,-4499.321890835974
6.904e-05,-6.126663822786403,-0.01765775311626435,-4447.422754787463
6.908e-05,-6.160587359177409,-0.017835484938737062,-4439.168368849788
6.912e-05,-6.194212033536601,-0.018013018353034087,-4437.50234599998
6.916e-05,-6.227391368367769,-0.01819104703048731,-4463.931526662818
6.92e-05,-6.261262637158152,-0.018369115591517906,-4439.496524865656
6.924000000000001e-05,-6.294803384116449,-0.018546890326700444,-4449.24023425998
6.928e-05,-6.32770176718855,-0.01872439294481746,-4425.8906715922385
6.932000000000001e-05,-6.361340623553389,-0.018901780455901275,-4443.484882597013
6.936e-05,-6.394141694463939,-0.019078541946277824,-4394.589636232242
6.94e-05,-6.426989238642141,-0.019254464366964628,-4401.5313981064355
6.944e-05,-6.460522631506763,-0.019430336806965876,-4392.090601957533
6.948e-05,-6.494537484995335,-0.019606431383347153,-4412.638217105145
6.952e-05,-6.5281707254790255,-0.01978222456104918,-4377.020667997921
6.956e-05,-6.561151425735547,-0.019957930398765512,-4408.271217817015
6.96e-05,-6.594619285061171,-0.020134015887749372,-4396.003231377532
6.964e-05,-6.627118982727375,-0.020309699511827702,-4388.177972537534
6.968e-05,-6.659815027421133,-0.020484482473856265,-4350.9701288918595
6.972e-05,-6.693327313169778,-0.0206588529690157,-4367.554629078567
6.976e-05,-6.726084338587526,-0.020834185213729282,-4399.057606602178
6.98e-05,-6.759361585370589,-0.021009975362298917,-4390.449821878179
6.984e-05,-6.792474518211767,-0.021185583762921237,-4389.970209239598
6.988e-05,-6.825237728721756,-0.021361488008813316,-4405.242085362822
6.992000000000001e-05,-6.858577367898514,-0.021536752098046737,-4357.962376306955
6.996e-05,-6.891123139554595,-0.021710720728300527,-4340.46913638399
7.000000000000001e-05,-6.924113153161677,-0.02188453941649789,-4350.465273482828
7.004e-05,-6.957474271866125,-0.022058414648501008,-4343.296326674569
7.008e-05,-6.990694758518383,-0.022232548871329017,-4363.414814724502
7.012e-05,-7.022978928316022,-0.022406224685445564,-4320.375891104508
7.016e-05,-7.055111585086975,-0.02257943754715209,-4340.267194220377
7.02e-05,-7.0868763720463095,-0.022753602061304577,-4367.9585134057925
7.024e-05,-7.11845606842221,-0.022927810497877715,-4342.463315249665
7.028e-05,-7.150431535563656,-0.023101811943733088,-4357.608977520632
7.032e-05,-7.182679399042418,-0.023275755331216487,-4339.560396647732
7.036e-05,-7.215439425596145,-0.023449390252044906,-4342.185644774699
7.04e-05,-7.248387179976069,-0.02362267530807492,-4322.067156724766
7.044e-05,-7.2816989083698624,-0.023795236401448327,-4305.98751194709
7.048e-05,-7.313358763034411,-0.02396673174505332,-4268.779668301415
7.052e-05,-7.345600731487068,-0.0241381680205754,-4303.034107804251
7.056e-05,-7.377773909709497,-0.02431097396882225,-4337.263304536635
7.06e-05,-7.4096459228449785,-0.02448392481057143,-4310.278782923863
7.064e-05,-7.441524419875749,-0.024656177437289976,-4302.352553002057
7.068000000000001e-05,-7.473535112577645,-0.024827756586892874,-4276.604927141414
7.072e-05,-7.505546891498551,-0.024999474571733196,-4309.2943148762515
7.076000000000001e-05,-7.53751837918612,-0.025171412168676507,-4287.585532287866
7.08e-05,-7.56954844778102,-0.025342990308568528,-4291.321462314704
7.084e-05,-7.601652203874664,-0.025514549768810475,-4286.651549781155
7.088e-05,-7.6335251206272865,-0.025685971908381105,-4284.455428751865
7.092e-05,-7.665080361239783,-0.025857442514071058,-4289.0748557445095
7.096e-05,-7.69658029926008,-0.026029106479382613,-4294.123409834831
7.1e-05,-7.7280267893203085,-0.026200289317489422,-4265.018495504127
7.104e-05,-7.75915184723356,-0.026370566949847775,-4248.863122415094
7.108e-05,-7.790711426824664,-0.02654048815428741,-4247.197099565288
7.112e-05,-7.821842639906169,-0.026711384739377238,-4297.632154927606
7.116e-05,-7.852537491093615,-0.0268827160049743,-4268.931124924124
7.12e-05,-7.88440014173329,-0.027053008782994926,-4245.707776108642
7.124e-05,-7.9158490733290225,-0.027223215230740665,-4264.614611176899
7.128e-05,-7.947649963910419,-0.027393474688304293,-4248.358267006062
7.132e-05,-7.978615090326638,-0.027563136901919093,-4234.7524137326445
7.136000000000001e-05,-8.0096840409763,-0.027732788008714895,-4247.802926056127
7.14e-05,-8.040518244037033,-0.027902340163850473,-4229.804830724129
7.144000000000001e-05,-8.071337076651028,-0.02807132587121717,-4219.48053760942
7.148e-05,-8.10250375031643,-0.028240116199540515,-4220.035878559354
7.152e-05,-8.13373202022265,-0.02840956183018484,-4252.24565365561
7.156e-05,-8.164519796539906,-0.028578174954259617,-4178.410550084648
7.16e-05,-8.195282202337033,-0.02874478228779436,-4151.956126651362
7.164e-05,-8.22709914768534,-0.028911401233003457,-4178.991133805036
7.168e-05,-8.257485423994211,-0.029078609344474954,-4181.41443976839
7.172e-05,-8.288628445912341,-0.02924607291278336,-4191.763975653551
7.176e-05,-8.319399672515518,-0.02941322649987068,-4165.915378711102
7.18e-05,-8.35020344549909,-0.0295799585326914,-4170.686262326456
7.184e-05,-8.380909161497708,-0.02974686978918239,-4174.876562221423
7.188e-05,-8.41162570604924,-0.02991361595795456,-4162.4318763887795
7.192e-05,-8.44359625582721,-0.030080020339614877,-4157.787206625683
7.196e-05,-8.473852918446646,-0.030246407051335817,-4161.548379422973
7.2e-05,-8.504196263221488,-0.03041308556948324,-4172.3775279467145
7.204000000000001e-05,-8.534810616253644,-0.030579600514478136,-4153.369721796651
7.208e-05,-8.565335184864455,-0.030745114331196862,-4122.32111414117
7.212000000000001e-05,-8.595816162739737,-0.030909287251949257,-4086.3249234771743
7.216e-05,-8.626628086406717,-0.031073700483876292,-4134.336672876137
7.22e-05,-8.656154511048669,-0.031238631697453053,-4112.224005960526
7.224e-05,-8.686610205554718,-0.031403879455371216,-4150.163889949297
7.228e-05,-8.71758968128882,-0.031569636107541744,-4137.668718575749
7.232e-05,-8.74826764486135,-0.03173499594336072,-4130.323072374331
7.236e-05,-8.77861637224127,-0.03189942835979335,-4091.2977492561404
7.24e-05,-8.80875212337347,-0.03206346194045279,-4110.381283717557
7.244e-05,-8.838855239445415,-0.032227557113472194,-4094.377367251236
7.248e-05,-8.868649112700373,-0.032391418033581754,-4098.66863822801
7.252e-05,-8.89915800747448,-0.03255540617725445,-4100.738545405044
7.256e-05,-8.92959995878727,-0.03271910453392229,-4084.179287988786
7.26e-05,-8.959917033356453,-0.032882226850568484,-4071.936544319755
7.264e-05,-8.989934889208598,-0.033044708505700564,-4052.1462122856924
7.268e-05,-9.019303365636965,-0.03320665955779781,-4045.406392575112
7.272e-05,-9.048625724172377,-0.03336868633820636,-4055.9326278534345
7.276e-05,-9.078114608622302,-0.03353090799280284,-4055.150101969435
7.280000000000001e-05,-9.107752005618218,-0.033692900443043614,-4044.472410068403
7.284e-05,-9.137697472934907,-0.03385453545565475,-4037.278220489695
7.288000000000001e-05,-9.16633664536377,-0.0340160003319931,-4035.96559642621
7.292e-05,-9.19570214075111,-0.03417742582960948,-4035.309284394468
7.296e-05,-9.225330837073786,-0.034338133422834274,-4000.0703768440208
7.3e-05,-9.255490836467262,-0.034498206412809866,-4003.579121936795
7.304e-05,-9.284992523798199,-0.034658393500107944,-4005.7752429660836
7.308e-05,-9.314206497858768,-0.03481894155902344,-4021.6277028096956
7.312e-05,-9.343628046122308,-0.03498010251240554,-4036.4199662943392
7.316e-05,-9.373153493538474,-0.035141364436869396,-4026.6762569000175
7.32e-05,-9.402506370394063,-0.03530207404951583,-4008.8043754202768
7.324e-05,-9.43167613296013,-0.035461941058484533,-3984.546073016279
7.328e-05,-9.461207644898883,-0.035621944378413734,-4015.6199234422124
7.332e-05,-9.490699628775262,-0.035781718493987175,-3973.085855231248
7.336e-05,-9.520586941110027,-0.0359407620837838,-3979.093634598732
7.34e-05,-9.549926018200722,-0.036099712275329696,-3968.4159426977
7.344e-05,-9.5786078076341,-0.036258803826390185,-3986.161610325183
7.348000000000001e-05,-9.607027547222865,-0.0364187243500323,-4009.864571779245
7.352e-05,-9.634982332435532,-0.0365788094565377,-3994.3907534924083
7.356000000000001e-05,-9.66388774319397,-0.03673812213426734,-3971.2431329882806
7.36e-05,-9.692218773659222,-0.036896937529419034,-3969.5266245975713
7.364e-05,-9.720968703076686,-0.0370554919143243,-3958.192620664798
7.368e-05,-9.749613269905486,-0.03721364594889016,-3949.5091076294448
7.372e-05,-9.779373249326785,-0.03737189843026083,-3963.1149609028616
7.376e-05,-9.809085772794065,-0.037530024192923776,-3943.1731722460895
7.38e-05,-9.83784633505717,-0.03768730886647534,-3921.06050533048
7.384e-05,-9.866257475321106,-0.0378443284909371,-3929.920717758994
7.388e-05,-9.89457433535715,-0.03800159095085066,-3933.202277917703
7.392e-05,-9.923438579441711,-0.038158201642431104,-3897.3323011059647
7.396e-05,-9.952273898822408,-0.038314376138938205,-3911.3925242475116
7.4e-05,-9.981181692797335,-0.03847077782037931,-3908.69154780919
7.404e-05,-10.01028931830653,-0.038626521170367085,-3878.4759515786122
7.408e-05,-10.037997077265164,-0.038781841956377454,-3887.5633489411916
7.412e-05,-10.06620521863874,-0.03893712437337679,-3876.5575010242906
7.416000000000001e-05,-10.095143291760335,-0.039092117003371334,-3873.073998701967
7.42e-05,-10.124006992189337,-0.03924772353754322,-3907.252709893448
7.424000000000001e-05,-10.153235393108066,-0.0394038859175205,-3900.86628896919
7.428e-05,-10.18255490471434,-0.03955889217861104,-3849.44676555926
7.432e-05,-10.211836041096369,-0.03971282309768039,-3847.0991879072603
7.436e-05,-10.239985813433199,-0.03986676966726738,-3850.229291443259
7.44e-05,-10.268276574725872,-0.04002078085834677,-3850.3302625250653
7.444e-05,-10.295413224280063,-0.04017531053593119,-3876.1536166970636
7.448e-05,-10.323725782251037,-0.0403304414963078,-3880.394402132934
7.452e-05,-10.352065786855487,-0.04048513878588802,-3854.4700768791295
7.456e-05,-10.380608270939723,-0.040638872811347856,-3832.231196111261
7.46e-05,-10.409156421360882,-0.040792030291930514,-3825.642833023391
7.464e-05,-10.436843194646888,-0.040945036315890526,-3824.6583649757777
7.468e-05,-10.465010427959761,-0.04109826649565209,-3836.850623103907
7.472e-05,-10.49317867322773,-0.04125137551011554,-3818.600100067392
7.476e-05,-10.52146360786078,-0.04140383629023373,-3804.4389058440383
7.48e-05,-10.548829980394572,-0.04155546002008382,-3776.7475866586215
7.484e-05,-10.57640452473744,-0.04170697571087631,-3799.036952967393
7.488e-05,-10.603772754524448,-0.041859276451829894,-3816.000094710875
7.492000000000001e-05,-10.631801339942276,-0.04201152721209799,-3796.537918692683
7.496e-05,-10.659000169364303,-0.04216324888389737,-3789.545671277588
7.500000000000001e-05,-10.686520646953936,-0.04231458636073052,-3777.328170379009
7.504e-05,-10.71373909624778,-0.0424650443794411,-3745.5727651508814
7.508e-05,-10.740781635507398,-0.04261503136805509,-3753.776665547655
7.512e-05,-10.768521431264901,-0.0427655923772691,-3774.2737951543636
7.516e-05,-10.796579335422214,-0.04291640026077819,-3766.120380298492
7.52e-05,-10.824007831252214,-0.04306693198837848,-3760.465999717332
7.524e-05,-10.85087000835573,-0.0432173450749577,-3760.1883292423636
7.528e-05,-10.878334782764854,-0.0433674365686413,-3744.386354939656
7.532e-05,-10.906100004085172,-0.043516880332835184,-3727.8018547529477
7.536e-05,-10.933523880044207,-0.043665637998528135,-3710.081429895917
7.54e-05,-10.96062642083621,-0.04381385647864429,-3700.8425759106276
7.544e-05,-10.987630018063143,-0.043961626142301764,-3687.640606964436
7.548e-05,-11.013982558375448,-0.04410948819449914,-3705.462002903273
7.552e-05,-11.04014562194629,-0.044257612266653756,-3700.7416048288205
7.556e-05,-11.067080441829978,-0.0444050527645846,-3671.2832917117917
7.560000000000001e-05,-11.09475007238267,-0.04455191570792749,-3671.863875432179
7.564e-05,-11.12172070888022,-0.04469890032142392,-3677.3667993906297
7.568000000000001e-05,-11.149224686774701,-0.04484562897322803,-3659.065790813212
7.572e-05,-11.17568153425434,-0.04499205067294339,-3662.019194956051
7.576e-05,-11.20228260029655,-0.045138106352487245,-3640.7647822357953
7.58e-05,-11.228690167769292,-0.045284423042277526,-3675.0697072795338
7.584e-05,-11.25569387966845,-0.045430689246526955,-3638.2405051906335
7.588e-05,-11.282230949434762,-0.04557618655598837,-3636.624967881731
7.592e-05,-11.308624564901576,-0.04572097403874475,-3602.7491699356688
7.596e-05,-11.335454164827018,-0.04586507845213265,-3602.471499460701
7.6e-05,-11.362129251900333,-0.04600974880843412,-3631.0463156119245
7.604e-05,-11.388787892573788,-0.0461546231263208,-3612.6695787231524
7.608e-05,-11.414900084050386,-0.046299252084478736,-3618.7783291724413
7.612e-05,-11.440785505193388,-0.04644333327451782,-3585.2811727831545
7.616e-05,-11.466397971272299,-0.04658707318230045,-3601.714216347153
7.62e-05,-11.493095650958377,-0.04673122101325353,-3605.6773313080566
7.624e-05,-11.519643457976661,-0.04687473676523455,-3570.1102677417366
7.628000000000001e-05,-11.545623327970324,-0.047017576010967455,-3571.8520189028977
7.632e-05,-11.571330465910089,-0.047160991296722035,-3598.912268827025
7.636000000000001e-05,-11.596857896308334,-0.04730428188319062,-3565.617054601348
7.64e-05,-11.622382805883428,-0.04744669452610286,-3555.0150910116745
7.644e-05,-11.648092038720936,-0.047588841615069995,-3552.339357343802
7.648e-05,-11.674241351235281,-0.04773089278150936,-3550.2189646258676
7.652e-05,-11.6997818420356,-0.04787314033670289,-3562.1587950494795
7.656e-05,-11.724686071914796,-0.04801531973641616,-3546.8111906148997
7.66e-05,-11.750207844057778,-0.048156636843090836,-3519.044143118128
7.664e-05,-11.77554494018474,-0.0482973466087084,-3516.444137761612
7.668e-05,-11.80106189303631,-0.04843780192719987,-3506.321786810516
7.672e-05,-11.826806883731813,-0.048578470294673895,-3527.096586892192
7.676e-05,-11.852589206461957,-0.04871977932366204,-3538.3548625136104
7.68e-05,-11.87792316821474,-0.048861060080747226,-3525.6829917469013
7.684e-05,-11.902538053638466,-0.049001915749578046,-3517.1004497933545
7.688e-05,-11.92881383760483,-0.0491422615144457,-3500.1877935907755
7.692e-05,-11.954618078675047,-0.04928206607431493,-3490.040199869228
7.696e-05,-11.980470603741962,-0.049421402128364524,-3476.7625026116816
7.7e-05,-12.005232891902939,-0.04956038983218193,-3472.6226882576166
7.704000000000001e-05,-12.030586542112443,-0.049698552602260984,-3435.5158156937496
7.708e-05,-12.055906158042118,-0.04983614236145073,-3443.972143795038
7.712000000000001e-05,-12.080856375197149,-0.049974432355092864,-3470.5275383101325
7.716e-05,-12.105857878795401,-0.05011340440839254,-3478.0751266751645
7.72e-05,-12.130945077057358,-0.0502520427522669,-3453.842067041619
7.724e-05,-12.156554062779616,-0.050389841521595986,-3436.096399414136
7.728e-05,-12.18205355836834,-0.05052673659974296,-3408.6575079332347
7.732e-05,-12.20715388845678,-0.05066282289952461,-3395.6574811506557
7.736e-05,-12.232237477273918,-0.05079899653929207,-3413.024507221364
7.74e-05,-12.25750557173691,-0.05093579468520046,-3426.8827881992993
7.744e-05,-12.28292403556226,-0.051072613530180666,-3414.05946080988
7.748e-05,-12.307918186377377,-0.05120881089815231,-3395.808937773365
7.752e-05,-12.333338965926425,-0.05134375370043255,-3351.3311762376275
7.756e-05,-12.358630625641082,-0.05147826485133802,-3374.2263690372383
7.76e-05,-12.384243231510897,-0.051613678683714886,-3396.4652498051073
7.764e-05,-12.40970828655247,-0.05174936867200045,-3388.0341644742693
7.768e-05,-12.435005886070014,-0.05188380712372707,-3333.8884218555645
7.772000000000001e-05,-12.45907112851158,-0.05201751605938763,-3351.558361171692
7.776e-05,-12.48317108846103,-0.05215165816098911,-3355.5467189030473
7.780000000000001e-05,-12.50778992363306,-0.052285737155664494,-3348.403014865241
7.784e-05,-12.533301768000774,-0.052419349159086484,-3332.1971562353074
7.788e-05,-12.559173059996558,-0.052552581511240926,-3329.420451485629
7.792e-05,-12.58378867255142,-0.052685752775890826,-3329.142781010662
7.796e-05,-12.609162253012231,-0.05281825561197921,-3295.9990234076968
7.8e-05,-12.63360562526252,-0.052949487727003024,-3265.606727783959
7.804e-05,-12.657916346210689,-0.053079877743204606,-3253.8940822944105
7.808e-05,-12.682975877013227,-0.053210984149231574,-3301.426219054794
7.812e-05,-12.707103113881258,-0.05334299828528402,-3299.280583566407
7.816e-05,-12.731067353026148,-0.05347444647842289,-3273.129073378538
7.82e-05,-12.75525432429489,-0.05360519645653112,-3264.369832031829
7.824e-05,-12.779422379888498,-0.05373524266619911,-3237.940651368993
7.828e-05,-12.804137414355427,-0.053865375710997504,-3268.711588549506
7.832e-05,-12.828274277574597,-0.0539958020767885,-3252.606701001379
7.836e-05,-12.853151736185122,-0.05412586595639585,-3250.5872793652497
7.840000000000001e-05,-12.877238332560973,-0.05425562035963747,-3237.132882714541
7.844e-05,-12.901140720128224,-0.05438496784941936,-3230.2416063812525
7.848000000000001e-05,-12.924407878605967,-0.054514223455516854,-3232.538698492348
7.852e-05,-12.948284279699399,-0.054642986322735086,-3205.60466242048
7.856000000000001e-05,-12.971800646261393,-0.05477188903490167,-3239.5309459074447
7.86e-05,-12.995553707219067,-0.05490113302932471,-3222.668775245769
7.864e-05,-13.020182821172593,-0.05502888012746001,-3164.686131518419
7.868e-05,-13.04487866103785,-0.055155327222917015,-3157.668641332871
7.872e-05,-13.068707403262037,-0.05528130581255448,-3141.2608405393244
7.876e-05,-13.091492105760913,-0.055406654847496836,-3126.1909065797126
7.88e-05,-13.114766097611204,-0.055532029125209686,-3142.522979061905
7.884e-05,-13.137026692557619,-0.05565795621959539,-3153.831740224226
7.888e-05,-13.161055918964864,-0.05578353243947185,-3124.979253598035
7.892e-05,-13.183778025062683,-0.0559086290467097,-3129.8511082951973
7.896e-05,-13.2073724233442,-0.0560334696922552,-3112.181168979069
7.9e-05,-13.23080193432269,-0.05615779084158477,-3103.8762975004893
7.904e-05,-13.255218659368726,-0.0562822750592115,-3120.3345838349396
7.908e-05,-13.279266305630237,-0.05640710207366092,-3121.0161386371333
7.912e-05,-13.302254573609467,-0.05653168675751404,-3108.218054018166
7.916000000000001e-05,-13.325002545393012,-0.056655279400488416,-3071.414094699718
7.92e-05,-13.3472979618168,-0.05677774066249112,-3051.6490054361066
7.924000000000001e-05,-13.370128514421669,-0.056899765729420446,-3049.604341029526
7.928e-05,-13.392620491054146,-0.0570214979802125,-3037.008198574173
7.932e-05,-13.415183353251432,-0.0571432080173666,-3048.4936591296555
7.936e-05,-13.438249398705478,-0.05726512151125049,-3047.1810350661717
7.94e-05,-13.46080059797291,-0.05738691383983626,-3042.4353942212697
7.944e-05,-13.48402730249196,-0.05750849715828265,-3036.730528099205
7.948e-05,-13.507029175402511,-0.057629169212715776,-2996.8721935561116
7.952e-05,-13.530268203363459,-0.05774969082023697,-3029.2081825046253
7.956e-05,-13.552586854346055,-0.05787046182633026,-3009.342122159207
7.96e-05,-13.574340642830224,-0.05799037861707143,-2986.4974149005006
7.964e-05,-13.596550245331176,-0.05811004348496354,-2996.745979703854
7.968e-05,-13.618464446935738,-0.058229589711834485,-2980.5653638443714
7.972e-05,-13.6404921360384,-0.058348211043596124,-2950.5012242365037
7.976e-05,-13.662802192938313,-0.05846567625647103,-2922.7594195101833
7.98e-05,-13.684819671189127,-0.05858337067370169,-2961.9614420215357
7.984000000000001e-05,-13.70627721719198,-0.05870129379043263,-2934.1943945247626
7.988e-05,-13.728617427208336,-0.05881873022654923,-2937.6274113061822
7.992000000000001e-05,-13.750616873743056,-0.05893604347794606,-2928.0351585345697
7.996e-05,-13.771684044472414,-0.05905313105897502,-2926.3438929143126
8e-05,-13.793291019088505,-0.05916964815339181,-2899.510827924251
8.004e-05,-13.814496055320681,-0.05928583002381696,-2909.5826933344424
8.008e-05,-13.83586539784993,-0.059402568749758314,-2927.353603732377
8.012e-05,-13.857591792559047,-0.059519242854207274,-2906.3516187166365
8.016e-05,-13.879592896489683,-0.059635234898998676,-2893.2506208522504
8.02e-05,-13.901345007483004,-0.05975059032111924,-2874.520485177156
8.024e-05,-13.922764907140103,-0.05986535960610996,-2863.943764357931
8.028e-05,-13.944567740389282,-0.05998008446382465,-2872.299121377414
8.032e-05,-13.965703926324842,-0.060094885554706136,-2867.7554226961247
8.036e-05,-13.986614625818882,-0.06020972551945408,-2874.242814702188
8.04e-05,-14.007606479393338,-0.060324184318368244,-2848.6971310051576
8.044e-05,-14.028856142342686,-0.06043808424234458,-2846.2990678122546
8.048e-05,-14.04956376016394,-0.06055150859252564,-2824.9184412397412
8.052000000000001e-05,-14.070578226664521,-0.06066397371742953,-2798.337803954195
8.056e-05,-14.091514224817427,-0.0607758976373349,-2797.8581913156136
8.060000000000001e-05,-14.112233941104586,-0.06088842637402034,-2828.5786429552245
8.064e-05,-14.133565782757993,-0.061001439771898404,-2822.09125094916
8.068000000000001e-05,-14.154852258331395,-0.06111349899305344,-2780.8698068016806
8.072e-05,-14.17626972191356,-0.06122406535676393,-2747.448378723748
8.076e-05,-14.196799600405564,-0.06133460748741482,-2779.658153820002
8.08e-05,-14.217447789181863,-0.06144555148297127,-2767.54162400323
8.084e-05,-14.238227607912973,-0.061555623088380945,-2736.03864647962
8.088e-05,-14.25820761560732,-0.06166503888661425,-2734.751265186588
8.092e-05,-14.278680665383597,-0.06177435724775365,-2731.166791782459
8.096e-05,-14.299177199158079,-0.061883005665765226,-2701.2541087973004
8.1e-05,-14.319729949626211,-0.0619909588978786,-2696.4074968705904
8.104e-05,-14.340152192616824,-0.062098876790113305,-2699.4871148656885
8.108e-05,-14.360476404614847,-0.062206644235436155,-2688.885151276012
8.112e-05,-14.381292718600966,-0.06231373315508923,-2665.5608313787234
8.116e-05,-14.40157367164845,-0.06241958719841185,-2627.141334751372
8.12e-05,-14.42188536122097,-0.06252530947447267,-2658.972468290853
8.124e-05,-14.442372649792944,-0.06263190060669248,-2670.584142698594
8.128000000000001e-05,-14.461935659691383,-0.0627387381083519,-2671.2909402712385
8.132e-05,-14.481867449789709,-0.06284493141450935,-2638.3743676023387
8.136000000000001e-05,-14.501515990097552,-0.06295005190292265,-2617.6500530615663
8.14e-05,-14.521154983341916,-0.06305439996256008,-2599.7529288113747
8.144e-05,-14.541386955840828,-0.06315832192423233,-2596.345154800407
8.148e-05,-14.561150598013308,-0.06326223631307341,-2599.3742872546
8.152e-05,-14.581650432163656,-0.0633655948561092,-2568.5528645331838
8.156e-05,-14.601435802429524,-0.06346834555323246,-2568.981991630861
8.16e-05,-14.620759025713781,-0.06357026828748494,-2527.154720992542
8.164e-05,-14.639484206691712,-0.06367184267150516,-2551.5644800192504
8.168e-05,-14.658652952726863,-0.06377408094038828,-2560.3489641364113
8.172e-05,-14.678152186520075,-0.06387659940402339,-2565.5742176198933
8.176e-05,-14.698139541536976,-0.06397842116719407,-2525.513940913187
8.18e-05,-14.717359729969575,-0.06407942455974668,-2524.655686717832
8.184e-05,-14.736817474477709,-0.06418005738842907,-2506.9857474017053
8.188e-05,-14.754929921780528,-0.0642796088168253,-2470.5856724104833
8.192e-05,-14.774182915206694,-0.06437806874782724,-2452.410877685323
8.196000000000001e-05,-14.792835539026377,-0.06447668821313843,-2478.562387873192
8.2e-05,-14.811210811358043,-0.06457525062978835,-2449.558444624291
8.204000000000001e-05,-14.829413207554941,-0.0646734313757491,-2459.4788534117743
8.208e-05,-14.848003266426536,-0.06477224571524813,-2481.238121541063
8.212e-05,-14.86682231743341,-0.06487047644189436,-2430.298210769711
8.216e-05,-14.885487566337545,-0.06496686293173136,-2389.0262810813288
8.22e-05,-14.904729883014983,-0.06506264107080052,-2399.880672375522
8.224e-05,-14.9235178737935,-0.06515877311351137,-2406.721463167907
8.228e-05,-14.941494247101287,-0.06525461738863911,-2385.492293218104
8.232e-05,-14.959446447940694,-0.06535024053709765,-2395.665129710103
8.236e-05,-14.976634380235954,-0.0654459737440354,-2390.9952171765544
8.24e-05,-14.99402710358466,-0.06554105114379678,-2362.8747708934607
8.244e-05,-15.011992176545244,-0.06563552928018768,-2361.032048650493
8.248e-05,-15.030895748627515,-0.06572974590147666,-2349.7990157995264
8.252e-05,-15.048982366721281,-0.06582285184086581,-2305.4979536569504
8.256e-05,-15.067314098554782,-0.06591514395333556,-2309.1076698315296
8.26e-05,-15.084484595647966,-0.066007651639065,-2316.2766166397882
8.264000000000001e-05,-15.101515104819232,-0.06610031683968205,-2316.9834142124323
8.268e-05,-15.118074395889774,-0.06619257765111645,-2296.0571575080476
8.272000000000001e-05,-15.136003972008181,-0.06628374797486737,-2262.459030036954
8.276e-05,-15.153623640865973,-0.0663746360844446,-2281.9464488255976
8.280000000000001e-05,-15.171971400818746,-0.06646532831012315,-2252.664835101729
8.284e-05,-15.190984924344528,-0.06655569490406286,-2265.6648618843087
8.288e-05,-15.208679200699954,-0.06664587621606748,-2243.4007383459875
8.292e-05,-15.226382882143719,-0.06673552339104932,-2238.958010746504
8.296e-05,-15.243034301099074,-0.06682413157359939,-2191.451116756573
8.3e-05,-15.25927531973392,-0.06691191128842322,-2197.534624435412
8.304e-05,-15.275261378325656,-0.06699977935294366,-2195.8686015856056
8.308e-05,-15.291258080902635,-0.06708761914556116,-2196.1210292901205
8.312e-05,-15.308431936035458,-0.06717504344217705,-2175.0938015039296
8.316e-05,-15.325724612126193,-0.0672619638930947,-2170.928744379413
8.32e-05,-15.343200578337221,-0.06734867331445141,-2164.5423234551567
8.324e-05,-15.360192140452058,-0.06743548673602234,-2176.1287550924453
8.328e-05,-15.37651698776049,-0.06752210477855,-2154.773371290383
8.332e-05,-15.392662578789926,-0.06760770402286223,-2125.1888443210955
8.336e-05,-15.408768309972018,-0.06769169328327507,-2074.274176320196
8.340000000000001e-05,-15.42510365230099,-0.06777514891152056,-2098.5072359537426
8.344e-05,-15.440912065922342,-0.06785944512402206,-2116.303389122129
8.348000000000001e-05,-15.457060026625996,-0.06794329605405282,-2076.2431124154223
8.352e-05,-15.473629215984692,-0.06802537898044113,-2027.903207000588
8.356e-05,-15.489911818481893,-0.06810695250772175,-2050.7731570297474
8.36e-05,-15.506614782056776,-0.06818904149237497,-2053.6760756316826
8.364e-05,-15.522090220515675,-0.06827114208870262,-2051.353740750134
8.368e-05,-15.537755067349533,-0.06835269794604389,-2026.4391263143946
8.372e-05,-15.553429291531987,-0.06843328246157822,-2002.7866504012354
8.376e-05,-15.56831067827798,-0.0685129940821103,-1982.7943762035602
8.38e-05,-15.584119763769369,-0.06859241339136059,-1988.1710863097528
8.384e-05,-15.600012849178173,-0.06867121526244557,-1951.9224679412398
8.388e-05,-15.61523455666179,-0.06874950369557963,-1962.499188760465
8.392e-05,-15.630850229424059,-0.0688284489456008,-1984.7633122987852
8.396e-05,-15.64658067270283,-0.06890691811697129,-1938.6952562245963
8.4e-05,-15.662477720310065,-0.06898366674110776,-1898.7359505996963
8.404e-05,-15.677530182946086,-0.06905989334475132,-1912.594231577631
8.408000000000001e-05,-15.692572335347661,-0.06913646627920546,-1916.0524911295015
8.412e-05,-15.707680469711246,-0.06921248841640834,-1885.054369014924
8.416000000000001e-05,-15.722257103767781,-0.06928774468795573,-1877.7592083544082
8.42e-05,-15.736738083932373,-0.06936221590934208,-1845.801860962669
8.424e-05,-15.750896290394156,-0.0694360939256228,-1848.0989530737663
8.428e-05,-15.764129174555931,-0.06950987753394204,-1841.081462888218
8.432e-05,-15.778160524048598,-0.06958367830734519,-1848.9572072691205
8.436e-05,-15.792883641280344,-0.06965691364269022,-1812.8095599824142
8.44e-05,-15.808240740841487,-0.06972902617960557,-1792.8172857847383
8.444e-05,-15.823110879225014,-0.0698005126958137,-1781.5085246224169
8.448e-05,-15.837426556645509,-0.06987190328949414,-1788.0211593989325
8.452e-05,-15.852046196063156,-0.06994290918335287,-1762.2735335382897
8.456e-05,-15.86619086333903,-0.07001342688203109,-1763.611400372225
8.46e-05,-15.88009777162412,-0.0700829343650358,-1711.7627498646173
8.464e-05,-15.893794482660997,-0.07015111660259185,-1697.3491279367477
8.468e-05,-15.906824970999104,-0.07021857386778049,-1675.514131496104
8.472e-05,-15.919965691236232,-0.07028589179287627,-1690.3821232921027
8.476000000000001e-05,-15.933758779364538,-0.07035281441618677,-1655.7490422324934
8.48e-05,-15.947321929366328,-0.07041892674656576,-1649.867476717268
8.484000000000001e-05,-15.960782608485342,-0.07048524253367461,-1665.921878724492
8.488e-05,-15.974230044818864,-0.07055134981549949,-1639.442212520753
8.492000000000001e-05,-15.987137418870878,-0.07061688004759188,-1637.0693920983015
8.496e-05,-15.999755987972947,-0.07068172922973748,-1605.38971518153
8.5e-05,-16.012163093845402,-0.0707458978667917,-1603.0421375295302
8.504e-05,-16.024976135903223,-0.07080984032862267,-1594.0809540192083
8.508e-05,-16.03762643906948,-0.07087312294443404,-1570.0498365492751
8.512e-05,-16.049768491121867,-0.07093584971444006,-1566.288663751985
8.516e-05,-16.062728287418214,-0.07099813675538483,-1548.063383485922
8.52e-05,-16.075463067101502,-0.07106036826223458,-1563.5119590023082
8.524e-05,-16.08748811875405,-0.0711222786810442,-1532.008981478698
8.528e-05,-16.09959323630218,-0.07118311830153126,-1509.9720428744417
8.532e-05,-16.111404430150607,-0.07124368630980828,-1518.4283709757317
8.536e-05,-16.12366791004289,-0.0713037474432546,-1484.6283013410248
8.54e-05,-16.13523689539974,-0.07136254290419052,-1455.1447454535432
8.544e-05,-16.14723491083615,-0.07142066034431206,-1450.7272606245126
8.548e-05,-16.15885851293609,-0.07147860562873914,-1446.5369607295447
8.552000000000001e-05,-16.169459850583507,-0.07153634139817149,-1440.2515108870934
8.556e-05,-16.179958806683313,-0.07159249293133027,-1367.3251470523908
8.560000000000001e-05,-16.190300545632276,-0.07164729851996858,-1372.9542848630997
8.564e-05,-16.201344953389775,-0.07170221820592933,-1373.0300131744548
8.568e-05,-16.21201274763302,-0.07175689859042621,-1360.9892116690362
8.572e-05,-16.22331875047783,-0.07181107866321271,-1348.0144276569083
8.576e-05,-16.233961498996376,-0.07186473772521712,-1334.938672562974
8.58e-05,-16.244742026303697,-0.07191795402902779,-1325.8765179708462
8.584e-05,-16.254780384698297,-0.0719705685451909,-1304.8492901846544
8.588e-05,-16.265601022166035,-0.07202267063311384,-1300.2551059624616
8.592e-05,-16.274927592798257,-0.07207411136045096,-1271.7812608930446
8.596e-05,-16.28443139186767,-0.07212409305565595,-1227.3034993573065
8.6e-05,-16.29450322253899,-0.07217435343104676,-1285.7152701823334
8.604e-05,-16.30469612108861,-0.07222565633285719,-1279.4298203398826
8.608e-05,-16.314143132942732,-0.0722760292910042,-1239.2180870104667
8.612e-05,-16.323757577604866,-0.07232518756703708,-1218.6957146333075
8.616e-05,-16.333486096231642,-0.07237373597773585,-1208.7248203049214
8.620000000000001e-05,-16.341951634837493,-0.0724215346781522,-1181.2102005126656
8.624e-05,-16.350628825172247,-0.07246901330023922,-1192.7209038386004
8.628000000000001e-05,-16.35960909267144,-0.07251661258276901,-1187.2432226506005
8.632e-05,-16.368483210384422,-0.07256306584352028,-1135.4198149134443
8.636e-05,-16.377317552998313,-0.07260856341298227,-1139.4586581857018
8.64e-05,-16.38584681397727,-0.07265327997112647,-1096.3692490248027
8.644e-05,-16.394636152220123,-0.07269730033366163,-1104.648877732931
8.648e-05,-16.40273539606468,-0.0727414337838084,-1102.0236296059636
8.652e-05,-16.410967248837213,-0.07278502400953507,-1077.4876567269978
8.656e-05,-16.419156350930216,-0.07282750961162676,-1046.7924478578393
8.66e-05,-16.428147908510702,-0.07286918845477483,-1037.1497095453242
8.664e-05,-16.43689418110762,-0.0729108622493688,-1046.5400201533234
8.668e-05,-16.445150366671268,-0.07295230633475167,-1025.6642489898413
8.672e-05,-16.452949904714846,-0.07299302140892389,-1010.0894596211975
8.676e-05,-16.460709715712458,-0.0730329085202253,-984.2661054491999
8.68e-05,-16.46774838387828,-0.07307237306754934,-988.9612607531996
8.684e-05,-16.47373920869566,-0.07311136759448757,-960.7650861587507
8.688000000000001e-05,-16.480329813595045,-0.07314890763299241,-916.2368390821093
8.692e-05,-16.487289183186284,-0.07318582467992246,-929.6155074214629
8.696000000000001e-05,-16.495000780301062,-0.07322263823149369,-911.0620711395293
8.7e-05,-16.502736569979188,-0.07325846327617401,-880.1901628772096
8.704000000000001e-05,-16.50972571634354,-0.07329343107636982,-868.1998469126946
8.708e-05,-16.516848943808828,-0.07332754970976761,-837.7318229776006
8.712e-05,-16.52405574482929,-0.07336048799121912,-809.1822495968288
8.716e-05,-16.530691191374387,-0.0733935883312569,-845.8347522925673
8.72e-05,-16.537270071748544,-0.07342680832202662,-815.1647861938608
8.724e-05,-16.54372181557179,-0.07345896559216034,-792.6987204919274
8.728e-05,-16.550018015148137,-0.07349090577446818,-804.310394899668
8.732e-05,-16.555952171572482,-0.07352289038405199,-794.9200842916689
8.736e-05,-16.561839923532517,-0.07355438074019038,-779.5977226275413
8.74e-05,-16.567195294502824,-0.07358493105555715,-747.9180457107702
8.744e-05,-16.573038707627582,-0.07361459333025942,-735.1956894031583
8.748e-05,-16.57897918806137,-0.07364286826229767,-678.5509125097441
8.752e-05,-16.58422932225484,-0.07367052222218283,-704.1470817476772
8.756e-05,-16.589917511122824,-0.0736978419677872,-661.840198470778
8.76e-05,-16.594525117612612,-0.07372428175041364,-660.14893285052
8.764000000000001e-05,-16.599207747696415,-0.07375052867827382,-652.1974601582627
8.768e-05,-16.60436223367693,-0.07377630962459145,-636.8498557236835
8.772000000000001e-05,-16.60936054875415,-0.07380147464731007,-621.4012802072978
8.776e-05,-16.615027438075252,-0.07382593842586553,-601.7876475663966
8.78e-05,-16.619604590242897,-0.07384951719288899,-577.1507036056246
8.784e-05,-16.624281065376866,-0.07387242248279677,-568.1137917839479
8.788e-05,-16.629063484760717,-0.07389510260719213,-565.8924279842062
8.792e-05,-16.632502617525585,-0.07391774032373313,-565.9933990660128
8.796e-05,-16.63628763077445,-0.07393944203834579,-519.09233156692
8.8e-05,-16.638943413973635,-0.07396073078123387,-545.344812836595
8.804e-05,-16.64284700179898,-0.07398181455282588,-508.8437667635662
8.808e-05,-16.64721302907471,-0.074001507447766,-475.80098024240783
8.812e-05,-16.65058864696861,-0.07402029463210232,-463.5582365733768
8.816e-05,-16.654372111377942,-0.07403894853461064,-469.13688884318276
8.82e-05,-16.65786083256339,-0.07405783012690845,-474.94272604705316
8.824e-05,-16.660739758303798,-0.07407568130931641,-417.6163943514456
8.828e-05,-16.664748683599118,-0.07409187151742866,-391.8940112612543
8.832000000000001e-05,-16.66832674973828,-0.07410704090790386,-366.57551249828896
8.836e-05,-16.670837085307053,-0.074121458568675,-354.3075260588063
8.840000000000001e-05,-16.67231732704058,-0.0741359070256261,-368.11532149583724
8.844e-05,-16.674406756347157,-0.07415035800685424,-354.4337399110642
8.848e-05,-16.676696314898923,-0.07416442580282692,-348.95605872306464
8.852e-05,-16.67860971425688,-0.07417794229669293,-326.86863457790554
8.856e-05,-16.680917508095234,-0.07419105339166548,-328.68611405042145
8.86e-05,-16.682577202251878,-0.07420347283472768,-292.286039059199
8.864e-05,-16.683671910937775,-0.07421500221770376,-284.183109744232
8.868e-05,-16.684808268357745,-0.07422605148318583,-268.28016435971733
8.872e-05,-16.68589273495726,-0.0742367867286035,-268.48210652333023
8.876e-05,-16.686459938734913,-0.07424702873028653,-243.61797762849378
8.88e-05,-16.687481613007684,-0.07425639935153358,-224.91308472385035
8.884e-05,-16.68874059544558,-0.0742656740502529,-238.82185124268773
8.888e-05,-16.690507490222856,-0.07427435756328826,-195.35380052501432
8.892e-05,-16.691565845628862,-0.07428147097600153,-160.31683513817885
8.896e-05,-16.692611371724656,-0.07428759790124553,-146.02942706256724
8.900000000000001e-05,-16.69373745211053,-0.07429338909764256,-143.53039278785778
8.904e-05,-16.693508011552222,-0.07429832607868748,-103.31865945844213
8.908000000000001e-05,-16.69343886267098,-0.07430278799079251,-119.77694579289222
8.912e-05,-16.69422058389106,-0.07430726908740308,-104.27788473560334
8.916000000000001e-05,-16.694647689006175,-0.07431122008583417,-93.27203681870111
8.92e-05,-16.694428664617618,-0.07431508929768897,-100.18855592244243
8.924e-05,-16.693996723829322,-0.0743188075577765,-85.72444845366955
8.928e-05,-16.693853411723406,-0.07432176146677476,-61.97100145870399
8.932e-05,-16.693414599556903,-0.07432360166474067,-30.038896837416594
8.936e-05,-16.69252736765719,-0.07432420951065315,-0.3533987863225478
8.94e-05,-16.692077895997414,-0.07432377129615811,22.264123538320543
8.944e-05,-16.690343699404735,-0.07432307863453692,12.368957521289188
8.948e-05,-16.688875892508968,-0.07432265203171629,8.961183510321762
8.952e-05,-16.687292882181744,-0.07432136061157998,55.60982330489811
8.956e-05,-16.685866912082506,-0.07431904685924039,60.07779367483319
8.96e-05,-16.68470884600882,-0.07431708196198843,38.167068922835206
8.964e-05,-16.682870686483927,-0.07431509737537552,61.06226172244602
8.968e-05,-16.681534097378233,-0.07431219344706277,84.13415391521806
8.972e-05,-16.679458343772122,-0.07430833130318366,108.97304003960289
8.976000000000001e-05,-16.67701089095731,-0.07430367249746912,123.96724568785959
8.98e-05,-16.675026716775168,-0.07429832759325371,143.27796508334166
8.984000000000001e-05,-16.672729413152034,-0.07429232031874163,157.08576052037267
8.988e-05,-16.669729252439488,-0.07428665281191983,126.28958056940773
8.992e-05,-16.666550787991923,-0.07428037543976392,187.5790272259183
8.996e-05,-16.663481802756714,-0.07427257441398356,202.4722617923685
9e-05,-16.660683187764413,-0.07426397874578938,227.3111479167533
9.004e-05,-16.657073507693855,-0.07425533915517461,204.66838282165864
9.008e-05,-16.653825543140407,-0.07424683335124324,220.62181374707654
9.012e-05,-16.650119783907776,-0.07423759449725795,241.32088551739716
9.016e-05,-16.646997148234103,-0.07422729999061238,273.4044467613943
9.02e-05,-16.644243093339863,-0.07421678839614092,252.17527681158978
9.024e-05,-16.64050295428177,-0.074206151597528,279.66465383339374
9.028e-05,-16.635723415682648,-0.0741951790700681,268.9617191619108
9.032e-05,-16.630568625438492,-0.07418381931850947,299.02585876977895
9.036e-05,-16.62584659878315,-0.07417203548840726,290.16564634126365
9.04e-05,-16.621347734545555,-0.07415931212238881,346.00265458022625
9.044000000000001e-05,-16.61693406849552,-0.07414492222866517,373.49203160203024
9.048e-05,-16.612820990676546,-0.07413000476103909,372.3813497021594
9.052000000000001e-05,-16.608153349454028,-0.07411548007092122,353.85315619067717
9.056e-05,-16.602943159637718,-0.07410070093367722,385.1037060097711
9.06e-05,-16.597958903812252,-0.07408533010589383,383.4376831599647
9.064e-05,-16.592213675668503,-0.07406910708218,427.7135025320899
9.068e-05,-16.58668372988554,-0.07405232871751621,411.20473065673644
9.072e-05,-16.58019658794744,-0.07403533175046033,438.6436221376372
9.076e-05,-16.574823307796525,-0.07401753761671358,451.0630651998296
9.08e-05,-16.568930089575286,-0.07399876254890708,487.6903251251165
9.084e-05,-16.564827644165128,-0.0739795023150525,475.3213676038274
9.088e-05,-16.558752434786914,-0.07396010980908076,494.3039309834384
9.092e-05,-16.55233444697225,-0.07394029524398706,496.42432370137374
9.096e-05,-16.545928022486436,-0.07392011617328803,512.5292112495013
9.1e-05,-16.53975027058264,-0.07390004564650196,490.9971280542776
9.104e-05,-16.533358432185548,-0.07387992665359662,514.9525172128559
9.108e-05,-16.527252154715736,-0.07385880350328271,541.2049984825309
9.112000000000001e-05,-16.5197549474842,-0.07383777122694242,510.40881853156606
9.116e-05,-16.51250726614279,-0.07381650823168022,552.7409445789169
