Repository: yedderssi/caracterisation2

File: configur/Ferrite_N49/Fichier auto/Fair-Rite-77/Fair-Rite-77_Ferrite Mn-Zn_Sinusoïdale B_10000.0_0.457.csv (part 4 of 5)
Bmax (T) =,0.45686041073571976,Freq(Hz) =,10000.0,Hc =,13.708343608520702,Br (T) =,0.17728929651251188,Hmax =,93.75522490543102,µr =,3877.7354939378642,W(J/m³) =,24.136755776781023,P(W/m³) =,241367.5577678102
temps (s),ChampH (A/m),ChampB (T),dB/dt (T/s)
6.992000000000001e-05,-95.38950715421402,-0.37680541784572497,-814.3317747689578
6.996e-05,-95.38950715421402,-0.3768358606268896,-707.8072834631608
7.000000000000001e-05,-95.38950715421402,-0.37686833292679855,-915.807711984432
7.004e-05,-95.38950715421402,-0.37690112833416933,-723.9626565521916
7.008e-05,-95.38950715421402,-0.3769327120885584,-855.2250629005666
7.012e-05,-95.38950715421402,-0.376967850025027,-901.6717605315303
7.016e-05,-95.38950715421402,-0.37700173592008124,-792.6229921805724
7.02e-05,-95.38950715421402,-0.3770325119058158,-746.1762945496089
7.024e-05,-95.38950715421402,-0.37706494381729205,-875.419279261855
7.028e-05,-95.38950715421402,-0.37710035437568157,-895.1086402141117
7.032e-05,-95.38950715421402,-0.377131120264308,-643.1857911070376
7.036e-05,-95.38950715421402,-0.37716184576450174,-893.0892185779825
7.04e-05,-95.38950715421402,-0.377196125446775,-820.8948950863764
7.044e-05,-95.38950715421402,-0.3772314249369745,-944.079614890236
7.048e-05,-95.38950715421402,-0.37726906695627194,-938.0213499818493
7.052e-05,-95.38950715421402,-0.37730428566960605,-822.914316722505
7.056e-05,-95.38950715421402,-0.37733918127547833,-921.8659768928187
7.06e-05,-95.38950715421402,-0.37737456154254334,-847.1473763560512
7.064e-05,-95.38950715421402,-0.37740759928051043,-804.7395219973455
7.068000000000001e-05,-95.38950715421402,-0.377441727506161,-901.6717605315301
7.072e-05,-95.38950715421402,-0.3774784002030731,-931.963085073463
7.076000000000001e-05,-95.38950715421402,-0.37751494163757887,-895.1086402141113
7.08e-05,-95.38950715421402,-0.3775505440410238,-885.0115320334671
7.084e-05,-95.38950715421402,-0.3775838544009117,-780.5064623637994
7.088e-05,-95.38950715421402,-0.3776171344694751,-883.4969658063704
7.092e-05,-95.38950715421402,-0.3776544937697435,-984.4680476128129
7.096e-05,-95.38950715421402,-0.37769043947486663,-812.8172085418609
7.1e-05,-95.38950715421402,-0.3777195595348596,-643.1857911070375
7.104e-05,-95.38950715421402,-0.3777510827065995,-932.9727958915271
7.108e-05,-95.38950715421402,-0.3777887348230052,-949.6330243895902
7.112e-05,-95.38950715421402,-0.37782438771199106,-833.0114249031494
7.116e-05,-95.38950715421402,-0.37785967710508245,-931.4582296644306
7.12e-05,-95.38950715421402,-0.3778947645560102,-822.914316722505
7.124e-05,-95.38950715421402,-0.3779263483103992,-756.2734027302532
7.128e-05,-95.38950715421402,-0.3779607491579706,-963.7689758424923
7.132e-05,-95.38950715421402,-0.3779969674850146,-847.1473763560513
7.136000000000001e-05,-95.38950715421402,-0.37802984366925085,-796.66183545283
7.14e-05,-95.38950715421402,-0.37806385072960325,-903.691182167659
7.144000000000001e-05,-95.38950715421402,-0.3781011090587898,-959.2252771612023
7.148e-05,-95.38950715421402,-0.37813649942296296,-810.2929314966998
7.152e-05,-95.38950715421402,-0.37817009250188,-869.3610143534686
7.156e-05,-95.38950715421402,-0.3782048265540214,-867.3415927173397
7.16e-05,-95.38950715421402,-0.37823971206278545,-876.9338454889519
7.164e-05,-95.38950715421402,-0.3782753952430959,-907.2251700308844
7.168e-05,-95.38950715421402,-0.3783111289089472,-879.4581225341127
7.172e-05,-95.38950715421402,-0.37834778141164294,-953.1670122528157
7.176e-05,-95.38950715421402,-0.3783810816744227,-711.8461267354186
7.18e-05,-95.38950715421402,-0.3784136246540889,-915.3028565753998
7.184e-05,-95.38950715421402,-0.3784511253138718,-959.7301325702344
7.188e-05,-95.38950715421402,-0.3784924022921143,-1104.1187795534472
7.192e-05,-95.38950715421402,-0.3785309025656071,-820.8948950863762
7.196e-05,-95.38950715421402,-0.37856692904759565,-980.4292043405551
7.2e-05,-95.38950715421402,-0.3786061765070938,-981.943770567652
7.204000000000001e-05,-95.38950715421402,-0.3786470092125763,-1059.6915035586123
7.208e-05,-95.38950715421402,-0.37868696346964714,-938.0213499818495
7.212000000000001e-05,-95.38950715421402,-0.37872416121618463,-921.8659768928187
7.216e-05,-95.38950715421402,-0.37876244945040566,-992.5457341573281
7.22e-05,-95.38950715421402,-0.3787967796182198,-723.9626565521914
7.224e-05,-95.38950715421402,-0.3788297769677541,-925.9048201650766
7.228e-05,-95.38950715421402,-0.37886917588387503,-1044.0409858786138
7.232e-05,-95.38950715421402,-0.3789109072319856,-1042.5264196515172
7.236e-05,-95.38950715421402,-0.3789497407100484,-899.1474834863692
7.24e-05,-95.38950715421402,-0.37898640330985234,-933.9825067095917
7.244e-05,-95.38950715421402,-0.37902446940769335,-969.3223853418466
7.248e-05,-95.38950715421402,-0.3790630908464843,-961.7495542063632
7.252e-05,-95.38950715421402,-0.37910173247949164,-970.332096159911
7.256e-05,-95.38950715421402,-0.37914168673656246,-1027.380757380551
7.26e-05,-95.38950715421402,-0.37918480138849375,-1128.351839186993
7.264e-05,-95.38950715421402,-0.37922556341421904,-909.7494470760457
7.268e-05,-95.38950715421402,-0.37926251883016016,-938.0213499818493
7.272e-05,-95.38950715421402,-0.3793015441532784,-1013.2448059276493
7.276e-05,-95.38950715421402,-0.3793424879269509,-1033.9438776979696
7.280000000000001e-05,-95.38950715421402,-0.37938123053104006,-903.1863267586267
7.284e-05,-95.38950715421402,-0.3794179941019258,-934.9922175276561
7.288000000000001e-05,-95.38950715421402,-0.3794591499148701,-1122.7984296876389
7.292e-05,-95.38950715421402,-0.3795010832051443,-973.8660840231364
7.296e-05,-95.38950715421402,-0.379539633964178,-953.6718676618481
7.3e-05,-95.38950715421402,-0.3795791136571643,-1020.3127816540998
7.304e-05,-95.38950715421402,-0.3796189669431533,-972.3515177960397
7.308e-05,-95.38950715421402,-0.3796565988653426,-909.2445916670134
7.312e-05,-95.38950715421402,-0.3796961694323025,-1069.2837563302246
7.316e-05,-95.38950715421402,-0.37973825417919943,-1034.953588516034
7.32e-05,-95.38950715421402,-0.37978101543234444,-1103.1090687353824
7.324e-05,-95.38950715421402,-0.3798224741585342,-969.8272407508789
7.328e-05,-95.38950715421402,-0.37986148938454417,-980.9340597495875
7.332e-05,-95.38950715421402,-0.37990397801576836,-1143.4975014579595
7.336e-05,-95.38950715421402,-0.3799460021800162,-957.7107109341055
7.34e-05,-95.38950715421402,-0.37998732964379955,-1108.662478234737
7.344e-05,-95.38950715421402,-0.38003308973807426,-1179.3422354992465
7.348000000000001e-05,-95.38950715421402,-0.380076729439631,-1002.6428423379725
7.352e-05,-95.38950715421402,-0.3801169159301899,-1006.68168561023
7.356000000000001e-05,-95.38950715421402,-0.38015683989593624,-989.5166017031352
7.36e-05,-95.38950715421402,-0.3801961075496507,-973.8660840231366
7.364e-05,-95.38950715421402,-0.3802372229741623,-1081.90514155603
7.368e-05,-95.38950715421402,-0.3802770964543677,-911.7688687121741
7.372e-05,-95.38950715421402,-0.38031738391600844,-1102.6042133263504
7.376e-05,-95.38950715421402,-0.38035912536122723,-984.4680476128128
7.38e-05,-95.38950715421402,-0.3803988069963772,-999.6137098837793
7.384e-05,-95.38950715421402,-0.3804396497989678,-1042.5264196515175
7.388e-05,-95.38950715421402,-0.3804796949300123,-959.7301325702344
7.392e-05,-95.38950715421402,-0.3805196087986504,-1035.963299334098
7.396e-05,-95.38950715421402,-0.3805592399482594,-945.5941811173327
7.4e-05,-95.38950715421402,-0.3805986085730557,-1022.8370586992608
7.404e-05,-95.38950715421402,-0.3806405115720054,-1072.3128887844177
7.408e-05,-95.38950715421402,-0.3806829295234723,-1048.5846845599037
7.412e-05,-95.38950715421402,-0.38072201542923956,-905.7106038037878
7.416000000000001e-05,-95.38950715421402,-0.38076242405617855,-1114.7207431431232
7.42e-05,-95.38950715421402,-0.3808028326831175,-905.7106038037879
7.424000000000001e-05,-95.38950715421402,-0.3808415550929902,-1030.4098898347445
7.428e-05,-95.38950715421402,-0.3808780258477388,-793.1278475896046
7.432e-05,-95.38950715421402,-0.38091368883383275,-990.021457112167
7.436e-05,-95.38950715421402,-0.38095451144220716,-1051.1089616050647
7.44e-05,-95.38950715421402,-0.3809974948317321,-1098.0605146450605
7.444e-05,-95.38950715421402,-0.3810388121984073,-967.8078191147499
7.448e-05,-95.38950715421402,-0.3810768883933565,-936.0019283457207
7.452e-05,-95.38950715421402,-0.3811117839992288,-808.7783652696032
7.456e-05,-95.38950715421402,-0.3811470733923202,-955.6912892979766
7.46e-05,-95.38950715421402,-0.38118622997784474,-1002.1379869289404
7.464e-05,-95.38950715421402,-0.3812258308361292,-977.9049272953941
7.468e-05,-95.38950715421402,-0.38126543169441374,-1002.1379869289403
7.472e-05,-95.38950715421402,-0.3813053152717273,-992.040878748296
7.476e-05,-95.38950715421402,-0.3813440679729246,-945.5941811173326
7.48e-05,-95.38950715421402,-0.3813811344570557,-907.7300254399167
7.484e-05,-95.38950715421402,-0.3814174032696405,-905.7106038037878
7.488e-05,-95.38950715421402,-0.3814523796523783,-843.1085330837935
7.492000000000001e-05,-95.38950715421402,-0.3814892845827786,-1002.1379869289402
7.496e-05,-95.38950715421402,-0.38152627029004427,-847.1473763560513
7.500000000000001e-05,-95.38950715421402,-0.38156265017081914,-971.8466623870079
7.504e-05,-95.38950715421402,-0.3815997974318157,-885.5163874424993
7.508e-05,-95.38950715421402,-0.3816359854675352,-923.8853985289472
7.512e-05,-95.38950715421402,-0.3816751925386006,-1036.4681547431308
7.516e-05,-95.38950715421402,-0.3817155102915659,-979.4194935224907
7.52e-05,-95.38950715421402,-0.38175405095349146,-947.6136027534616
7.524e-05,-95.38950715421402,-0.3817905923879972,-879.4581225341126
7.528e-05,-95.38950715421402,-0.38182439750618596,-810.7977869057319
7.532e-05,-95.38950715421402,-0.38185743524415305,-841.0891114476648
7.536e-05,-95.38950715421402,-0.38189091725488006,-833.0114249031493
7.54e-05,-95.38950715421402,-0.3819230260588945,-772.4287758192838
7.544e-05,-95.38950715421402,-0.3819550540860435,-828.9725816308917
7.548e-05,-95.38950715421402,-0.3819894246422904,-889.5552307147569
7.552e-05,-95.38950715421402,-0.38202399714070095,-839.0696898115359
7.556e-05,-95.38950715421402,-0.3820609727508585,-1009.7108180644233
7.560000000000001e-05,-95.38950715421402,-0.38209600971624536,-742.1374512773511
7.564e-05,-95.38950715421402,-0.3821253620097264,-725.4772227792881
7.568000000000001e-05,-95.38950715421402,-0.3821612269379841,-1067.7691901031278
7.572e-05,-95.38950715421402,-0.38219991905653233,-866.8367373083075
7.576e-05,-95.38950715421402,-0.3822336333007475,-818.8754734502473
7.58e-05,-95.38950715421402,-0.3822684784210789,-923.3805431199153
7.584e-05,-95.38950715421402,-0.38230364664887206,-835.0308465392783
7.588e-05,-95.38950715421402,-0.3823378556513881,-875.419279261855
7.592e-05,-95.38950715421402,-0.382371943488606,-828.9725816308915
7.596e-05,-95.38950715421402,-0.38240267908590786,-707.8072834631612
7.6e-05,-95.38950715421402,-0.3824351009002759,-913.2834349392712
7.604e-05,-95.38950715421402,-0.3824703095165018,-847.1473763560514
7.608e-05,-95.38950715421402,-0.3825032260891707,-798.681257088959
7.612e-05,-95.38950715421402,-0.3825342040170689,-750.2151378218666
7.616e-05,-95.38950715421402,-0.3825670297157642,-891.0697969418537
7.62e-05,-95.38950715421402,-0.382601228621172,-818.8754734502473
7.624e-05,-95.38950715421402,-0.3826332162598883,-780.5064623637993
7.628000000000001e-05,-95.38950715421402,-0.38266395185719015,-756.2734027302531
7.632e-05,-95.38950715421402,-0.38269319308248134,-705.7878618270319
7.636000000000001e-05,-95.38950715421402,-0.3827222727540416,-748.1957161857379
7.64e-05,-95.38950715421402,-0.3827513120371691,-703.7684401909031
7.644e-05,-95.38950715421402,-0.382778695394555,-665.3994291044552
7.648e-05,-95.38950715421402,-0.38281011759521316,-905.7106038037878
7.652e-05,-95.38950715421402,-0.3828429937794493,-738.0986080050934
7.656e-05,-95.38950715421402,-0.38287094257489335,-659.3411641960687
7.66e-05,-95.38950715421402,-0.3828952967998251,-558.3700823896261
7.664e-05,-95.38950715421402,-0.3829216704463929,-760.312246002511
7.668e-05,-95.38950715421402,-0.38295002312616416,-657.32174255994
7.672e-05,-95.38950715421402,-0.3829778103678773,-732.040343096707
7.676e-05,-95.38950715421402,-0.3830049110062342,-622.9915747457492
7.68e-05,-95.38950715421402,-0.3830309918366648,-681.0499467844537
7.684e-05,-95.38950715421402,-0.3830592132540297,-730.020921460578
7.688e-05,-95.38950715421402,-0.3830867177767137,-645.2052127431665
7.692e-05,-95.38950715421402,-0.38311422229939784,-730.020921460578
7.696e-05,-95.38950715421402,-0.38314209031797636,-663.3800074683264
7.7e-05,-95.38950715421402,-0.3831697563943914,-719.923813279934
7.704000000000001e-05,-95.38950715421402,-0.3831967762558827,-631.0692612902648
7.708e-05,-95.38950715421402,-0.3832235133983451,-705.7878618270319
7.712000000000001e-05,-95.38950715421402,-0.3832496043258839,-598.7585151122031
7.716e-05,-95.38950715421402,-0.3832718179638813,-511.92338475866256
7.72e-05,-95.38950715421402,-0.3832966568500057,-730.0209214605782
7.724e-05,-95.38950715421402,-0.3833255345794023,-713.8655483715474
7.728e-05,-95.38950715421402,-0.3833519890028356,-608.8556232928474
7.732e-05,-95.38950715421402,-0.3833784737175934,-715.3801145986442
7.736e-05,-95.38950715421402,-0.3834047564901877,-598.7585151122031
7.74e-05,-95.38950715421402,-0.38342692973975234,-509.9039631225338
7.744e-05,-95.38950715421402,-0.3834483356090953,-560.3895040257552
7.748e-05,-95.38950715421402,-0.38346861060232207,-453.360157310926
7.752e-05,-95.38950715421402,-0.3834881989921925,-526.0593362115645
7.756e-05,-95.38950715421402,-0.3835094836962373,-538.1758660283377
7.76e-05,-95.38950715421402,-0.38353242432602375,-608.8556232928473
7.764e-05,-95.38950715421402,-0.3835560111707337,-570.4866122063993
7.768e-05,-95.38950715421402,-0.3835777401475385,-515.9622280309204
7.772000000000001e-05,-95.38950715421402,-0.38359862096725605,-528.0787578476934
7.776e-05,-95.38950715421402,-0.3836179266380974,-437.2047842218953
7.780000000000001e-05,-95.38950715421402,-0.3836371515320734,-524.0399145754358
7.784e-05,-95.38950715421402,-0.3836576688558964,-501.8262765780185
7.788e-05,-95.38950715421402,-0.38367701491517053,-465.4766871276991
7.792e-05,-95.38950715421402,-0.3836972899083973,-548.2729742089822
7.796e-05,-95.38950715421402,-0.38372087675310723,-631.0692612902648
7.8e-05,-95.38950715421402,-0.3837440193250573,-526.0593362115644
7.804e-05,-95.38950715421402,-0.3837639308223895,-469.51553039995684
7.808e-05,-95.38950715421402,-0.38378254988987465,-461.43784385544143
7.812e-05,-95.38950715421402,-0.38380351148645764,-586.64198529543
7.816e-05,-95.38950715421402,-0.38382487696736795,-481.6320602167299
7.82e-05,-95.38950715421402,-0.38384129486526963,-339.2628348696463
7.824e-05,-95.38950715421402,-0.38385647081886515,-419.534844905768
7.828e-05,-95.38950715421402,-0.3838728483283341,-399.34062854447944
7.832e-05,-95.38950715421402,-0.38388897341009864,-406.9134596799628
7.836e-05,-95.38950715421402,-0.38390606781424846,-447.80674781157177
7.840000000000001e-05,-95.38950715421402,-0.38392384882175457,-441.2436274941531
7.844e-05,-95.38950715421402,-0.38394167021769343,-449.8261694477005
7.848000000000001e-05,-95.38950715421402,-0.3839611879278066,-526.0593362115645
7.852e-05,-95.38950715421402,-0.383979211265909,-375.10756891093325
7.856000000000001e-05,-95.38950715421402,-0.38399502333731994,-415.4960016335102
7.86e-05,-95.38950715421402,-0.3840131678407206,-491.7291683973741
7.864e-05,-95.38950715421402,-0.38403247351156194,-473.5543736722146
7.868e-05,-95.38950715421402,-0.38405057762652983,-431.651374722541
7.872e-05,-95.38950715421402,-0.3840673994087588,-409.4377367251237
7.876e-05,-95.38950715421402,-0.38408598818491935,-520.001071303178
7.88e-05,-95.38950715421402,-0.3841071113352333,-536.1564443922088
7.884e-05,-95.38950715421402,-0.38412641700607464,-429.1270976773799
7.888e-05,-95.38950715421402,-0.3841423805341082,-369.0493040025467
7.892e-05,-95.38950715421402,-0.384159636491989,-493.748590033503
7.896e-05,-95.38950715421402,-0.3841804365348411,-546.2535525728531
7.9e-05,-95.38950715421402,-0.38420014609000974,-439.22420585802416
7.904e-05,-95.38950715421402,-0.3842184016616003,-473.5543736722146
7.908e-05,-95.38950715421402,-0.3842384848097716,-530.6030348928547
7.912e-05,-95.38950715421402,-0.3842576390239903,-427.10767604125107
7.916000000000001e-05,-95.38950715421402,-0.3842777928519188,-580.5837203870436
7.92e-05,-95.38950715421402,-0.3842947257023378,-266.05880055997557
7.924000000000001e-05,-95.38950715421402,-0.38430827602151624,-411.45715836125254
7.928e-05,-95.38950715421402,-0.3843260267376978,-476.07865071737575
7.932e-05,-95.38950715421402,-0.38434054637926157,-249.9034274709448
7.936e-05,-95.38950715421402,-0.3843528042685929,-362.9910390941603
7.94e-05,-95.38950715421402,-0.38437001983804087,-497.78743330576077
7.944e-05,-95.38950715421402,-0.38438562996728814,-282.7190290580387
7.948e-05,-95.38950715421402,-0.3843989076645457,-381.16583381931986
7.952e-05,-95.38950715421402,-0.38441399274416754,-373.08814727480456
7.956e-05,-95.38950715421402,-0.3844271391790188,-284.2335952851352
7.96e-05,-95.38950715421402,-0.38444128522757987,-423.0688327689935
7.964e-05,-95.38950715421402,-0.3844558553546845,-305.43752246448804
7.968e-05,-95.38950715421402,-0.38447074858925095,-439.2242058580242
7.972e-05,-95.38950715421402,-0.3844858538630892,-316.0394860541645
7.976e-05,-95.38950715421402,-0.38450293817013087,-538.1758660283376
7.98e-05,-95.38950715421402,-0.3845211735475051,-373.5930026838367
7.984000000000001e-05,-95.38950715421402,-0.3845357840630425,-356.93277418577384
7.988e-05,-95.38950715421402,-0.3845515961344534,-433.67079635866975
7.992000000000001e-05,-95.38950715421402,-0.38456728704056614,-350.8745092773872
7.996e-05,-95.38950715421402,-0.38458011036795553,-290.29186019352176
8e-05,-95.38950715421402,-0.3845939333090548,-400.8551947715761
8.004e-05,-95.38950715421402,-0.3846138044179543,-592.7002502038165
8.008e-05,-95.38950715421402,-0.3846328778553076,-360.97161745803146
8.012e-05,-95.38950715421402,-0.38464799322625404,-394.7969298631896
8.016e-05,-95.38950715421402,-0.3846648352026993,-447.30189240253964
8.02e-05,-95.38950715421402,-0.38468248494779905,-435.18536258576654
8.024e-05,-95.38950715421402,-0.3846973175997164,-306.4472332825524
8.028e-05,-95.38950715421402,-0.384712554135961,-455.3795789470549
8.032e-05,-95.38950715421402,-0.38472780076931384,-306.9520886915847
8.036e-05,-95.38950715421402,-0.3847455918739281,-582.6031420231724
8.04e-05,-95.38950715421402,-0.3847648571563368,-380.6609784102876
8.044e-05,-95.38950715421402,-0.3847803259260695,-392.77750822706076
8.048e-05,-95.38950715421402,-0.3847978141174384,-481.63206021673005
8.052000000000001e-05,-95.38950715421402,-0.38481711978827976,-483.6514818528588
8.056e-05,-95.38950715421402,-0.3848373543930738,-528.0787578476936
8.060000000000001e-05,-95.38950715421402,-0.38485888142771496,-548.2729742089819
8.064e-05,-95.38950715421402,-0.38487650088149017,-332.6997145522276
8.068000000000001e-05,-95.38950715421402,-0.38489048537632037,-366.5250269573858
8.072e-05,-95.38950715421402,-0.38490857939418005,-538.1758660283376
8.076e-05,-95.38950715421402,-0.38492947031100583,-506.3699752593084
8.08e-05,-95.38950715421402,-0.38494685753129293,-362.9910390941602
8.084e-05,-95.38950715421402,-0.38496415387760635,-501.8262765780186
8.088e-05,-95.38950715421402,-0.38498311624676956,-446.2921815844752
8.092e-05,-95.38950715421402,-0.38500086696295116,-441.2436274941531
8.096e-05,-95.38950715421402,-0.3850204149643889,-536.1564443922089
8.1e-05,-95.38950715421402,-0.38504218432962634,-552.3118174812397
8.104e-05,-95.38950715421402,-0.3850641960254601,-548.2729742089821
8.108e-05,-95.38950715421402,-0.3850846830579587,-476.0786507173757
8.112e-05,-95.38950715421402,-0.38510601824754437,-590.6808285676876
8.116e-05,-95.38950715421402,-0.3851303724724761,-627.0304180180066
8.12e-05,-95.38950715421402,-0.3851538785403206,-548.2729742089819
8.124e-05,-95.38950715421402,-0.38517392130005923,-453.8650127199583
8.128000000000001e-05,-95.38950715421402,-0.38519466076026226,-583.1079974322047
8.132e-05,-95.38950715421402,-0.3852166017763388,-513.9428063947914
8.136000000000001e-05,-95.38950715421402,-0.3852402593008061,-668.9334169676806
8.14e-05,-95.38950715421402,-0.38526444187489867,-540.1952876644666
8.144e-05,-95.38950715421402,-0.3852892403725903,-699.7295969186455
8.148e-05,-95.38950715421402,-0.38531807771355425,-742.1374512773511
8.152e-05,-95.38950715421402,-0.38534643039332556,-675.4965372850992
8.156e-05,-95.38950715421402,-0.3853698152958719,-493.74859003350304
8.16e-05,-95.38950715421402,-0.38539146349581116,-588.6614069315588
8.164e-05,-95.38950715421402,-0.38541650432409924,-663.3800074683262
8.168e-05,-95.38950715421402,-0.38544526088819764,-774.4481974554127
8.172e-05,-95.38950715421402,-0.38547233123522995,-579.0691541599467
8.176e-05,-95.38950715421402,-0.3854969782762989,-653.2828992876821
8.18e-05,-95.38950715421402,-0.3855206156065498,-528.5836132567258
8.184e-05,-95.38950715421402,-0.38554340477971355,-610.8750449289763
8.188e-05,-95.38950715421402,-0.3855694149303869,-689.6324887380014
8.192e-05,-95.38950715421402,-0.38559623284971467,-651.2634776515533
8.196000000000001e-05,-95.38950715421402,-0.38562244494255166,-659.3411641960685
8.2e-05,-95.38950715421402,-0.385648010820465,-618.9527314734916
8.204000000000001e-05,-95.38950715421402,-0.3856744248554656,-701.7490185547744
8.208e-05,-95.38950715421402,-0.3856994656837536,-550.2923958451107
8.212e-05,-95.38950715421402,-0.38572377952025255,-665.3994291044551
8.216e-05,-95.38950715421402,-0.38575092054704213,-691.6519103741302
8.22e-05,-95.38950715421402,-0.38577680953241733,-602.797358384461
8.224e-05,-95.38950715421402,-0.3858052833774867,-820.8948950863763
8.228e-05,-95.38950715421402,-0.3858379576195593,-812.8172085418609
8.232e-05,-95.38950715421402,-0.385871924291479,-885.5163874424993
8.236e-05,-95.38950715421402,-0.3859033868805699,-687.6130671018724
8.24e-05,-95.38950715421402,-0.385934193157629,-852.7007858554057
8.244e-05,-95.38950715421402,-0.3859624145749939,-558.3700823896263
8.248e-05,-95.38950715421402,-0.3859902825935725,-835.0308465392783
8.252e-05,-95.38950715421402,-0.38602158362893246,-730.0209214605783
8.256e-05,-95.38950715421402,-0.38605139029228175,-760.3122460025108
8.26e-05,-95.38950715421402,-0.3860804295754093,-691.6519103741299
8.264000000000001e-05,-95.38950715421402,-0.38611140750330747,-857.2444845366954
8.268e-05,-95.38950715421402,-0.3861422642659076,-685.5936454657434
8.272000000000001e-05,-95.38950715421402,-0.38617360568970027,-881.4775441702415
8.276e-05,-95.38950715421402,-0.38620482594819483,-679.5353805573571
8.280000000000001e-05,-95.38950715421402,-0.38623483455370766,-820.8948950863763
8.284e-05,-95.38950715421402,-0.3862658932584714,-732.0403430967068
8.288e-05,-95.38950715421402,-0.3862983958497049,-893.0892185779824
8.292e-05,-95.38950715421402,-0.3863337559225535,-874.9144238528228
8.296e-05,-95.38950715421402,-0.38636718744773957,-796.6618354528301
8.3e-05,-95.38950715421402,-0.3864021638304773,-952.1573014347513
8.304e-05,-95.38950715421402,-0.3864384730314949,-863.3027494450822
8.308e-05,-95.38950715421402,-0.3864708241661057,-754.2539810941244
8.312e-05,-95.38950715421402,-0.38650091354848404,-750.2151378218665
8.316e-05,-95.38950715421402,-0.3865330223524985,-855.2250629005667
8.32e-05,-95.38950715421402,-0.38656715057814905,-851.186219628309
8.324e-05,-95.38950715421402,-0.38660067297730877,-824.9337383586337
8.328e-05,-95.38950715421402,-0.3866354878063157,-915.8077119844321
8.332e-05,-95.38950715421402,-0.38667094885024605,-857.2444845366957
8.336e-05,-95.38950715421402,-0.3867026537699333,-728.0014998244493
8.340000000000001e-05,-95.38950715421402,-0.3867376705411038,-1022.8370586992608
8.344e-05,-95.38950715421402,-0.3867757568331612,-881.4775441702417
8.348000000000001e-05,-95.38950715421402,-0.38681061205060074,-861.2833278089531
8.352e-05,-95.38950715421402,-0.38684675969788745,-946.0990365263649
8.356e-05,-95.38950715421402,-0.3868838766675595,-909.7494470760454
8.36e-05,-95.38950715421402,-0.3869222759699705,-1010.2156734734556
8.364e-05,-95.38950715421402,-0.38696247255763766,-999.6137098837792
8.368e-05,-95.38950715421402,-0.3870019017650831,-971.8466623870075
8.372e-05,-95.38950715421402,-0.3870392408711351,-895.1086402141113
8.376e-05,-95.38950715421402,-0.38707582269407353,-933.9825067095917
8.38e-05,-95.38950715421402,-0.38711447442418906,-998.603999065715
8.384e-05,-95.38950715421402,-0.387152591007571,-907.2251700308848
8.388e-05,-95.38950715421402,-0.3871880823428259,-867.34159271734
8.392e-05,-95.38950715421402,-0.3872225336759383,-855.2250629005667
8.396e-05,-95.38950715421402,-0.3872575504471088,-895.6134956231434
8.4e-05,-95.38950715421402,-0.3872921936252766,-836.5454127663747
8.404e-05,-95.38950715421402,-0.3873310977830966,-1108.662478234737
8.408000000000001e-05,-95.38950715421402,-0.3873740306870807,-1037.9827209702273
8.412e-05,-95.38950715421402,-0.3874123795039508,-879.4581225341128
8.416000000000001e-05,-95.38950715421402,-0.38745120288490537,-1061.7109251947413
8.42e-05,-95.38950715421402,-0.38749220724122696,-988.5068908850708
8.424e-05,-95.38950715421402,-0.3875308084858015,-941.555337845075
8.428e-05,-95.38950715421402,-0.38756794564969,-915.3028565753999
8.432e-05,-95.38950715421402,-0.38760411349119306,-893.0892185779825
8.436e-05,-95.38950715421402,-0.387643461921773,-1074.3323104205467
8.44e-05,-95.38950715421402,-0.3876843451127964,-969.827240750879
8.444e-05,-95.38950715421402,-0.38772522830381984,-1074.3323104205465
8.448e-05,-95.38950715421402,-0.38776591964978785,-960.2349879792667
8.452e-05,-95.38950715421402,-0.38780573254734413,-1030.4098898347443
8.456e-05,-95.38950715421402,-0.3878461108829585,-988.5068908850707
8.46e-05,-95.38950715421402,-0.3878863680532747,-1024.3516249263575
8.464e-05,-95.38950715421402,-0.38792790755632994,-1052.6235278321612
8.468e-05,-95.38950715421402,-0.38796609481946914,-856.7396291276632
8.472e-05,-95.38950715421402,-0.38800203042748405,-940.0407716179782
8.476000000000001e-05,-95.38950715421402,-0.38803914739715606,-915.807711984432
8.48e-05,-95.38950715421402,-0.38807537582130824,-895.6134956231438
8.484000000000001e-05,-95.38950715421402,-0.38811059453464236,-865.322171081211
8.488e-05,-95.38950715421402,-0.38814544975208193,-877.438700897984
8.492000000000001e-05,-95.38950715421402,-0.38818276866391754,-988.5068908850707
8.496e-05,-95.38950715421402,-0.38822213728871385,-979.9243489315229
8.5e-05,-95.38950715421402,-0.38826061736799033,-944.0796148902358
8.504e-05,-95.38950715421402,-0.38829943065183675,-996.5845774295859
8.508e-05,-95.38950715421402,-0.3883375169438941,-907.730025439917
8.512e-05,-95.38950715421402,-0.38837260439482185,-846.6425209470192
8.516e-05,-95.38950715421402,-0.38840841883753857,-944.079614890236
8.52e-05,-95.38950715421402,-0.38844556609853514,-913.2834349392708
8.524e-05,-95.38950715421402,-0.38848360190505166,-988.5068908850708
8.528e-05,-95.38950715421402,-0.38852043615569465,-853.2056412644378
8.532e-05,-95.38950715421402,-0.3885587041956993,-1060.1963589676448
8.536e-05,-95.38950715421402,-0.38859660873980945,-835.0308465392782
8.54e-05,-95.38950715421402,-0.38863362473839963,-1015.7690829728099
8.544e-05,-95.38950715421402,-0.3886736496752278,-985.4777584308772
8.548e-05,-95.38950715421402,-0.3887113017916333,-897.1280618502403
8.552000000000001e-05,-95.38950715421402,-0.38875072090197066,-1073.8274550115143
8.556e-05,-95.38950715421402,-0.3887920887541867,-994.565155793457
8.560000000000001e-05,-95.38950715421402,-0.38883246708980107,-1024.3516249263578
8.564e-05,-95.38950715421402,-0.38887318872709364,-1011.7302397005523
8.568e-05,-95.38950715421402,-0.38891172938901913,-915.3028565753999
8.572e-05,-95.38950715421402,-0.3889503306335938,-1014.7593721547455
8.576e-05,-95.38950715421402,-0.38898950741333466,-944.0796148902358
8.58e-05,-95.38950715421402,-0.389025412730025,-851.1862196283089
8.584e-05,-95.38950715421402,-0.3890605809578182,-907.2251700308844
8.588e-05,-95.38950715421402,-0.38909718297497303,-922.8756877108832
8.592e-05,-95.38950715421402,-0.38913309838877164,-872.895002216694
8.596e-05,-95.38950715421402,-0.3891697508914673,-959.7301325702344
8.6e-05,-95.38950715421402,-0.3892080997083374,-957.7107109341058
8.604e-05,-95.38950715421402,-0.38924351026672693,-812.817208541861
8.608e-05,-95.38950715421402,-0.38927916315571276,-969.8272407508789
8.612e-05,-95.38950715421402,-0.38931726964198654,-935.4970729366883
8.616e-05,-95.38950715421402,-0.3893540937955213,-905.7106038037876
8.620000000000001e-05,-95.38950715421402,-0.3893907261040008,-925.9048201650763
8.624e-05,-95.38950715421402,-0.3894287518134091,-975.380650250233
8.628000000000001e-05,-95.38950715421402,-0.3894673025724427,-952.1573014347515
8.632e-05,-95.38950715421402,-0.38950667119723903,-1016.2739383818423
8.636e-05,-95.38950715421402,-0.3895415567060032,-728.0014998244494
8.64e-05,-95.38950715421402,-0.3895752406588938,-956.1961447070091
8.644e-05,-95.38950715421402,-0.3896120244239959,-882.9921103973385
8.648e-05,-95.38950715421402,-0.3896459406103747,-812.8172085418609
8.652e-05,-95.38950715421402,-0.38967833213341824,-806.7589436334741
8.656e-05,-95.38950715421402,-0.3897102288981608,-788.0792934992825
8.66e-05,-95.38950715421402,-0.38974430663827053,-915.807711984432
8.664e-05,-95.38950715421402,-0.38977665777288134,-701.7490185547744
8.668e-05,-95.38950715421402,-0.3898083626925685,-883.4969658063706
8.672e-05,-95.38950715421402,-0.38984273324881547,-835.0308465392782
8.676e-05,-95.38950715421402,-0.3898777096315532,-913.7882903483031
8.68e-05,-95.38950715421402,-0.38991211047912466,-806.2540882244421
8.684e-05,-95.38950715421402,-0.3899456530725008,-870.8755805805654
8.688000000000001e-05,-95.38950715421402,-0.38997920576298506,-806.7589436334742
8.692e-05,-95.38950715421402,-0.3900115568975958,-810.7977869057319
8.696000000000001e-05,-95.38950715421402,-0.39004338298258123,-780.5064623637993
8.7e-05,-95.38950715421402,-0.39007460324107573,-780.5064623637994
8.704000000000001e-05,-95.38950715421402,-0.3901052580615122,-752.2345594579956
8.708e-05,-95.38950715421402,-0.39013658938819673,-814.3317747689578
8.712e-05,-95.38950715421402,-0.3901690515909975,-808.7783652696032
8.716e-05,-95.38950715421402,-0.3902016046677719,-818.8754734502473
8.72e-05,-95.38950715421402,-0.39023464240573896,-833.0114249031494
8.724e-05,-95.38950715421402,-0.3902668319866188,-776.4676190915416
8.728e-05,-95.38950715421402,-0.39029720408802626,-742.1374512773513
8.732e-05,-95.38950715421402,-0.3903257587099611,-685.5936454657435
8.736e-05,-95.38950715421402,-0.3903541921665978,-736.0791863689647
8.74e-05,-95.38950715421402,-0.39038484698703424,-796.6618354528301
8.744e-05,-95.38950715421402,-0.3904156633612016,-744.1568729134801
8.748e-05,-95.38950715421402,-0.39044478342119454,-711.8461267354187
8.752e-05,-95.38950715421402,-0.39047479202670743,-788.5841489083145
8.756e-05,-95.38950715421402,-0.39050476024378755,-709.8267050992897
8.76e-05,-95.38950715421402,-0.3905359401138494,-849.1667979921801
8.764000000000001e-05,-95.38950715421402,-0.39056993707709364,-850.6813642192766
8.768e-05,-95.38950715421402,-0.39060376238949884,-840.5842560386325
8.772000000000001e-05,-95.38950715421402,-0.3906339628400671,-669.4382723767127
8.776e-05,-95.38950715421402,-0.3906632848422237,-796.6618354528302
8.78e-05,-95.38950715421402,-0.39069187985259124,-633.0886829263935
8.784e-05,-95.38950715421402,-0.3907214441853442,-845.1279547199223
8.788e-05,-95.38950715421402,-0.3907521393942133,-689.6324887380013
8.792e-05,-95.38950715421402,-0.39078057285085005,-732.0403430967069
8.796e-05,-95.38950715421402,-0.39081009679517026,-744.15687291348
8.8e-05,-95.38950715421402,-0.39083925724359597,-713.8655483715471
8.804e-05,-95.38950715421402,-0.39086926584910886,-786.5647272721857
8.808e-05,-95.38950715421402,-0.3908980224132073,-651.2634776515531
8.812e-05,-95.38950715421402,-0.39092641548141127,-768.3899325470262
8.816e-05,-95.38950715421402,-0.390954404665288,-631.0692612902648
8.82e-05,-95.38950715421402,-0.39098053598125954,-675.4965372850992
8.824e-05,-95.38950715421402,-0.3910050921483548,-552.3118174812396
8.828e-05,-95.38950715421402,-0.39102657879456326,-522.020492939307
8.832000000000001e-05,-95.38950715421402,-0.3910503675814369,-667.4188507405837
8.836e-05,-95.38950715421402,-0.391075973847783,-612.894466565105
8.840000000000001e-05,-95.38950715421402,-0.39110008574211835,-592.7002502038166
8.844e-05,-95.38950715421402,-0.3911240764711556,-606.8362016567183
8.848e-05,-95.38950715421402,-0.39114754215056735,-566.4477689341417
8.852e-05,-95.38950715421402,-0.39117314841691353,-713.8655483715476
8.856e-05,-95.38950715421402,-0.39119956245191406,-606.8362016567183
8.86e-05,-95.38950715421402,-0.3912219780320751,-513.9428063947914
8.864e-05,-95.38950715421402,-0.3912453629346215,-655.3023209238107
8.868e-05,-95.38950715421402,-0.3912713730852948,-645.2052127431664
8.872e-05,-95.38950715421402,-0.39129592925239015,-582.6031420231723
8.876e-05,-95.38950715421402,-0.391319677650831,-604.8167800205897
8.88e-05,-95.38950715421402,-0.3913421740078575,-520.0010713031779
8.884e-05,-95.38950715421402,-0.3913626913316805,-505.8651198502762
8.888e-05,-95.38950715421402,-0.3913867224491505,-695.6907536463877
8.892e-05,-95.38950715421402,-0.39141253065766024,-594.7196718399454
8.896e-05,-95.38950715421402,-0.3914355924527448,-558.3700823896263
8.900000000000001e-05,-95.38950715421402,-0.3914576445370114,-544.2341309367241
8.904e-05,-95.38950715421402,-0.39147985817500874,-566.4477689341415
8.908000000000001e-05,-95.38950715421402,-0.39150070870340176,-476.07865071737564
8.912e-05,-95.38950715421402,-0.3915180858265807,-392.7775082270607
8.916000000000001e-05,-95.38950715421402,-0.3915367048940658,-538.1758660283376
8.92e-05,-95.38950715421402,-0.391557676587757,-510.408818531566
8.924e-05,-95.38950715421402,-0.39157638652921567,-425.08825440512226
8.928e-05,-95.38950715421402,-0.39159351122469005,-431.1465193135089
8.932e-05,-95.38950715421402,-0.3916146747634367,-627.0304180180068
8.936e-05,-95.38950715421402,-0.39164003869918645,-641.1663694709089
8.94e-05,-95.38950715421402,-0.3916622927256166,-471.5349520360857
8.944e-05,-95.38950715421402,-0.3916807098509381,-449.32131403866845
8.948e-05,-95.38950715421402,-0.3917010656210303,-568.4671905702703
8.952e-05,-95.38950715421402,-0.39172210799447876,-483.6514818528588
8.956e-05,-95.38950715421402,-0.3917444427977744,-633.0886829263935
8.96e-05,-95.38950715421402,-0.3917686455660833,-577.0497325238181
8.964e-05,-95.38950715421402,-0.3917887691026874,-429.12709767738
8.968e-05,-95.38950715421402,-0.39180469224228825,-367.02988236641795
8.972e-05,-95.38950715421402,-0.39182231169606346,-513.9428063947915
8.976000000000001e-05,-95.38950715421402,-0.39183976959610783,-358.9521958219025
8.98e-05,-95.38950715421402,-0.39185603603738683,-454.3698681289905
8.984000000000001e-05,-95.38950715421402,-0.3918750387949828,-495.768011669632
8.988e-05,-95.38950715421402,-0.39189311261862614,-407.9231704980271
8.992e-05,-95.38950715421402,-0.3919080462416253,-338.757979460614
8.996e-05,-95.38950715421402,-0.39192277792246083,-397.8260623173829
9e-05,-95.38950715421402,-0.39193993290925977,-459.9232776283449
9.004e-05,-95.38950715421402,-0.39195763313990045,-425.08825440512226
9.008e-05,-95.38950715421402,-0.391974596281644,-423.06883276899345
9.012e-05,-95.38950715421402,-0.39199422505994713,-558.3700823896262
9.016e-05,-95.38950715421402,-0.39201405578041393,-433.1659409496377
9.02e-05,-95.38950715421402,-0.39203131173829464,-429.63195308641224
9.024e-05,-95.38950715421402,-0.39204836575401175,-423.06883276899345
9.028e-05,-95.38950715421402,-0.3920663386065733,-475.57379530834345
9.032e-05,-95.38950715421402,-0.3920831805830186,-366.52502695738576
9.036e-05,-95.38950715421402,-0.39209785168120503,-367.029882366418
9.04e-05,-95.38950715421402,-0.3921128963723942,-385.20467709157754
9.044000000000001e-05,-95.38950715421402,-0.39213084903073947,-512.428240167695
9.048e-05,-95.38950715421402,-0.3921467519761239,-282.71902905803864
9.052000000000001e-05,-95.38950715421402,-0.39216272560126575,-515.9622280309202
9.056e-05,-95.38950715421402,-0.39218316214822335,-505.86511985027613
9.06e-05,-95.38950715421402,-0.39220161966197753,-417.0105678606069
9.064e-05,-95.38950715421402,-0.39221640182835404,-322.09775096255106
9.068e-05,-95.38950715421402,-0.39223325390190755,-520.5059267122102
9.072e-05,-95.38950715421402,-0.3922540236534351,-517.9816496670493
9.076e-05,-95.38950715421402,-0.39227273359489384,-417.5154232696391
9.08e-05,-95.38950715421402,-0.3922914839247853,-520.001071303178
9.084e-05,-95.38950715421402,-0.39230977988480864,-394.79692986318963
9.088e-05,-95.38950715421402,-0.39232405719577607,-319.0686185083577
9.092e-05,-95.38950715421402,-0.39234289839964115,-622.9915747457493
9.096e-05,-95.38950715421402,-0.3923636984424933,-417.0105678606069
9.1e-05,-95.38950715421402,-0.3923813077991603,-463.45726549157035
9.104e-05,-95.38950715421402,-0.39239855365993287,-398.83577313544725
9.108e-05,-95.38950715421402,-0.3924167688430907,-511.92338475866256
9.112000000000001e-05,-95.38950715421402,-0.39243325742074975,-312.505498190939
9.116e-05,-95.38950715421402,-0.39244744385774355,-396.8163514993184
9.120000000000001e-05,-95.38950715421402,-0.3924627510737454,-368.5444485935145
9.124e-05,-95.38950715421402,-0.39248128936436505,-558.3700823896263
9.128000000000001e-05,-95.38950715421402,-0.3925035030023624,-552.3118174812398
9.132e-05,-95.38950715421402,-0.39252168789419584,-356.9327741857737
9.136e-05,-95.38950715421402,-0.3925371667610367,-417.0105678606069
9.14e-05,-95.38950715421402,-0.3925509594108115,-272.62192087739436
9.144e-05,-95.38950715421402,-0.3925654487610507,-451.8455910838295
9.148e-05,-95.38950715421402,-0.39258585501668375,-568.4671905702705
9.152e-05,-95.38950715421402,-0.3926064127289396,-459.4184222193126
9.156e-05,-95.38950715421402,-0.39262668772216636,-554.3312391173685
9.16e-05,-95.38950715421402,-0.39264837631053834,-530.0981794838222
9.164e-05,-95.38950715421402,-0.3926693782955541,-520.001071303178
9.168e-05,-95.38950715421402,-0.39269021872683896,-522.020492939307
9.172e-05,-95.38950715421402,-0.39270960517454573,-447.3018924025395
9.176e-05,-95.38950715421402,-0.39272794152300183,-469.51553039995684
9.18e-05,-95.38950715421402,-0.39274813573936307,-540.1952876644666
9.184e-05,-95.38950715421402,-0.3927699152017088,-548.7778296180142
9.188000000000001e-05,-95.38950715421402,-0.39279032145734183,-471.5349520360856
9.192e-05,-95.38950715421402,-0.39280990984721226,-507.884541486405
9.196000000000001e-05,-95.38950715421402,-0.39283305241916233,-649.2440560154242
9.2e-05,-95.38950715421402,-0.39285583149521786,-489.70974676124536
9.204e-05,-95.38950715421402,-0.3928750160007611,-469.51553039995684
9.208e-05,-95.38950715421402,-0.3928970680850276,-633.0886829263935
9.212e-05,-95.38950715421402,-0.3929202510454104,-526.0593362115645
9.216e-05,-95.38950715421402,-0.39293919322035725,-421.0494111328645
9.22e-05,-95.38950715421402,-0.39295676218859155,-457.3990005831838
9.224e-05,-95.38950715421402,-0.39297631019002927,-520.001071303178
9.228e-05,-95.38950715421402,-0.3929978372246704,-556.3506607534972
9.232e-05,-95.38950715421402,-0.3930217067884095,-637.1275261986511
9.236e-05,-95.38950715421402,-0.3930475553853519,-655.3023209238108
9.24e-05,-95.38950715421402,-0.39307320204013074,-627.0304180180071
9.244e-05,-95.38950715421402,-0.3930949815024764,-461.94269926447373
9.248e-05,-95.38950715421402,-0.39311442853283235,-510.40881853156606
9.252e-05,-95.38950715421402,-0.3931322196374466,-379.14641218319093
9.256000000000001e-05,-95.38950715421402,-0.3931519796781562,-608.8556232928474
9.26e-05,-95.38950715421402,-0.39317726283704046,-655.3023209238108
9.264000000000001e-05,-95.38950715421402,-0.3932052116324845,-742.1374512773514
9.268e-05,-95.38950715421402,-0.39323235265927403,-614.9138882012338
9.272e-05,-95.38950715421402,-0.39325861523765193,-698.2150306915489
9.276e-05,-95.38950715421402,-0.39328394888207713,-568.4671905702703
9.28e-05,-95.38950715421402,-0.39330995903275046,-732.040343096707
