Repository: yedderssi/caracterisation2

File: configur/Ferrite_N49/Fichier auto/Fair-Rite-77/Fair-Rite-77_Ferrite Mn-Zn_Sinusoïdale B_100000.0_0.05.csv (part 4 of 5)
Bmax (T) =,0.049596059145741216,Freq(Hz) =,100000.0,Hc =,2.13650802715387,Br (T) =,0.008805019660080762,Hmax =,12.193043294760454,µr =,3236.869491931791,W(J/m³) =,0.2912037374907696,P(W/m³) =,29120.373749076964
temps (s),ChampH (A/m),ChampB (T),dB/dt (T/s)
6.536000000000001e-06,0.33979713723531957,0.008845947413987816,-28994.210116566133
6.54e-06,0.309887805945532,0.008729899300989085,-29029.846382808308
6.544e-06,0.28012207053677785,0.008613717446644627,-29061.080789416712
6.548000000000001e-06,0.25079949487329317,0.008497412374293136,-29091.4553863241
6.552e-06,0.22200969819398406,0.008380990030949732,-29119.716285386505
6.556e-06,0.19312696224136908,0.008264468536556305,-29141.030911322912
6.560000000000001e-06,0.16373853139584188,0.008147882886505493,-29151.794114076907
6.564e-06,0.13408769258535763,0.008031295990349636,-29141.653963858156
6.5680000000000005e-06,0.10434247333693865,0.00791476736141799,-29122.66050195894
6.572000000000001e-06,0.07435656019600334,0.0077982504945915705,-29135.77291124812
6.576e-06,0.044019333111884495,0.007681626957655933,-29175.995556576814
6.5800000000000005e-06,0.013431863268982689,0.007564839870449294,-29217.548046738633
6.584000000000001e-06,-0.01719981641918281,0.007447896711444852,-29254.03145547703
6.588e-06,-0.047394533086249885,0.00733084636741887,-29271.140557520404
6.592000000000001e-06,-0.07690085957364978,0.007213760580792524,-29271.752755648322
6.596e-06,-0.10621132370223313,0.007096679984484304,-29268.54539847087
6.6e-06,-0.13569085138696046,0.006979611091032517,-29265.90132741855
6.604000000000001e-06,-0.16520802534361953,0.006862529625379338,-29274.831499167376
6.608e-06,-0.1947142439938961,0.0067453868128654155,-29296.57475780069
6.612e-06,-0.22446442882098225,0.006628128778291168,-29332.44252931722
6.616000000000001e-06,-0.254581557826994,0.006510721062906278,-29371.415163122685
6.62e-06,-0.284744829668178,0.006393222872421435,-29377.680079306327
6.6240000000000004e-06,-0.3147641238321328,0.006275745821926512,-29360.845168150285
6.628000000000001e-06,-0.3449778965379503,0.006158302817793135,-29360.656898532725
6.632e-06,-0.37547918338677105,0.00604083027677382,-29375.613611131645
6.6360000000000005e-06,-0.4054182529625775,0.005923296828897656,-29391.110326945673
6.640000000000001e-06,-0.43432276069220555,0.0058056880185871065,-29413.294828325266
6.644e-06,-0.463184500307266,0.005687930132429674,-29465.648250399154
6.6480000000000006e-06,-0.4927358098579895,0.005569940347812254,-29529.24405830494
6.652e-06,-0.5225076292047242,0.005451807901893625,-29536.978901017927
6.656e-06,-0.5521635039007757,0.005333728821078936,-29502.56150632233
6.660000000000001e-06,-0.5820931573662741,0.005215749495718826,-29487.10117373026
6.664e-06,-0.6125318986805319,0.005097787998282031,-29493.647544676194
6.668e-06,-0.6430272919937157,0.00497976692508521,-29516.889053731084
6.672000000000001e-06,-0.6731958966043662,0.004861634941109535,-29549.10293410136
6.676e-06,-0.7030963306145671,0.0047434037349552444,-29566.500143051442
6.68e-06,-0.732802946956666,0.0046251278061225,-29571.464273317037
6.684000000000001e-06,-0.7622758345316695,0.004506829428868067,-29577.72435389601
6.688e-06,-0.7915191298898293,0.0043885046954609454,-29584.642349673446
6.6920000000000005e-06,-0.8206705381191682,0.00427016204710944,-29586.681826075055
6.696000000000001e-06,-0.849827192572394,0.004151814943523227,-29586.869967028404
6.7e-06,-0.8790509228313078,0.004033448220584155,-29596.491502515957
6.7040000000000005e-06,-0.908377208254479,0.003915018149524852,-29618.544027132397
6.708000000000001e-06,-0.9376421287209988,0.0037964611219327145,-29659.969768932137
6.712e-06,-0.9668061645254511,0.0036777329086136704,-29704.13689059692
6.716000000000001e-06,-0.9962959470571292,0.003558935010789627,-29694.812021420777
6.72e-06,-1.0262480504207,0.003440246143558529,-29649.621594137836
6.724e-06,-1.0558119233490793,0.0033216654424900733,-29640.728940086727
6.728000000000001e-06,-1.0844523927694423,0.0032030568855325767,-29663.54953865773
6.732e-06,-1.1127832351869886,0.0030843607163252764,-29684.53506499943
6.736e-06,-1.1412303874715797,0.0029655870222108443,-29702.31199221341
6.740000000000001e-06,-1.1695291446819542,0.0028467404150263947,-29720.991600005913
6.744e-06,-1.1975702090561875,0.002727822882741685,-29737.774542356623
6.7480000000000004e-06,-1.2257459440508063,0.002608862571314249,-29742.38117135787
6.752000000000001e-06,-1.254332305836598,0.002489897471665961,-29740.16865278248
6.756e-06,-1.2831336232805621,0.0023709142025817352,-29751.46588933774
6.7600000000000005e-06,-1.3120287303266185,0.0022518603604903915,-29775.455156328153
6.764000000000001e-06,-1.3412472344800255,0.0021327011475141067,-29804.15133181051
6.768e-06,-1.3708311190950926,0.002013436779709119,-29828.032570692303
6.7720000000000006e-06,-1.4001456794031881,0.0018941453244167008,-29817.695075510557
6.776e-06,-1.4287162821153399,0.0017749332606791864,-29788.336793255883
6.78e-06,-1.4567916239231946,0.00165576062036636,-29797.983363153395
6.784000000000001e-06,-1.4846455015536952,0.0015364970994967812,-29833.777071631634
6.788e-06,-1.5124969525555534,0.001417153877130998,-29837.834111269593
6.792e-06,-1.5406026469326428,0.0012978306440966502,-29823.78240590036
6.796000000000001e-06,-1.5692110613583408,0.001178478799745596,-29852.139769623405
6.8e-06,-1.5984042958986078,0.0010589624033281511,-29906.058439106484
6.804e-06,-1.6277490096492306,0.0009393232879780214,-29913.49923595561
6.808000000000001e-06,-1.656915155369584,0.0008197191502561467,-29888.569624977525
6.812e-06,-1.6861061208903014,0.0007001472527162285,-29897.37914498997
6.8160000000000005e-06,-1.715462869545293,0.0005804966830783852,-29927.90567392617
6.820000000000001e-06,-1.7447805205344364,0.00046079599153029326,-29922.44010011401
6.824e-06,-1.7737999151416468,0.0003411712187479458,-29889.946291068714
6.8280000000000005e-06,-1.8021831982443652,0.00022163974019184657,-29875.792986975383
6.832000000000001e-06,-1.829798699761351,0.00010212363128484075,-29882.261466521682
6.836e-06,-1.8572151640010708,-1.7450492527410194e-05,-29904.800439610433
6.840000000000001e-06,-1.8849635254042134,-0.00013713407525748814,-29936.990925424256
6.844e-06,-1.9132690136283401,-0.0002569251881630093,-29958.565527345007
6.848e-06,-1.9421535063192183,-0.0003767795837585077,-29968.632270399597
6.852000000000001e-06,-1.9709909917639847,-0.0004966562082875924,-29969.67999413761
6.856e-06,-1.9994422733192934,-0.0006165216958611838,-29963.06379266683
6.86e-06,-2.028251274166481,-0.0007363531403425458,-29952.658448009217
6.864000000000001e-06,-2.0578365299757215,-0.0008561537978021683,-29947.67028179656
6.868e-06,-2.0873021121523636,-0.0009760051381809539,-29977.999907604113
6.8720000000000004e-06,-2.115912280781363,-0.0010960179104791646,-30028.386241497563
6.876000000000001e-06,-2.1438962009121916,-0.0012161532277671222,-30039.272402475246
6.88e-06,-2.1715564197373216,-0.0013362708353864751,-30019.531407210292
6.8840000000000005e-06,-2.199147036388476,-0.0014563407269269795,-30015.414363037595
6.888000000000001e-06,-2.2269222706681755,-0.0015764188061322044,-30023.625239570236
6.892e-06,-2.255125926904917,-0.0016965066684381269,-30020.305913399894
6.8960000000000006e-06,-2.2838638822508606,-0.001816579005048549,-30015.862391806415
6.900000000000001e-06,-2.3127007596553764,-0.0019367148680176699,-30052.06909275026
6.904e-06,-2.341327753152486,-0.002057047646754758,-30114.320275802973
6.908000000000001e-06,-2.370050775107371,-0.0021775594536307774,-30141.583162200997
6.912e-06,-2.399043888893115,-0.002298109387701027,-30133.38387293174
6.916e-06,-2.4279450971374095,-0.0024185863402285306,-30105.092390814047
6.920000000000001e-06,-2.45643222856983,-0.002538922275843492,-30062.875416663606
6.924e-06,-2.4844121885935397,-0.0026590947882205547,-30023.380771874614
6.928e-06,-2.511895432200597,-0.0027791199946055984,-29989.222420643837
6.932000000000001e-06,-2.5391706836008607,-0.002899027688473737,-29964.62451342166
6.936e-06,-2.5665055335606657,-0.003018870686542552,-29956.8745209929
6.9400000000000005e-06,-2.594118677067071,-0.0031387636309598566,-29989.597687654015
6.944000000000001e-06,-2.622233775146771,-0.003258833143993803,-30045.158829314554
6.948e-06,-2.6509832313158723,-0.0033790369892298146,-30056.763788698918
6.9520000000000005e-06,-2.6803369558135297,-0.003499222737782599,-30036.110487688195
6.956000000000001e-06,-2.7096629594423205,-0.003619379059953671,-30042.05059784305
6.96e-06,-2.7384430360829817,-0.0037396020194728537,-30069.42916175497
6.964000000000001e-06,-2.76691330186062,-0.003859908677243412,-30083.89972351895
6.968e-06,-2.7952820293066636,-0.003980246681109115,-30085.102209342356
6.972e-06,-2.823387959514495,-0.004100580079164074,-30081.596818132402
6.976000000000001e-06,-2.851109566815129,-0.004220884863067569,-30070.795133610536
6.98e-06,-2.87854683293662,-0.004341109199241096,-30041.372953160713
6.984e-06,-2.905892264511557,-0.004461206391428781,-30007.22314067588
6.988000000000001e-06,-2.933607303349413,-0.004581259433809817,-30019.298049837933
6.992e-06,-2.9619689991448026,-0.004701423089794657,-30062.529942590707
6.9960000000000004e-06,-2.990469041474548,-0.004821689009107591,-30070.429713871697
7.000000000000001e-06,-3.018732504706239,-0.0049419304961761485,-30050.31382040198
7.004e-06,-3.047157137697294,-0.005062124324172318,-30046.600177691154
7.0080000000000005e-06,-3.07594649889898,-0.005182336275110744,-30059.37529151813
7.012000000000001e-06,-3.104383368129833,-0.005302607121021423,-30076.047663816884
7.016e-06,-3.1319987903442374,-0.0054229342152492975,-30087.49945012767
7.0200000000000006e-06,-3.1594026355207374,-0.0055432410468376795,-30065.9163440594
7.024000000000001e-06,-3.1870677534006138,-0.005663422159212607,-30024.6398433984
7.028e-06,-3.214743499258844,-0.0057835072928149635,-30017.926957789274
7.032000000000001e-06,-3.242308653838507,-0.005903627647817495,-30042.25054347045
7.036e-06,-3.270300854984626,-0.006023851121772092,-30069.4864338354
7.04e-06,-3.2990591996694407,-0.006144170202687547,-30090.054023886867
7.044000000000001e-06,-3.3279862217033185,-0.006264508335597557,-30079.012431113795
7.048e-06,-3.356534413702632,-0.006384753010506076,-30043.32502315293
7.052e-06,-3.3846864289844167,-0.0065048687303590315,-30014.534903319924
7.056000000000001e-06,-3.4125069135592323,-0.006624895094576131,-29998.647205224246
7.06e-06,-3.4400890482356847,-0.0067449067742969895,-30007.1926552141
7.0640000000000005e-06,-3.46748094100609,-0.0068649915272314945,-30035.183812035324
7.068000000000001e-06,-3.4946620469096707,-0.006985185547103612,-30061.826124018058
7.072e-06,-3.5216836441215227,-0.007105471660341847,-30081.23049510904
7.0760000000000005e-06,-3.5488254943097486,-0.007225792261459323,-30079.070063623356
7.080000000000001e-06,-3.576310999656753,-0.007346068611295953,-30059.104854686564
7.084e-06,-3.604119371836469,-0.007466264329191368,-30038.75409302871
7.088000000000001e-06,-3.6321113561485574,-0.007586381971148638,-30020.06688560074
7.092e-06,-3.659740969101329,-0.007706432049497796,-30004.972288987636
7.096e-06,-3.686650718516616,-0.007826439491110495,-29998.748517357493
7.100000000000001e-06,-3.7133150248983804,-0.007946475577008007,-30019.29443139388
7.104e-06,-3.7401812452637855,-0.008066611610829706,-30048.722479462773
7.108e-06,-3.7673473119800307,-0.00818674685094807,-30018.89757971512
7.112000000000001e-06,-3.7947674023732425,-0.008306689620683023,-29952.487287757325
7.116e-06,-3.821980032165612,-0.00842649414504006,-29949.77489076733
7.1200000000000004e-06,-3.848671832760622,-0.008546383714395539,-29995.00978696914
7.124000000000001e-06,-3.875259138524517,-0.008666378227195138,-30002.24661282785
7.128e-06,-3.902157883301262,-0.008786333899625907,-29975.589602564563
7.1320000000000005e-06,-3.9293140330028544,-0.00890619663218577,-29955.77667736465
7.136000000000001e-06,-3.956535260920441,-0.009025996397136901,-29944.105798194076
7.14e-06,-3.98363325668094,-0.009145749908587467,-29932.6499270985
7.1440000000000005e-06,-4.0105968342029605,-0.009265458837654754,-29921.814606541775
7.148000000000001e-06,-4.037764868727476,-0.009385133413412123,-29915.473272136653
7.152e-06,-4.065293824496371,-0.009504790083536429,-29912.86179002509
7.156000000000001e-06,-4.092777002466033,-0.009624435969397837,-29910.08114067325
7.16e-06,-4.119938120929347,-0.009744071689245296,-29907.778783063528
7.164e-06,-4.1469868528785945,-0.009863706159856553,-29909.45652256009
7.168000000000001e-06,-4.174087524449549,-0.009983345847645273,-29910.38737179512
7.172e-06,-4.2012214481823555,-0.010102952063864516,-29892.7207378331
7.176e-06,-4.228372014693552,-0.010222464968692467,-29863.73167613702
7.180000000000001e-06,-4.255465119993392,-0.010341902086120671,-29854.82703796198
7.184e-06,-4.282431571823171,-0.010461332082796773,-29860.17130009629
7.1880000000000005e-06,-4.309337962061862,-0.010580750768975324,-29849.171789174194
7.192000000000001e-06,-4.336255857601096,-0.01070010700966839,-29828.948557355598
7.196e-06,-4.363141885367502,-0.010819433857747087,-29834.475482000755
7.2000000000000005e-06,-4.389943024320717,-0.010938805694641245,-29851.442965073256
7.204000000000001e-06,-4.41667274988766,-0.011058144159582802,-29817.78950570114
7.208e-06,-4.443348311642884,-0.011177283530024557,-29751.895715183346
7.2120000000000006e-06,-4.469941240878393,-0.011296265417849066,-29739.048197065327
7.216e-06,-4.496410552078194,-0.011415287528270262,-29772.007013540697
7.22e-06,-4.5227318220351815,-0.01153442710251934,-29797.780110994223
7.224000000000001e-06,-4.548983726701723,-0.01165364204569252,-29809.69147558954
7.228e-06,-4.575575642752654,-0.011772862899199354,-29800.73527783678
7.232e-06,-4.602712014609272,-0.011892008997966146,-29772.314105553247
7.236000000000001e-06,-4.629764633870994,-0.012011017024780399,-29731.699301569126
7.24e-06,-4.656186911453772,-0.01212985690866884,-29688.24264265823
7.2440000000000004e-06,-4.681991976249091,-0.012248579773607667,-29673.189826750542
7.248000000000001e-06,-4.707369384941958,-0.012367281042339525,-29677.444539174598
7.252e-06,-4.732971138201628,-0.012485952389143106,-29658.22886262583
7.2560000000000005e-06,-4.759228337879873,-0.012604514384220054,-29622.768675842097
7.260000000000001e-06,-4.785562971558187,-0.012722981754687016,-29610.91655763538
7.264e-06,-4.81152888464388,-0.012841438382305882,-29617.39725180621
7.2680000000000005e-06,-4.837581696852255,-0.012959893690325403,-29610.2567579504
7.272000000000001e-06,-4.864072139191311,-0.013078301437878224,-29593.61701845638
7.276e-06,-4.890664386029583,-0.013196674206147887,-29592.76711638281
7.280000000000001e-06,-4.917065029453113,-0.013315056957270015,-29598.60844467666
7.284e-06,-4.943312393696494,-0.013433394126290854,-29569.976065749845
7.288e-06,-4.969436864475292,-0.013551574531734613,-29520.226656125375
7.292000000000001e-06,-4.9953779236826215,-0.0136696374347721,-29511.224862615087
7.296e-06,-5.021113769414676,-0.013787730604570206,-29535.360036446007
7.3e-06,-5.046747022253199,-0.013905890683954583,-29544.6796557382
7.304000000000001e-06,-5.072351123115312,-0.01402404686641807,-29533.41157600005
7.308e-06,-5.0977991781999465,-0.014142106540375421,-29496.425402685447
7.3120000000000005e-06,-5.123013330682942,-0.014259981278830276,-29440.94382473714
7.316000000000001e-06,-5.148285375606759,-0.014377653031361163,-29394.93244070255
7.32e-06,-5.173859713513248,-0.014495176169772889,-29366.636765168514
7.3240000000000005e-06,-5.1996196039788405,-0.014612663019584632,-29376.788140699515
7.328000000000001e-06,-5.225447478468098,-0.014730226295378148,-29404.849756053747
7.332e-06,-5.251273841746992,-0.014847774017580036,-29369.011344897954
7.3360000000000006e-06,-5.27701620871426,-0.014965091325930002,-29289.642830080855
7.340000000000001e-06,-5.302689593412674,-0.015082207650327608,-29268.519368718407
7.344e-06,-5.328270868686159,-0.0151993323048195,-29293.807877236606
7.348000000000001e-06,-5.353506114413101,-0.015316496017197666,-29288.048311842274
7.352e-06,-5.378285564848902,-0.015433578627880695,-29253.257029679582
7.356e-06,-5.402980574218684,-0.015550530993879413,-29222.92596967494
7.360000000000001e-06,-5.427897161883713,-0.0156673796413701,-29201.397775665213
7.364e-06,-5.453075427437499,-0.015784168980553223,-29193.27181590316
7.3680000000000004e-06,-5.4785017781311804,-0.01590094838537226,-29196.43059361062
7.372000000000001e-06,-5.504073656219918,-0.016017744319300895,-29201.536370703077
7.376e-06,-5.529667137092654,-0.016134550893468907,-29201.750713310597
7.3800000000000005e-06,-5.555031013975625,-0.016251304600567645,-29175.102836055146
7.384000000000001e-06,-5.580028501494903,-0.016367919267505818,-29132.23063302684
7.388e-06,-5.604968913261659,-0.01648442337201158,-29119.821619862134
7.3920000000000005e-06,-5.630065774756954,-0.016600926689290873,-29131.83701978019
7.396000000000001e-06,-5.65512039686603,-0.016717450354492427,-29129.995580991002
7.4e-06,-5.6799105993136605,-0.016833928343702193,-29108.999023901662
7.404000000000001e-06,-5.704196360144822,-0.016950271241639364,-29062.449944678225
7.408e-06,-5.7280528860266084,-0.01706639870152021,-29001.279995754012
7.412e-06,-5.752743758104365,-0.017182337522543088,-28968.130515679903
7.416000000000001e-06,-5.779013455019802,-0.017298204231530414,-28965.223977980037
7.42e-06,-5.8053442615782185,-0.017414106718231903,-28986.019372774037
7.424e-06,-5.830561702434577,-0.017530106894688757,-29014.068855647827
7.428000000000001e-06,-5.855399781067728,-0.01764611631035765,-28990.638978794483
7.432e-06,-5.88044005383616,-0.017761948675119644,-28925.54340220995
7.4360000000000005e-06,-5.905150564626018,-0.017877551205485762,-28875.72178084502
7.440000000000001e-06,-5.9291872233688165,-0.017992984815707328,-28841.083329934245
7.444e-06,-5.953238124670127,-0.018108269702223043,-28801.359927931786
7.4480000000000005e-06,-5.977834181301156,-0.018223403801903716,-28765.68991240034
7.452000000000001e-06,-6.002670939171181,-0.01833848564465446,-28775.231462967236
7.456e-06,-6.027526036928479,-0.01845366519552674,-28814.54397318275
7.4600000000000006e-06,-6.052598703043442,-0.018568917334885263,-28811.525706072116
7.464000000000001e-06,-6.077966843792411,-0.018684072186093748,-28765.899898167023
7.468e-06,-6.103267457328145,-0.018799008247864873,-28702.130987402234
7.472000000000001e-06,-6.128230504777012,-0.018913680439356755,-28633.9647585347
7.476e-06,-6.152964596888348,-0.019028156647659663,-28604.139392927154
7.48e-06,-6.177517197789821,-0.019142584353566045,-28609.713560260217
7.484000000000001e-06,-6.201688407695555,-0.01925705268277969,-28624.45104655825
7.488e-06,-6.225435986988886,-0.019371584309336665,-28641.362231936448
7.4920000000000004e-06,-6.249277318416573,-0.019486154234876492,-28643.600537974464
7.496000000000001e-06,-6.273616402227295,-0.019600686272856514,-28622.418452031943
7.5e-06,-6.298266928758253,-0.01971503309812057,-28550.99418000454
7.5040000000000005e-06,-6.322990531319825,-0.01982903476630154,-28449.83991047535
7.508000000000001e-06,-6.347628093538431,-0.019942745988878696,-28405.771378099293
7.512e-06,-6.372018766519557,-0.020056372669491188,-28407.568928152672
7.5160000000000005e-06,-6.395934441888774,-0.02016995105995043,-28381.626301464377
7.520000000000001e-06,-6.419411372897669,-0.020283390891703952,-28338.28957529268
7.524e-06,-6.44344261287258,-0.020396753974535994,-28343.25184073595
7.528000000000001e-06,-6.468596825392765,-0.020510198911476218,-28379.21662937245
7.532e-06,-6.4935469959709,-0.02062367126785271,-28356.961558880503
7.536e-06,-6.517311880745249,-0.02073695989977301,-28287.35440126432
7.540000000000001e-06,-6.540940621719182,-0.020850022709376404,-28244.050400429584
7.544e-06,-6.565313885559485,-0.020962962473280236,-28225.831551493135
7.548e-06,-6.589870633590149,-0.021075816396984335,-28201.13030055131
7.552000000000001e-06,-6.614083509641741,-0.02118856193837844,-28171.640396495543
7.556e-06,-6.638220826185342,-0.021301215977533663,-28155.379181123753
7.5600000000000005e-06,-6.6625250203170605,-0.02141381279332769,-28143.028715884742
7.564000000000001e-06,-6.6866704169901165,-0.02152628394476794,-28092.547004236756
7.568e-06,-6.710383626828485,-0.0216385039191157,-28017.44016965087
7.5720000000000005e-06,-6.733901846459813,-0.021750508080638435,-27984.64059171145
7.576000000000001e-06,-6.757433756184892,-0.021862459978801152,-27991.308489642375
7.58e-06,-6.780818357160221,-0.021974446185127713,-28001.794673646255
7.5840000000000006e-06,-6.803960840722696,-0.02208645372298154,-28001.974253262815
7.588000000000001e-06,-6.827200265775266,-0.022198360110205276,-27951.219358600403
7.592e-06,-6.8507649502801575,-0.022310001537443117,-27869.494260327458
7.596000000000001e-06,-6.874302204596928,-0.022421437045583567,-27848.25980989406
7.6e-06,-6.8975299181654774,-0.02253288450539079,-27875.47009372511
7.604e-06,-6.920619280472049,-0.022644376954798356,-27870.754610051717
7.608000000000001e-06,-6.9437755364951546,-0.022755775203446963,-27828.369714248296
7.612e-06,-6.967168819857172,-0.02286694499744362,-27756.527284088657
7.6160000000000004e-06,-6.990821974571903,-0.02297779707734151,-27669.512664851507
7.620000000000001e-06,-7.014286626780444,-0.023088374197742796,-27619.04753578913
7.624e-06,-7.037228115927564,-0.023198819048457962,-27603.377821801794
7.6280000000000005e-06,-7.05978309914586,-0.02330921816637869,-27596.181138557055
7.632e-06,-7.082169739434758,-0.02341958711991456,-27588.295629373584
7.636000000000001e-06,-7.104880800556247,-0.023529872634815215,-27554.46182095074
7.64e-06,-7.128236839627701,-0.02363998624660764,-27502.34407527974
7.644e-06,-7.151759520909396,-0.023749933151654714,-27471.108448253894
7.648e-06,-7.175064093454125,-0.023859777375955342,-27451.003702054582
7.652e-06,-7.198327337005566,-0.023969458215508284,-27389.416074411514
7.656000000000001e-06,-7.221680643349061,-0.02407885106855229,-27307.010447587607
7.660000000000001e-06,-7.244987710203228,-0.024188072781638453,-27303.84609548963
7.664e-06,-7.268108246437693,-0.024297398460718832,-27358.993444719606
7.668e-06,-7.29091928051641,-0.02440682228082565,-27352.91660868393
7.672e-06,-7.313324672852292,-0.024516110468026247,-27291.17699161099
7.676e-06,-7.335404863227043,-0.02462517585388774,-27241.515939132147
7.680000000000001e-06,-7.357350337729435,-0.02473406516204929,-27203.13814163823
7.684000000000001e-06,-7.37960792913547,-0.024842764826907827,-27146.694287625913
7.688e-06,-7.402394770034431,-0.024951224060548928,-27082.92253294336
7.692e-06,-7.425104374826925,-0.025059519863554425,-27064.978969799915
7.696e-06,-7.447316433010383,-0.025167817843010438,-27084.01075820314
7.7e-06,-7.469451580545629,-0.025276155484556306,-27084.810014726114
7.704000000000001e-06,-7.491889027978399,-0.025384453050720915,-27063.973067573894
7.708e-06,-7.51457361742356,-0.02549264070427257,-27029.85370827381
7.712e-06,-7.537352778621803,-0.025600662461795945,-26981.02505340937
7.716e-06,-7.559943784567809,-0.025708441780428744,-26908.63426298728
7.72e-06,-7.582173143191592,-0.02581591561421335,-26828.282629310175
7.724000000000001e-06,-7.604292073086848,-0.025923181079495063,-26804.450011544228
7.728000000000001e-06,-7.626512556638792,-0.026030436637360273,-26823.328921057277
7.732e-06,-7.648672416596058,-0.026137694005620684,-26805.35520916632
7.736e-06,-7.6705961410934185,-0.02624481661437211,-26755.94916654217
7.74e-06,-7.692312234430524,-0.026351784402979986,-26727.9451373917
7.744e-06,-7.713928500109682,-0.02645866333099912,-26711.518872171524
7.748000000000001e-06,-7.735754041679077,-0.026565380479981332,-26647.055618931387
7.752e-06,-7.758019619991504,-0.02667177802292189,-26551.7158513657
7.756e-06,-7.780436044712228,-0.026777915042194036,-26516.793784704427
7.76e-06,-7.802682072593807,-0.02688400164695169,-26526.508594117597
7.764e-06,-7.8246612369597495,-0.02699001889893052,-26482.117395292444
7.768e-06,-7.846351811664212,-0.027095777820810407,-26397.343544647363
7.772000000000001e-06,-7.8679625578118895,-0.027201304562181106,-26366.027140696504
7.776e-06,-7.889697650185357,-0.02730679708931725,-26380.23642739328
7.78e-06,-7.911605723856553,-0.02741229909701488,-26370.76742141811
7.784e-06,-7.933643869607412,-0.02751770957083876,-26334.46949051686
7.788e-06,-7.955385658327407,-0.027622952345495944,-26286.917838071982
7.792000000000001e-06,-7.976556770646387,-0.02772799404570833,-26233.93226811543
7.796000000000001e-06,-7.9977049778884535,-0.02783284636574888,-26192.227752156447
7.8e-06,-8.019329368665822,-0.02793755163437255,-26160.406559697552
7.804e-06,-8.04141665580705,-0.028042124666020414,-26126.109264230872
7.808e-06,-8.063792348467038,-0.028146550055195195,-26086.5853231557
7.812e-06,-8.085798507073497,-0.028250795164271644,-26035.96921506428
7.816000000000001e-06,-8.10691544035129,-0.02835482606231075,-25979.47980448653
7.82e-06,-8.127610863894281,-0.02845866558220879,-25940.280144550903
7.824e-06,-8.148442906617719,-0.028562381711284626,-25917.784393363647
7.828e-06,-8.169514061100012,-0.028666017514477483,-25900.117203062116
7.832e-06,-8.19078102138801,-0.02876957883809088,-25880.54460363221
7.836000000000001e-06,-8.212116450694978,-0.028873014163585262,-25837.11814355499
7.840000000000001e-06,-8.23344704895399,-0.028976234125920517,-25772.86302406821
7.844e-06,-8.254725474217242,-0.029079197781458985,-25708.964745184458
7.848e-06,-8.275856702320674,-0.0291819167907912,-25650.539920918673
7.852e-06,-8.296830193085443,-0.029284436346145595,-25609.23775627582
7.856e-06,-8.317683104247703,-0.029386818820681195,-25581.999511518945
7.860000000000001e-06,-8.33835210755094,-0.029489086238811208,-25551.709553486406
7.864000000000001e-06,-8.358775227308977,-0.029591220270536185,-25515.306308997577
7.868e-06,-8.379137108126773,-0.029693186241999805,-25467.67942282959
7.872e-06,-8.39959049701687,-0.029794955020777943,-25416.7099662361
7.876e-06,-8.419888155614311,-0.02989658084920506,-25396.204247317477
7.88e-06,-8.439852212664109,-0.02999815218561662,-25389.463958458924
7.884000000000001e-06,-8.459832777852528,-0.030099561229128838,-25315.057797647543
7.888e-06,-8.480150557174634,-0.03020057682341874,-25192.739347320694
7.892e-06,-8.500698760238855,-0.03030123539440703,-25136.546146821383
7.896e-06,-8.521317828422317,-0.03040178594885176,-25138.73107554101
7.9e-06,-8.541941940630084,-0.03050230265144839,-25119.620222768677
7.904000000000001e-06,-8.56249488839859,-0.030602695352801145,-25076.730453605604
7.908000000000001e-06,-8.582829159780204,-0.030702916757800115,-25033.972045875344
7.912e-06,-8.602941366117715,-0.030802964513235755,-24989.905671961966
7.916e-06,-8.623343445557074,-0.030902801299636982,-24928.48752864957
7.92e-06,-8.644284472441974,-0.031002370696504657,-24856.210905182943
7.924e-06,-8.664721431645601,-0.031101695650164567,-24806.265924770185
7.928000000000001e-06,-8.683924366357433,-0.031200860788442957,-24776.303214420994
7.932000000000001e-06,-8.70301719496989,-0.03129989841020142,-24742.507664806017
7.936e-06,-8.722958023090614,-0.03139878684471913,-24701.709594067543
7.94e-06,-8.74322282556056,-0.03149749288719928,-24651.311646003905
7.944e-06,-8.763244880989314,-0.031595981638930015,-24593.06421936004
7.948e-06,-8.782989769361022,-0.03169423819810966,-24535.215370458696
7.952000000000001e-06,-8.802528192023077,-0.0317922701932532,-24480.78220130701
7.956e-06,-8.822139693854822,-0.03189010870714089,-24438.474742549253
7.96e-06,-8.84199048197369,-0.03198780106078456,-24407.7020792872
7.964e-06,-8.861662530857128,-0.03208538097318375,-24382.254120303707
7.968e-06,-8.880844725448833,-0.03218286137910864,-24357.948842138525
7.972000000000001e-06,-8.8998221932903,-0.03228021810106294,-24320.41213500724
7.976000000000001e-06,-8.9188683880191,-0.03237739862955109,-24269.85210906161
7.98e-06,-8.938005033069485,-0.03247436519633249,-24213.431281658093
7.984e-06,-8.95720403677609,-0.03257109943055576,-24153.68582996975
7.988e-06,-8.976343395716412,-0.03266760251344641,-24097.855615353335
7.992e-06,-8.995369663252102,-0.03276389657149818,-24049.17341053007
7.996000000000001e-06,-9.014618630495454,-0.032860030335478574,-24017.70857966274
8.000000000000001e-06,-9.034334117096638,-0.032956048829641815,-23991.538501953633
8.004e-06,-9.054171609371084,-0.03305186628606302,-23917.189708667032
8.008e-06,-9.073781105776495,-0.03314732255771257,-23810.94611610176
8.012e-06,-9.093002794819162,-0.033242471713974646,-23763.632014931813
8.016e-06,-9.111787059452157,-0.03333752621197917,-23763.61698732839
8.020000000000001e-06,-9.130548346367188,-0.03343249826547131,-23722.409758739635
8.024e-06,-9.14966478009755,-0.033527231372817316,-23644.143914278106
8.028e-06,-9.168995403537082,-0.033621690702323036,-23585.520838580225
8.032e-06,-9.188273388631174,-0.03371595896371581,-23548.609857802523
8.036e-06,-9.207073868459434,-0.03381008915156868,-23516.48406862814
8.040000000000001e-06,-9.225175349205312,-0.03390408824731938,-23483.063806718023
8.044000000000001e-06,-9.243274285759096,-0.03399791599498315,-23430.81002516277
8.048e-06,-9.261962588437889,-0.034091506292727815,-23364.338847189338
8.052e-06,-9.280930824104109,-0.03418485642014643,-23310.72486211191
8.056e-06,-9.299784396044442,-0.03427800864389966,-23265.387014501055
8.06e-06,-9.318266386122191,-0.03437093344552462,-23197.013797972977
8.064000000000001e-06,-9.336293440366482,-0.034463558294921426,-23115.410900428848
8.068e-06,-9.35426909163324,-0.034555940343498265,-23075.6133880048
8.072e-06,-9.372514904704275,-0.03464822214139252,-23065.285559123164
8.076e-06,-9.390942295787822,-0.03474036853166054,-23007.909574879483
8.08e-06,-9.409390286092846,-0.03483221205349126,-22913.851340479243
8.084000000000001e-06,-9.427471238139715,-0.03492376259912334,-22861.42147555613
8.088000000000001e-06,-9.444922771754294,-0.035015168183665235,-22841.370795388386
8.092e-06,-9.462312396123293,-0.03510640902204057,-22779.048392295626
8.096e-06,-9.480168413727007,-0.03519733925172739,-22686.066451110964
8.1e-06,-9.498266821057179,-0.03528800227600295,-22645.445686662515
8.104e-06,-9.516289151795341,-0.035378584555077655,-22645.693850687872
8.108000000000001e-06,-9.533954676719663,-0.03546907640626028,-22600.23174062274
8.112000000000001e-06,-9.551102079515324,-0.035559308819539844,-22515.974899153935
8.116e-06,-9.568051962527186,-0.03564926508211069,-22462.156386285184
8.12e-06,-9.58512227186869,-0.03573905894946165,-22434.77728919534
8.124e-06,-9.60236196892812,-0.03582869803670051,-22384.76633022667
8.128e-06,-9.61976591101488,-0.035918100923032784,-22316.67683590864
8.132000000000001e-06,-9.637238593845227,-0.03600727950514689,-22272.614221142692
8.136e-06,-9.654682997409662,-0.03609631002432981,-22242.64537032889
8.14e-06,-9.672078435268162,-0.03618512564629028,-22165.165609902673
8.144e-06,-9.689452440381622,-0.036273563278259056,-22053.650374483506
8.148e-06,-9.706992070721212,-0.036361658491217835,-21993.956104901656
8.152000000000001e-06,-9.724769742508691,-0.03644959947590914,-21976.53624075011
8.156000000000001e-06,-9.742281835444683,-0.03653739354630835,-21920.498958846987
8.16e-06,-9.759160441061251,-0.03662490174279015,-21833.599282070885
8.164e-06,-9.775803267457357,-0.036712142919330684,-21786.98898819604
8.168e-06,-9.792552448863468,-0.03679925072536682,-21766.91402986651
8.172e-06,-9.809275977063683,-0.03688614707253598,-21681.259554709504
8.176000000000001e-06,-9.8258225516183,-0.03697260681657178,-21548.61246318621
8.180000000000001e-06,-9.8421720024638,-0.03705868763001935,-21491.794260596635
8.184e-06,-9.858420517807772,-0.037144671920590074,-21500.3510247803
8.188e-06,-9.875011439832512,-0.03723061475092908,-21471.064144719043
8.192e-06,-9.892173544817828,-0.037316359979541025,-21401.55016124948
8.196e-06,-9.909110338218,-0.03740182555765522,-21331.23889584854
8.200000000000001e-06,-9.925213490856109,-0.03748701726377258,-21264.6141628264
8.204e-06,-9.941120014834407,-0.037571950064183776,-21201.786042785658
8.208e-06,-9.957357586700136,-0.037656631610126216,-21138.986928430386
8.212e-06,-9.973496737819842,-0.03774102974929579,-21060.082656352584
8.216e-06,-9.989179399225053,-0.037825101059288116,-20975.5723398092
8.220000000000001e-06,-10.004793908630715,-0.03790892852355159,-20938.159791925867
8.224000000000001e-06,-10.020728094246499,-0.03799267387140895,-20934.514136748934
8.228e-06,-10.036817190306042,-0.038076306741669314,-20881.92099344656
8.232e-06,-10.052870500336637,-0.0381596519802425,-20790.69829314653
8.236e-06,-10.069131592209864,-0.03824272430904894,-20745.46611006922
8.24e-06,-10.085772742151526,-0.03832568447485295,-20734.616791930966
8.244000000000001e-06,-10.102250680031343,-0.03840848743155948,-20666.86156133359
8.248000000000001e-06,-10.118086909735425,-0.038490921336063605,-20550.090690724533
8.252e-06,-10.1335671123601,-0.03857294771386139,-20463.09820818247
8.256e-06,-10.149001291010926,-0.038654695584988935,-20410.83735558736
8.26e-06,-10.164250793244006,-0.03873626881494117,-20375.777620528366
8.264e-06,-10.17919878272325,-0.038817710707482696,-20345.168650230506
8.268000000000001e-06,-10.194186672423871,-0.03889894645613445,-20272.70567564454
8.272e-06,-10.209510928593343,-0.038979828247311644,-20168.189912965576
8.276e-06,-10.22502665468612,-0.03906035849059244,-20096.931727428855
8.28e-06,-10.240597310881451,-0.03914066157399436,-20054.60997352855
8.284e-06,-10.25630721891995,-0.039220750812414926,-19990.009236748912
8.288000000000001e-06,-10.272165632379506,-0.03930054520844633,-19907.18877895052
8.292000000000001e-06,-10.287769340128651,-0.03938005822857838,-19849.32128707392
8.296e-06,-10.302752708243242,-0.039459381346666794,-19812.23775714716
8.3e-06,-10.317100319209999,-0.0395385182453511,-19756.21158500386
8.304e-06,-10.330940593931388,-0.03961739115599134,-19680.243735109332
8.308e-06,-10.344863607280336,-0.039695951599418376,-19599.9779784109
8.312000000000001e-06,-10.359328173722034,-0.03977419430376911,-19521.374196949404
8.316000000000001e-06,-10.374019721289228,-0.03985216197587511,-19462.46185604904
8.32e-06,-10.388685902329467,-0.03992992185917308,-19417.47979295008
8.324e-06,-10.403771980618762,-0.040007461223141486,-19352.20219124945
8.328e-06,-10.419591403017229,-0.04008470382900692,-19269.100741462793
8.332000000000001e-06,-10.435385415398805,-0.040161634721544964,-19196.345527557707
8.336000000000001e-06,-10.450452594839666,-0.04023830374978679,-19138.16859335418
8.34e-06,-10.46496683568672,-0.04031477748995256,-19098.70148954228
8.344e-06,-10.479189510176045,-0.040391114478484556,-19069.792776452545
8.348e-06,-10.493289040637793,-0.04046728139286024,-19013.664411385067
8.352e-06,-10.507374560180526,-0.04054317255730192,-18931.91780945528
8.356000000000001e-06,-10.521410192941,-0.04061873829747557,-18850.952277366894
8.360000000000001e-06,-10.535358570495088,-0.04069398723258098,-18773.515275335296
8.364e-06,-10.54930181758293,-0.04076893041124587,-18698.074057120066
8.368e-06,-10.563391010483643,-0.04084358008823571,-18626.764437799175
8.372e-06,-10.57782233464198,-0.040917973145141034,-18569.764014859116
8.376e-06,-10.59266996002764,-0.04099216099771807,-18524.162273654063
8.380000000000001e-06,-10.607626196803,-0.041066153075211685,-18471.87647314959
8.384e-06,-10.622354910405823,-0.04113992102645316,-18412.099147605306
8.388e-06,-10.636503043407902,-0.04121344656838482,-18350.67181822069
8.392e-06,-10.649888648819259,-0.04128672546484838,-18288.77641355641
8.396e-06,-10.663038306435851,-0.04135976018396226,-18228.583143378928
8.400000000000001e-06,-10.676366809516448,-0.04143255282349985,-18167.736625414138
8.404000000000001e-06,-10.689644239603124,-0.041505077675689256,-18094.68946928709
8.408e-06,-10.702681126527981,-0.041577282495016736,-18007.72019446305
8.412e-06,-10.715588425172665,-0.04164910847630528,-17905.270449805346
8.416e-06,-10.72847822962903,-0.04172051003653345,-17795.509664281268
8.42e-06,-10.74140130318054,-0.04179153200978509,-17715.47696153686
8.424000000000001e-06,-10.754387984026522,-0.04186229097218235,-17664.004237091263
8.428000000000001e-06,-10.767369477419686,-0.041932851643123735,-17616.331233595633
8.432e-06,-10.780258922983549,-0.04200322367180922,-17569.683109156038
8.436e-06,-10.792997502784742,-0.042073412737592394,-17524.84978243222
8.44e-06,-10.805535350619735,-0.04214341546995734,-17476.516400037515
8.444e-06,-10.817724939085352,-0.04221316969466346,-17400.59595301826
8.448000000000001e-06,-10.82945715876254,-0.0422825688722235,-17298.992827000857
8.452e-06,-10.840946862429345,-0.04235155296754348,-17193.054833001952
8.456e-06,-10.852439617640592,-0.042420125818904045,-17093.37084727637
8.46e-06,-10.864212331373944,-0.042488384161950235,-17035.800675816412
8.464e-06,-10.876463032970035,-0.042556477379919196,-17010.808308659896
8.468000000000001e-06,-10.888843971480549,-0.04262441195334031,-16956.478401895714
8.472000000000001e-06,-10.901008226701215,-0.04269206741860917,-16871.254232532014
8.476e-06,-10.91306497535366,-0.04275937299475925,-16781.533842519482
8.48e-06,-10.925141606630172,-0.042826322691579814,-16693.31456776192
8.484e-06,-10.937086320896604,-0.04289294776994438,-16619.22461451801
8.488e-06,-10.948755818908804,-0.042959301854942074,-16557.817884324682
8.492000000000001e-06,-10.960256851021683,-0.04302540898437007,-16495.74682967158
8.496000000000001e-06,-10.971669704985196,-0.04309126604219631,-16432.7820834483
8.5e-06,-10.982813569825607,-0.043156881920022566,-16375.156829688918
8.504e-06,-10.993619672891032,-0.04322226505827967,-16316.412298860392
8.508e-06,-11.004623000443738,-0.04328734597013864,-16224.043630621261
8.512e-06,-11.016268413343724,-0.04335201133410358,-16108.638351849739
8.516000000000001e-06,-11.0283444960005,-0.0434163001694459,-16035.779319304947
8.52e-06,-11.040571397427511,-0.043480369538793105,-15998.905354311371
8.524e-06,-11.052713468756387,-0.04354423198419967,-15932.31734896625
8.528e-06,-11.064550056503354,-0.04360777332740075,-15838.354251569779
8.532e-06,-11.075856460339887,-0.043670977701987045,-15763.833041577487
8.536000000000001e-06,-11.086527601818498,-0.04373391976183087,-15707.196880334135
8.540000000000001e-06,-11.096955541362485,-0.04379660512839832,-15635.48640338713
8.544e-06,-11.107466823128371,-0.043858972257813184,-15548.078304053653
8.548e-06,-11.117925984958843,-0.043920989292870534,-15460.439224619342
8.552e-06,-11.128223468651187,-0.043982655342058585,-15372.585369404987
8.556e-06,-11.13862760552292,-0.044043952466184304,-15275.976693453073
8.560000000000001e-06,-11.149411249719966,-0.04410485687227084,-15176.226349807741
8.564000000000001e-06,-11.16049591002482,-0.044165416643756845,-15103.659393198295
8.568e-06,-11.171675945254304,-0.04422573702990584,-15056.533681309827
8.572e-06,-11.182573113850099,-0.044285869911381,-15009.907056266342
8.576e-06,-11.192946665931748,-0.04434580635443489,-14958.314470679794
8.580000000000001e-06,-11.203133224212758,-0.04440550464534419,-14890.830983965181
8.584000000000001e-06,-11.21342351305235,-0.04446489839597004,-14806.044328956767
8.588e-06,-11.223580508195848,-0.04452391780696764,-14703.661169855395
8.592e-06,-11.233393956936924,-0.04458250132687238,-14588.098782511195
8.596e-06,-11.243178841738558,-0.04464063702773897,-14479.751650779113
8.6e-06,-11.253261136406671,-0.04469836518836174,-14384.328660607116
8.604000000000001e-06,-11.263522506885595,-0.04475576670292441,-14316.428620723196
8.608000000000001e-06,-11.273752482449702,-0.04481293560422696,-14268.022030547516
8.612e-06,-11.2838352303972,-0.04486985947065065,-14193.911181311089
8.616e-06,-11.293777017781917,-0.044926446543148514,-14099.625067616826
8.62e-06,-11.303932989683963,-0.04498271866149756,-14036.434106908318
8.624e-06,-11.314487131032376,-0.04503879904529341,-14003.75779101529
8.628000000000001e-06,-11.324644493916166,-0.045094745593153074,-13969.51613881354
8.632000000000001e-06,-11.333759339283914,-0.04515052992813333,-13922.651351310673
8.636e-06,-11.34243027677956,-0.04520603644836222,-13830.60876314523
8.64e-06,-11.35123227710886,-0.04526109366646046,-13698.000285970786
8.644e-06,-11.359983273850187,-0.045315619522787454,-13564.92787752395
8.648000000000001e-06,-11.368559132333742,-0.04536964063822224,-13445.629839867983
8.652000000000001e-06,-11.377460905649983,-0.04542329742128292,-13382.761690471576
