Repository: yedderssi/caracterisation2

File: configur/Ferrite_N49/Fichier auto/Fair-Rite-77/Fair-Rite-77_Ferrite Mn-Zn_Sinusoïdale B_100000.0_0.074.csv (part 4 of 5)
Bmax (T) =,0.07447065788088518,Freq(Hz) =,100000.0,Hc =,3.806034541130486,Br (T) =,0.017800324935644457,Hmax =,16.269737652720174,µr =,3642.4598755182337,W(J/m³) =,0.8132723498870311,P(W/m³) =,81327.23498870312
temps (s),ChampH (A/m),ChampB (T),dB/dt (T/s)
6.5680000000000005e-06,2.0699384488584656,0.026345436140371506,-40494.96581364663
6.572000000000001e-06,2.0305324840778494,0.026183249927094657,-40598.14082477271
6.576e-06,1.9916020370602425,0.02602065520810399,-40699.218670574795
6.5800000000000005e-06,1.9529072789565698,0.02585791265431305,-40672.058224891705
6.584000000000001e-06,1.9142923830088614,0.025695434216199773,-40567.160831740315
6.588e-06,1.8759121645509993,0.02553314673160009,-40576.581468111595
6.592000000000001e-06,1.8377263529403756,0.025370628724116485,-40682.422273687764
6.596e-06,1.7990769952100294,0.025207701910326504,-40780.98462131128
6.6e-06,1.7596073727027923,0.025044415971690236,-40861.98469681272
6.604000000000001e-06,1.7199598684697872,0.024880857050493487,-40917.47590155593
6.608e-06,1.6806265436306405,0.024717101439279143,-40960.32970562913
6.612e-06,1.6414277958910604,0.024553113028667244,-41033.87560031345
6.616000000000001e-06,1.6021921725561907,0.024388821143530182,-41112.06696821292
6.62e-06,1.5629769731184266,0.024224396103640813,-41100.452976481356
6.6240000000000004e-06,1.5239044190632953,0.024060101117118878,-41047.0402844791
6.628000000000001e-06,1.4852753845309485,0.023895747508106687,-41129.76422160815
6.632e-06,1.4471804226935312,0.02373087886230701,-41304.5586782409
6.6360000000000005e-06,1.4088481328010345,0.023565498888872362,-41385.428039076905
6.640000000000001e-06,1.3697307266966237,0.023399966176744114,-41380.9280250405
6.644e-06,1.3302838463065405,0.023234475232596818,-41364.54404861797
6.6480000000000006e-06,1.2908743964669964,0.023069030153481135,-41357.995509217006
6.652e-06,1.2513869763138348,0.022903487241735427,-41413.46036365021
6.656e-06,1.2117779333503853,0.022737638346155515,-41510.987426299485
6.660000000000001e-06,1.1722816248177295,0.022571470522269866,-41572.92451651585
6.664e-06,1.133071294368598,0.022405105842608065,-41609.41531439451
6.668e-06,1.094159804385533,0.022238541533730297,-41672.739124486056
6.672000000000001e-06,1.055513494974056,0.02207169867667994,-41748.6894006843
6.676e-06,1.016878957224919,0.021904645300907417,-41777.99848558655
6.68e-06,0.978047764922038,0.021737540800040728,-41774.25194775364
6.684000000000001e-06,0.9390532440240524,0.021570399178293058,-41796.558926077225
6.688e-06,0.8999100188184743,0.021403115863101126,-41845.09866990005
6.6920000000000005e-06,0.8604895718507644,0.021235614510030205,-41905.57786555646
6.696000000000001e-06,0.8207701136339345,0.021067878818191412,-41962.26805383255
6.7e-06,0.7811255977432062,0.020900019454355608,-41967.413864079055
6.7040000000000005e-06,0.7418590730755703,0.020732182886399688,-41950.8701138747
6.708000000000001e-06,0.7029171043444807,0.020564236388594337,-42022.378788796435
6.712e-06,0.6641786858141443,0.02039589584831039,-42147.89135318887
6.716000000000001e-06,0.6255177844679835,0.020227224102471787,-42187.98156610585
6.72e-06,0.5869243265727737,0.02005851153744458,-42168.30094750719
6.724e-06,0.5486474781792283,0.019889757788693244,-42208.5734281582
6.728000000000001e-06,0.5107000780996407,0.01972076090839019,-42289.86672336526
6.732e-06,0.47228813606055914,0.019551542521186,-42319.32687874018
6.736e-06,0.4329498323627121,0.019382261791212815,-42321.038107844106
6.740000000000001e-06,0.3934326565868011,0.019212823549876298,-42398.0825604037
6.744e-06,0.35432869331875355,0.019042992772479297,-42517.30613810475
6.7480000000000004e-06,0.3155643429542945,0.018872872314069974,-42542.923066553245
6.752000000000001e-06,0.276998457673468,0.018702787711149037,-42499.378393908024
6.756e-06,0.23835448870516618,0.018532784040522898,-42502.45691917317
6.7600000000000005e-06,0.19947308091455526,0.01836267129321146,-42553.91673653771
6.764000000000001e-06,0.16061339174037087,0.018192304532697882,-42629.46352024666
6.768e-06,0.12199357319437473,0.018021634983480733,-42705.311088342925
6.7720000000000006e-06,0.08363020590833405,0.017850806079355654,-42709.1409741854
6.776e-06,0.04546293237339204,0.01768004443230573,-42671.68255078732
6.78e-06,0.007193333234205811,0.017509273809289766,-42713.62895718531
6.784000000000001e-06,-0.03140441859071057,0.01733821125019884,-42817.6505882736
6.788e-06,-0.07024884924648701,0.017166786813685775,-42894.567668270814
6.792e-06,-0.10920797629160878,0.016995146437823683,-42925.620262767516
6.796000000000001e-06,-0.14810648562730108,0.01682355113514315,-42872.03107749555
6.8e-06,-0.1867966736026314,0.01665223733520338,-42784.868892397906
6.804e-06,-0.22513061716839233,0.016480979172286348,-42844.21256611378
6.808000000000001e-06,-0.2630786772199681,0.016309265453249674,-43012.64695221943
6.812e-06,-0.3010472441060303,0.016137004647832822,-43117.75575621542
6.8160000000000005e-06,-0.3393157566347926,0.015964457271991,-43155.932164690814
6.820000000000001e-06,-0.37767198288401993,0.01579182319496629,-43161.10634765694
6.824e-06,-0.4160271938724017,0.015619193311239767,-43153.83551561763
6.8280000000000005e-06,-0.4547833705270455,0.015446498266619703,-43193.68679440856
6.832000000000001e-06,-0.49414679325975036,0.01527359163534903,-43259.62884092157
6.836e-06,-0.5335714520191794,0.015100541684980316,-43265.34634344473
6.840000000000001e-06,-0.5726060550764247,0.01492753002600887,-43240.483142270554
6.844e-06,-0.6113099293744133,0.0147544339515124,-43307.554105978874
6.848e-06,-0.6497681480541724,0.014580953961364286,-43432.44096807071
6.852000000000001e-06,-0.6880043808964619,0.014407153844794273,-43467.61731692978
6.856e-06,-0.7260576580029456,0.014233358737469988,-43429.93634522823
6.86e-06,-0.7639952319869727,0.014059666832542346,-43416.0161185831
6.864000000000001e-06,-0.8018447072593791,0.01388596215259959,-43436.32385278716
6.868e-06,-0.8396331693056487,0.013712090013265465,-43499.74581429001
6.8720000000000004e-06,-0.8774965357042455,0.013537918406688087,-43586.05747438929
6.876000000000001e-06,-0.9158128038739457,0.013363496827750704,-43624.73199429475
6.88e-06,-0.9547450582099986,0.013188998956898795,-43624.20343167406
6.8840000000000005e-06,-0.9937099196274395,0.013014486047596242,-43632.25121959285
6.888000000000001e-06,-1.032303396674904,0.012839910629368526,-43655.45789425947
6.892e-06,-1.0709082619179486,0.01266519391397445,-43702.89980279055
6.8960000000000006e-06,-1.1097670555146666,0.012490266764479186,-43760.674944833416
6.900000000000001e-06,-1.1484222890772553,0.01231518687293613,-43779.27082668701
6.904e-06,-1.1864897376464991,0.012140080501406761,-43773.91493800627
6.908000000000001e-06,-1.2240280481674102,0.011964912891429418,-43809.89005065852
6.912e-06,-1.2612579202634913,0.01178954214226602,-43875.48453105347
6.916e-06,-1.298854468514041,0.011613965514315453,-43912.82944422403
6.920000000000001e-06,-1.3372502820493068,0.011438272419423056,-43933.71800196865
6.924e-06,-1.3760012376007147,0.01126241629069146,-43994.3463638413
6.928e-06,-1.414695017891966,0.011086290587053845,-44068.505454956976
6.932000000000001e-06,-1.4531034071391766,0.010910050897950458,-44051.33909673097
6.936e-06,-1.4911439456695792,0.010733991341204733,-43978.43927614321
6.9400000000000005e-06,-1.5292274423247547,0.010558033524112633,-44000.46926990152
6.944000000000001e-06,-1.5675942004932046,0.010381832927284028,-44099.82914439745
6.948e-06,-1.6058364518490502,0.010205285259453184,-44174.004771038715
6.9520000000000005e-06,-1.6436817788722538,0.010028512034050863,-44212.60793011878
6.956000000000001e-06,-1.681440443955234,0.009851668431615036,-44209.19328779061
6.96e-06,-1.7193458030319673,0.00967489162306404,-44179.2109877178
6.964000000000001e-06,-1.7572603942989344,0.009498178564564096,-44177.31826224599
6.968e-06,-1.7950549700233727,0.00932139845952858,-44212.73425552158
6.972e-06,-1.8327673350171376,0.009144370110619136,-44301.440199194025
6.976000000000001e-06,-1.8705230578230627,0.008966938127992968,-44414.55111388421
6.98e-06,-1.9085396639424883,0.008789212111895083,-44448.456935069524
6.984e-06,-1.946899912485093,0.00861146237820226,-44426.4099113364
6.988000000000001e-06,-1.9853582839875752,0.008433693564764345,-44457.99680761514
6.992e-06,-2.0236890282112894,0.008255736230450195,-44520.67034947355
6.9960000000000004e-06,-2.0616525230434606,0.008077684231916465,-44505.32891738765
7.000000000000001e-06,-2.0990761784562224,0.007899785049870642,-44444.262105515234
7.004e-06,-2.1362307426946945,0.007721936136887718,-44480.194385956805
7.0080000000000005e-06,-2.1734223671066157,0.0075438139363131745,-44580.90590130454
7.012000000000001e-06,-2.2108362935079544,0.007365464346645426,-44593.8889325612
7.016e-06,-2.2486046774027226,0.00718718417363745,-44546.19757143713
7.0200000000000006e-06,-2.2867438548736057,0.007008940470575207,-44575.653959676805
7.024000000000001e-06,-2.3252302663259266,0.006830457517468276,-44665.82259378483
7.028e-06,-2.363886353432381,0.006651686672137776,-44719.60007147508
7.032000000000001e-06,-2.4024967075497075,0.0064727765993562395,-44735.43631928709
7.036e-06,-2.4408029862426623,0.006293832842891149,-44736.44191326844
7.04e-06,-2.4786265750349052,0.006114900858895836,-44729.55008438372
7.044000000000001e-06,-2.5161327435629888,0.005935977762228854,-44731.99824909916
7.048e-06,-2.5535182307423225,0.00575701995639348,-44746.90466859945
7.052e-06,-2.5908739703526873,0.005577966136528486,-44780.00526388955
7.056000000000001e-06,-2.6282296394164737,0.0053987621182602355,-44822.00387022833
7.06e-06,-2.665554050149912,0.00521944035330396,-44838.87860791851
7.0640000000000005e-06,-2.702921972149517,0.005040080378505633,-44841.10879123574
7.068000000000001e-06,-2.740622546399368,0.004860647561644011,-44875.2996395715
7.072e-06,-2.778734394749351,0.004681031413816441,-44932.77427422366
7.0760000000000005e-06,-2.8166976816572724,0.0045012271258347055,-44969.36971663551
7.080000000000001e-06,-2.8541157853637644,0.0043213262284733005,-44981.078964058936
7.084e-06,-2.891250468419132,0.004141429793402766,-44967.13857122231
7.088000000000001e-06,-2.928346946218328,0.003961602351369906,-44946.58244520034
7.092e-06,-2.965469916800187,0.0037817368054435425,-44986.1905179904
7.096e-06,-3.002587052838378,0.0036016359116197304,-45064.25639390959
7.100000000000001e-06,-3.0394198995364166,0.0034213381236130333,-45084.637609432946
7.104e-06,-3.0759273884067757,0.003241046574724146,-45061.13683502626
7.108e-06,-3.1128714689750794,0.003060781804108842,-45071.248472615844
7.112000000000001e-06,-3.150749450565921,0.0028804233005361563,-45108.003313717185
7.116e-06,-3.1889190041473308,0.002699960505190496,-45123.394359128404
7.1200000000000004e-06,-3.2267974889250364,0.002519454294903941,-45129.71078414311
7.124000000000001e-06,-3.2643590971979264,0.0023388252851996097,-45184.794068014584
7.128e-06,-3.30160075161906,0.00215793015291387,-45262.77207486561
7.1320000000000005e-06,-3.3383326184132187,0.0019768948922490727,-45254.85825752918
7.136000000000001e-06,-3.374473433344548,0.001796014946720463,-45185.114506767415
7.14e-06,-3.4106173380087808,0.0016153011765711893,-45171.77056788221
7.1440000000000005e-06,-3.447259415796514,0.0014345203712022247,-45218.6321165916
7.148000000000001e-06,-3.4841520617712467,0.0012534776633160297,-45302.72182649932
7.152e-06,-3.5210306635541255,0.0010720866310761372,-45392.79429345959
7.156000000000001e-06,-3.5578351895111084,0.000890530096100835,-45385.47319418364
7.16e-06,-3.5945445735508303,0.000709146518581349,-45306.31556557384
7.164e-06,-3.6312677195130156,0.0005279781358626184,-45277.875793784944
7.168000000000001e-06,-3.6680997248252245,0.0003468181778084199,-45302.10323331023
7.172e-06,-3.7049676150669724,0.00016551843849562671,-45347.76642309725
7.176e-06,-3.7417683010797864,-1.596977864842203e-05,-45396.342148918855
7.180000000000001e-06,-3.778353210794572,-0.0001975460906345948,-45391.813844159995
7.184e-06,-3.8146216147477237,-0.0003790425199169063,-45356.40079701138
7.1880000000000005e-06,-3.8506851876953614,-0.0005605286506102915,-45386.6645496752
7.192000000000001e-06,-3.8866809857894706,-0.0007422251929402619,-45461.606615305354
7.196e-06,-3.922833827670416,-0.0009241005836291596,-45476.088729156814
7.2000000000000005e-06,-3.959368093839101,-0.0011059499168893537,-45448.57790093199
7.204000000000001e-06,-3.996384844521182,-0.00128780327966361,-45478.10348618759
7.208e-06,-4.033848650152017,-0.0014698356152175406,-45538.06429078988
7.2120000000000006e-06,-4.071293862091118,-0.0016519159693027352,-45502.11275180288
7.216e-06,-4.108341268081074,-0.001833735515963964,-45407.660578821095
7.22e-06,-4.145094291730871,-0.0020154081074203224,-45428.63514935102
7.224000000000001e-06,-4.181651413802627,-0.0021973325864298133,-45533.604355384334
7.228e-06,-4.217864394140786,-0.0023795088976788442,-45554.551269144824
7.232e-06,-4.253674283822818,-0.002561640499739497,-45511.24976117381
7.236000000000001e-06,-4.289511084185293,-0.002743719743959565,-45528.372348850826
7.24e-06,-4.325698934916711,-0.002925943117964935,-45583.31465384705
7.2440000000000004e-06,-4.36199736133751,-0.0031082194926476646,-45554.872687511575
7.248000000000001e-06,-4.398319212038205,-0.0032902768033040556,-45473.782640676334
7.252e-06,-4.435258147689131,-0.0034722036187674063,-45489.62509100896
7.2560000000000005e-06,-4.473076701214481,-0.0036543325374300928,-45574.83424032994
7.260000000000001e-06,-4.510708863665785,-0.003836645764045123,-45581.77906717578
7.264e-06,-4.547353158497624,-0.0040188755496415995,-45533.11373107543
7.2680000000000005e-06,-4.583520961713986,-0.00420105864254061,-45558.43271842021
7.272000000000001e-06,-4.619679209930128,-0.004383447523730379,-45636.00787646005
7.276e-06,-4.655709266599054,-0.004566009900070545,-45645.18029363766
7.280000000000001e-06,-4.6914888503714085,-0.004748499002841819,-45599.37109199374
7.284e-06,-4.727176465160559,-0.004930870818398151,-45586.53668618456
7.288e-06,-4.7629068984487315,-0.005113235102343789,-45595.60528662723
7.292000000000001e-06,-4.798525398677798,-0.00529554160317322,-45557.64512807813
7.296e-06,-4.833993614747935,-0.005477657708938649,-45500.40775464627
7.3e-06,-4.86982694020349,-0.005659752942586756,-45547.20906940217
7.304000000000001e-06,-4.906363981538064,-0.005842177803832773,-45665.221553598756
7.308e-06,-4.943126191982434,-0.0060248972897132,-45694.521386629836
7.3120000000000005e-06,-4.979611830909472,-0.00620756727453351,-45640.47102351627
7.316000000000001e-06,-5.015432505867237,-0.006389999319272978,-45575.55134621303
7.32e-06,-5.050408358154007,-0.006572197192757077,-45523.38539584524
7.3240000000000005e-06,-5.085238606570113,-0.0067543357777341715,-45545.90709269665
7.328000000000001e-06,-5.120558323779138,-0.006936679333472741,-45625.870776581316
7.332e-06,-5.156368231472937,-0.007119290523709742,-45679.72434193273
7.3360000000000006e-06,-5.192464308780319,-0.007302057114321845,-45703.57096411183
7.340000000000001e-06,-5.2280823086693315,-0.007484886549669841,-45711.1467098783
7.344e-06,-5.262829798194064,-0.007667722556447811,-45706.85667911851
7.348000000000001e-06,-5.2978531747204025,-0.007850540664317571,-45702.19725575504
7.352e-06,-5.333941528258658,-0.00803333670545832,-45695.8233146322
7.356e-06,-5.370160946463672,-0.00821608621970143,-45678.93380691605
7.360000000000001e-06,-5.405754239430063,-0.008398755955324107,-45655.93400441398
7.364e-06,-5.441110867703885,-0.008581359736775039,-45645.95672106561
7.3680000000000004e-06,-5.476585977340659,-0.008763953449405204,-45650.89959401117
7.372000000000001e-06,-5.512131120866569,-0.008946597726270574,-45671.23883866644
7.376e-06,-5.547680160901305,-0.009129339866544059,-45699.83129808699
7.3800000000000005e-06,-5.583066061501739,-0.009312160015932455,-45710.24339610511
7.384000000000001e-06,-5.618210932647161,-0.009494997338237322,-45708.41775632068
7.388e-06,-5.6535733698116495,-0.00967786472184283,-45725.27404644667
7.3920000000000005e-06,-5.689503717073706,-0.009860807717238393,-45746.223651326785
7.396000000000001e-06,-5.725632363038573,-0.010043713880824074,-45706.85814150552
7.4e-06,-5.761618025261631,-0.010226381464142759,-45626.933517848614
7.404000000000001e-06,-5.797539235076472,-0.010408838488761351,-45601.57879143926
7.408e-06,-5.833448325243617,-0.010591292843685995,-45625.59867089455
7.412e-06,-5.869128352128408,-0.010773837908162096,-45646.93356715025
7.416000000000001e-06,-5.904401712438272,-0.010956442624230765,-45655.42446717694
7.42e-06,-5.939354531126948,-0.011139016431409634,-45631.47912227
7.424e-06,-5.974096954191967,-0.011321456717433195,-45588.66388950355
7.428000000000001e-06,-6.008709183681407,-0.011503802263635302,-45584.109211543335
7.432e-06,-6.043280915653289,-0.011686191088126024,-45610.30303382849
7.4360000000000005e-06,-6.077965880910701,-0.011868650522043037,-45619.41392466937
7.440000000000001e-06,-6.1128689640267035,-0.012051114566465052,-45612.60828632981
7.444e-06,-6.147935169112583,-0.012233561717083952,-45610.96702313478
7.4480000000000005e-06,-6.183076152402749,-0.012416010158310224,-45613.25358999556
7.452000000000001e-06,-6.218042840431421,-0.012598451580992981,-45607.45775137712
7.456e-06,-6.252646210163656,-0.012780858072851349,-45595.788177819755
7.4600000000000006e-06,-6.287066283133046,-0.012963231082042748,-45590.71641787139
7.464000000000001e-06,-6.321476016175321,-0.013145591899070637,-45589.692096066654
7.468e-06,-6.355743009388308,-0.013327928839094418,-45578.77791583725
7.472000000000001e-06,-6.389797923193586,-0.01351021081017031,-45562.20762210055
7.476e-06,-6.424107328831088,-0.013692456754044608,-45560.76431506048
7.48e-06,-6.459019612283009,-0.013874728952011183,-45575.33466822004
7.484000000000001e-06,-6.494128393200886,-0.014057083301211002,-45601.83993168139
7.488e-06,-6.5290289767544865,-0.014239537123545646,-45625.071235655225
7.4920000000000004e-06,-6.5636273644361,-0.014421966130026177,-45589.43200460237
7.496000000000001e-06,-6.597928891924393,-0.014604178541091525,-45516.77352806555
7.5e-06,-6.632250992755052,-0.014786230320407222,-45509.11612979485
7.5040000000000005e-06,-6.6667402891750545,-0.014968349404678402,-45550.426005786925
7.508000000000001e-06,-6.700696509266903,-0.015150537622789924,-45543.68304996495
7.512e-06,-6.733668665975098,-0.015332613166598215,-45494.088854191614
7.5160000000000005e-06,-6.766492422092642,-0.015514513866561474,-45456.26112743086
7.520000000000001e-06,-6.799894429510149,-0.015696304683945617,-45439.14756463242
7.524e-06,-6.833777714023411,-0.015878096423116266,-45456.72202070573
7.528000000000001e-06,-6.86801213960846,-0.01606000196465072,-45496.04874651604
7.532e-06,-6.902492279509145,-0.01624200041689667,-45503.17737647121
7.536e-06,-6.937058307524095,-0.016423960300494447,-45476.76442240979
7.540000000000001e-06,-6.971509917106299,-0.01660577663318401,-45431.40192236524
7.544e-06,-7.005696323280842,-0.01678739393892973,-45377.250950506714
7.548e-06,-7.039586757114292,-0.01696884338022834,-45347.46969878971
7.552000000000001e-06,-7.073222780295651,-0.017150221075107594,-45341.37774083159
7.556e-06,-7.106837700542468,-0.017331592267331126,-45344.21837094696
7.5600000000000005e-06,-7.140535362766084,-0.01751296742690935,-45343.361418159235
7.564000000000001e-06,-7.173959705228034,-0.017694246659836266,-45296.25504529179
7.568e-06,-7.206982891185189,-0.017875281945510205,-45221.387791690635
7.5720000000000005e-06,-7.24037888583963,-0.01805613439760152,-45204.838253960545
7.576000000000001e-06,-7.274653025605077,-0.018237013277614202,-45234.60175237469
7.58e-06,-7.309117587937295,-0.018417948492004524,-45233.00544279633
7.5840000000000006e-06,-7.343188558274993,-0.01859881596663766,-45200.73187376675
7.588000000000001e-06,-7.376943654958154,-0.018779556023477636,-45169.29654621589
7.592e-06,-7.410485933967987,-0.018960196593059354,-45150.98824465461
7.596000000000001e-06,-7.443887288670572,-0.01914086055764161,-45180.99404646731
7.6e-06,-7.477156697491504,-0.019321689719433655,-45233.586849568244
7.604e-06,-7.510054338579397,-0.019502551158120645,-45197.132493918514
7.608000000000001e-06,-7.542431662493666,-0.01968313547621448,-45095.026552992975
7.612e-06,-7.574564572490959,-0.019863443329485014,-45058.900082284905
7.6160000000000004e-06,-7.606765472756636,-0.02004371912931294,-45078.99983167029
7.620000000000001e-06,-7.639324992407156,-0.02022401359258521,-45068.23180445777
7.624e-06,-7.6724414061693285,-0.020404202088690298,-45026.01624809876
7.6280000000000005e-06,-7.7059757360846,-0.02058422031813578,-44983.09847463367
7.632e-06,-7.739705291714991,-0.0207640799983757,-44946.741645319125
7.636000000000001e-06,-7.773231745422673,-0.020943839917726487,-44933.21803006784
7.64e-06,-7.806263755667634,-0.02112357329537796,-44933.47079570228
7.644e-06,-7.838976449828844,-0.021303253023142427,-44906.39308652305
7.648e-06,-7.8715449610750445,-0.021482769750215947,-44851.97045022952
7.652e-06,-7.903895002740322,-0.021662045429386677,-44785.86913512785
7.656000000000001e-06,-7.93598993970848,-0.021841067152147346,-44724.992245199945
7.660000000000001e-06,-7.968250428703372,-0.02201997444978877,-44728.65657550416
7.664e-06,-8.001054025218146,-0.022198986204159454,-44777.22060986759
7.668e-06,-8.034216899227538,-0.022378084290243745,-44771.822432272194
7.672e-06,-8.067476215928684,-0.022557080251478664,-44726.158185180066
7.676e-06,-8.100542970754198,-0.022735995589907392,-44731.51102917701
7.680000000000001e-06,-8.133184241590701,-0.022915006516402273,-44773.95221825622
7.684000000000001e-06,-8.165405821483194,-0.023094082478175126,-44764.02866816452
7.688e-06,-8.197297125743463,-0.0232730154996501,-44702.48206935428
7.692e-06,-8.229108055902715,-0.023451674449036612,-44626.992623897546
7.696e-06,-8.260988754896836,-0.023630041961087804,-44556.76340169155
7.7e-06,-8.292689307655172,-0.023808259159809435,-44551.83595911585
7.704000000000001e-06,-8.324094620319324,-0.023986548698685932,-44592.93347912515
7.708e-06,-8.355850789237913,-0.024164897362168602,-44581.39826224159
7.712e-06,-8.388446619680678,-0.02434310723570272,-44523.538504810254
7.716e-06,-8.421421362436451,-0.024521119809724778,-44482.748506212185
7.72e-06,-8.45428491775136,-0.0246990044510353,-44459.572149041225
7.724000000000001e-06,-8.486761895728012,-0.02487678587416485,-44431.13941572758
7.728000000000001e-06,-8.518701789311915,-0.025054429779820874,-44390.81341227703
7.732e-06,-8.550363490959128,-0.025231854726553496,-44321.65995406414
7.736e-06,-8.582039736873819,-0.025408977397170854,-44239.67535460816
7.74e-06,-8.614022958496843,-0.025585885336304376,-44214.29421214462
7.744e-06,-8.646480728183114,-0.025762788278525937,-44237.17689862739
7.748000000000001e-06,-8.67894987643621,-0.025939758482810667,-44247.92524373023
7.752e-06,-8.71106930835848,-0.02611673046736833,-44238.067035129294
7.756e-06,-8.743405707246971,-0.026293603463909868,-44198.431235632845
7.76e-06,-8.776350960434623,-0.02647027052266269,-44135.09814077169
7.764e-06,-8.809073379425717,-0.02664669208913681,-44075.685096282046
7.768e-06,-8.840912171236676,-0.02682289012014269,-44023.33040664978
7.772000000000001e-06,-8.872384140223398,-0.026998895372705004,-43979.29587450222
7.776e-06,-8.90400559417607,-0.027174752217584648,-43949.12656534955
7.78e-06,-8.935752243616765,-0.02735055888656247,-43954.20792355564
7.784e-06,-8.967464624965013,-0.027526426852719593,-43979.775154995936
7.788e-06,-8.998793457982131,-0.027702303968414572,-43958.7826924883
7.792000000000001e-06,-9.029557397740653,-0.02787801789216028,-43898.17918035795
7.796000000000001e-06,-9.060212851122495,-0.0280535197121545,-43852.73081674541
7.8e-06,-9.091151213694745,-0.02822887183991208,-43823.333062075035
7.804e-06,-9.122335826320336,-0.028404100910240378,-43791.202102066454
7.808e-06,-9.15369832752377,-0.02857920629297843,-43761.489266953016
7.812e-06,-9.185205090508042,-0.028754253946984956,-43762.33773630219
7.816000000000001e-06,-9.216811045909992,-0.028929328665259768,-43775.02140109937
7.82e-06,-9.248374545070606,-0.02910430573571523,-43713.51382666155
7.824e-06,-9.279803029862977,-0.02927893162124062,-43599.42893602884
7.828e-06,-9.311192550650254,-0.029453239049525407,-43554.28520635859
7.832e-06,-9.3425528956406,-0.029627476976331044,-43564.67819645181
7.836000000000001e-06,-9.373527349221392,-0.029801660168897504,-43526.91808677198
7.840000000000001e-06,-9.403866090140347,-0.029975608756927365,-43447.37592815142
7.844e-06,-9.433901100419089,-0.030149292512063493,-43394.50163994232
7.848e-06,-9.463945996059115,-0.030322813913838842,-43366.1992477247
7.852e-06,-9.493975521602282,-0.030496197514849045,-43325.60125736943
7.856e-06,-9.524041195903205,-0.03066940187368135,-43276.578158776225
7.860000000000001e-06,-9.554666456066045,-0.030842455082891226,-43250.026446157484
7.864000000000001e-06,-9.586146621755063,-0.031015435737816958,-43240.3010167015
7.868e-06,-9.617677305711746,-0.031188339968723645,-43211.81443667086
7.872e-06,-9.648547338501032,-0.03136109251511766,-43164.45876032643
7.876e-06,-9.678836340165141,-0.03153364695120885,-43112.75928526732
7.88e-06,-9.708713604315445,-0.03170598203097103,-43054.78059581721
7.884000000000001e-06,-9.738401373791943,-0.031878044813879985,-42976.61085865272
7.888e-06,-9.768098007026715,-0.03204978343835595,-42892.701379356695
7.892e-06,-9.797865098583369,-0.03222130315499364,-42867.15693948407
7.896e-06,-9.82773345286138,-0.032392819998304644,-42891.26471601051
7.9e-06,-9.857720772832685,-0.032564407839532655,-42902.65589798709
7.904000000000001e-06,-9.887898078699642,-0.03273598227552672,-42884.56209904015
7.908000000000001e-06,-9.918549583566524,-0.03290734301379975,-42795.80703746656
7.912e-06,-9.949773643786672,-0.033078262264350684,-42663.81823803163
7.916e-06,-9.980752207969395,-0.03324882423383015,-42617.16650169448
7.92e-06,-10.010863672153677,-0.033419347251529646,-42644.3423480491
7.924e-06,-10.040741203348684,-0.033589923077492576,-42643.57063340809
7.928000000000001e-06,-10.070889777628388,-0.03376041931013888,-42604.54568973772
7.932000000000001e-06,-10.100736074517593,-0.03393068689560787,-42529.24704475002
7.936e-06,-10.129798070668032,-0.0341006158682296,-42435.23926614493
7.94e-06,-10.158431800923761,-0.03427027242689246,-42393.04006528048
7.944e-06,-10.187042469768697,-0.034439837133192645,-42389.313084804184
7.948e-06,-10.215843775572568,-0.03460929423970823,-42339.24017298312
7.952000000000001e-06,-10.245007770397441,-0.03477847814764083,-42252.71379330932
7.956e-06,-10.274616161228515,-0.03494739740326844,-42206.91402052389
7.96e-06,-10.304613364337229,-0.03511620844287301,-42198.60578175661
7.964e-06,-10.334612047183608,-0.0352849675093269,-42180.927445179164
7.968e-06,-10.364303725052045,-0.03545361439586563,-42142.515824180155
7.972000000000001e-06,-10.393516431662036,-0.035622014299892445,-42057.436189220796
7.976000000000001e-06,-10.422120627103737,-0.03579002212932064,-41946.478524873164
7.98e-06,-10.450427178173392,-0.03595772732244642,-41906.11803804489
7.984e-06,-10.478801175296201,-0.03612538689781498,-41923.6696462297
7.988e-06,-10.507362219826893,-0.036293043523771294,-41904.643331920175
7.992e-06,-10.536120916338216,-0.03646055602243626,-41851.60600055591
7.996000000000001e-06,-10.56490677527515,-0.03662789294706422,-41816.8563134177
8.000000000000001e-06,-10.5936683958011,-0.036795106156524336,-41789.74841663421
8.004e-06,-10.622885236539243,-0.03696209231373954,-41703.33019099933
8.008e-06,-10.652843207700801,-0.0371286455490209,-41573.287449672214
8.012e-06,-10.682836917511661,-0.03729478008307629,-41493.979578016304
8.016e-06,-10.712259880253946,-0.037460698160649925,-41465.05920879549
8.020000000000001e-06,-10.741234356234127,-0.03762651421925446,-41442.97009346726
8.024e-06,-10.769858450976367,-0.03779223075190923,-41415.29623394587
8.028e-06,-10.797920471883693,-0.03795776192347974,-41350.28955130409
8.032e-06,-10.825374127419744,-0.03812298973197231,-41263.614694974145
8.036e-06,-10.852929304232582,-0.038287985565522376,-41234.302080051784
8.040000000000001e-06,-10.88117105768785,-0.03845293828751279,-41242.058915147354
8.044000000000001e-06,-10.909902400402785,-0.038617756868796774,-41167.231726842314
8.048e-06,-10.938839926145041,-0.03878215405701316,-41031.3623813774
8.052e-06,-10.967598032542142,-0.03894617258594692,-40977.90208549396
8.056e-06,-10.995889584758006,-0.03911011565632088,-40993.633101482534
8.06e-06,-11.02399914477071,-0.03927402003497795,-40958.55622704442
8.064000000000001e-06,-11.052122069088922,-0.0394376820337496,-40872.44315877767
8.068e-06,-11.079803058512427,-0.039601004912885235,-40788.996409063104
8.072e-06,-11.106747665279451,-0.039764020458444696,-40718.77637066447
8.076e-06,-11.13351317481103,-0.039926820451242316,-40681.22002814027
8.08e-06,-11.160598739241797,-0.040089499718289005,-40658.41349519732
8.084000000000001e-06,-11.187954157807841,-0.04025195002300481,-40566.738862696875
8.088000000000001e-06,-11.21554585201673,-0.0404139344186039,-40425.45893684222
8.092e-06,-11.243560417505144,-0.0405754923092682,-40353.48639533872
8.096e-06,-11.272073233971815,-0.040736884138842334,-40342.42839172323
8.1e-06,-11.300740969410231,-0.04089817359656878,-40302.300471490555
8.104e-06,-11.329192875913849,-0.041059245555087005,-40233.67878761492
8.108000000000001e-06,-11.357068714785928,-0.04122007420390863,-40180.6456231949
8.112000000000001e-06,-11.38414023324134,-0.04138071407326719,-40139.289056082074
8.116e-06,-11.410786538103274,-0.04154113809001787,-40072.7193192874
8.12e-06,-11.43741115101284,-0.04170125465688422,-39985.56411387539
8.124e-06,-11.464175763983496,-0.041861054703092725,-39914.45899037572
8.128e-06,-11.49121345588608,-0.04202060683095397,-39861.604940238154
8.132000000000001e-06,-11.518618848738434,-0.04217996829324594,-39819.12620574374
8.136e-06,-11.546345339250767,-0.042339171799726474,-39782.627034547455
8.14e-06,-11.573892549148802,-0.04249821162334511,-39737.28477476432
8.144e-06,-11.600947885112545,-0.0426570433697441,-39678.58842472772
8.148e-06,-11.627985883598795,-0.04281558951710218,-39594.485254302206
8.152000000000001e-06,-11.655278122083928,-0.042973757594106834,-39489.553248021206
8.156000000000001e-06,-11.68215874828541,-0.043131514356781475,-39388.82808929104
8.16e-06,-11.708152931739574,-0.04328890643264126,-39307.20984063016
8.164e-06,-11.733869741970139,-0.04344611260734866,-39295.87751306087
8.168e-06,-11.759917068963272,-0.04360336872172806,-39332.17967663494
8.172e-06,-11.786335113643029,-0.043760624677106764,-39295.79801271145
8.176000000000001e-06,-11.813042967315983,-0.043917603816508645,-39193.771688222056
8.180000000000001e-06,-11.839782593459496,-0.04407421811127862,-39113.37569675847
8.184e-06,-11.866386185113425,-0.04423055655714253,-39055.8472352244
8.188e-06,-11.893205964353681,-0.044386637584533754,-38984.66646038281
8.192e-06,-11.920509400996494,-0.04454241315383225,-38903.11818885687
8.196e-06,-11.947853053805602,-0.04469790483342749,-38842.7216087617
8.200000000000001e-06,-11.974739978494489,-0.044853185452201225,-38797.58777809977
8.204e-06,-12.0008759193263,-0.04500823548748477,-38727.42986369896
8.208e-06,-12.026160153145154,-0.04516295719608285,-38633.424435331995
8.212e-06,-12.05113410871828,-0.04531730418624544,-38540.07064595924
8.216e-06,-12.07627157362405,-0.04547128795865353,-38451.815558078895
8.220000000000001e-06,-12.101555819019708,-0.0456249431578521,-38375.7840412003
8.224000000000001e-06,-12.126905237513899,-0.04577832037023084,-38312.82214816605
8.228e-06,-12.152098210075035,-0.045931472182596786,-38263.08403483312
8.232e-06,-12.17703424500525,-0.046084435886675455,-38218.76800449391
8.236e-06,-12.202215372621453,-0.04623716613039543,-38146.35385549037
8.24e-06,-12.228035808330327,-0.04638956321196792,-38052.18693074892
8.244000000000001e-06,-12.254176308555813,-0.046541627446318554,-37979.9302445622
8.248000000000001e-06,-12.280273157326732,-0.04669344636847659,-37929.53083445066
8.252e-06,-12.306093078396062,-0.04684506402917708,-37879.299515822546
8.256e-06,-12.331478239419008,-0.04699646270073527,-37820.03626326636
8.26e-06,-12.356485378297608,-0.04714754842341269,-37722.82507543538
8.264e-06,-12.381168296766587,-0.04729820273864888,-37604.332542653945
8.268000000000001e-06,-12.405643411452626,-0.047448512865576664,-37550.73092123156
8.272e-06,-12.43005536924694,-0.04759870008629625,-37542.8794385901
8.276e-06,-12.454404208862833,-0.047748696538182464,-37455.34650451306
8.28e-06,-12.47870712343033,-0.047898221922652404,-37307.345730451845
8.284e-06,-12.50316407027881,-0.04804732549269036,-37244.43928851895
8.288000000000001e-06,-12.527926421136833,-0.0481963213682665,-37253.49849954466
8.292000000000001e-06,-12.55293205987397,-0.048345238218895026,-37204.92681471248
8.296e-06,-12.5780223317245,-0.04849384654837395,-37099.237924776
8.3e-06,-12.60278288603488,-0.0486420522924733,-37003.63412489535
8.304e-06,-12.626901150147226,-0.04878990860252032,-36924.5208986082
8.308e-06,-12.650536018159436,-0.048937469477594184,-36855.91663831691
8.312000000000001e-06,-12.673921817379158,-0.04908476736960324,-36793.02936621167
8.316000000000001e-06,-12.697432554895293,-0.04923178949542561,-36718.03354496474
8.32e-06,-12.721350039943193,-0.049378487622929,-36631.03020675677
8.324e-06,-12.745424521431074,-0.049524832653924246,-36541.48529086306
8.328e-06,-12.769402724785325,-0.04967080907406985,-36446.72478193083
8.332000000000001e-06,-12.793372641299188,-0.04981636307222495,-36330.2742956166
8.336000000000001e-06,-12.817504453425565,-0.049961437410942645,-36206.89506322321
8.34e-06,-12.842019869673548,-0.050106150150859195,-36149.4748950777
8.344e-06,-12.866985572023372,-0.05025074200247241,-36146.45091152381
8.348e-06,-12.891886552265133,-0.05039525482207895,-36109.95889173786
8.352e-06,-12.916232187231635,-0.05053955322445508,-36039.24229632157
8.356000000000001e-06,-12.9398343669419,-0.050683583840240604,-35976.06559643843
8.360000000000001e-06,-12.962647795935952,-0.05082735981508311,-35911.92182480827
8.364e-06,-12.985294029093629,-0.05097075962442368,-35787.98284550177
8.368e-06,-13.008334911089358,-0.05111358807753523,-35626.24371026912
8.372e-06,-13.031451604527104,-0.051255948055086674,-35553.74506544581
8.376e-06,-13.054360887969542,-0.05139816384251161,-35554.148647016686
8.380000000000001e-06,-13.077578824072823,-0.05154025158687339,-35489.72353387052
8.384e-06,-13.101507779676009,-0.05168196751051012,-35368.238284518884
8.388e-06,-13.125596108059524,-0.05182329505252481,-35295.532722816715
8.392e-06,-13.14928537290078,-0.05196441040471059,-35262.143370068785
8.396e-06,-13.172504789565043,-0.05210527688437884,-35171.096464049864
8.400000000000001e-06,-13.195232768370394,-0.052245666293855866,-35023.60827445881
8.404000000000001e-06,-13.217317472153905,-0.05238546511057469,-34875.800084947296
8.408e-06,-13.238712441316311,-0.05252471743080901,-34750.360032240664
8.412e-06,-13.260052096907074,-0.05266365467495182,-34718.26203915488
8.416e-06,-13.281921896942565,-0.05280258576060811,-34747.28078898694
8.42e-06,-13.304185969837942,-0.052941394650906116,-34657.16436001257
8.424000000000001e-06,-13.326669294425766,-0.053079644481680004,-34467.75102692735
8.428000000000001e-06,-13.349505495530952,-0.05321730474001596,-34362.37814104359
8.432e-06,-13.372718858637791,-0.053354699528410696,-34335.01605634812
8.436e-06,-13.395590135557654,-0.053491892856168226,-34261.64782241102
8.44e-06,-13.417560765454713,-0.05362870644293294,-34145.1455599428
8.444e-06,-13.439259878740197,-0.05376512527299982,-34064.269473491586
8.448000000000001e-06,-13.46123613170224,-0.053901274266458146,-34010.22725566894
8.452e-06,-13.48307373079876,-0.05403709827175901,-33901.77539478503
8.456e-06,-13.504382630490356,-0.054172404820712776,-33751.49908209507
8.46e-06,-13.525293163576372,-0.05430722603201952,-33659.10657126866
8.464e-06,-13.546004590019177,-0.054441780132268185,-33617.94355305745
8.468000000000001e-06,-13.566864286049025,-0.05457610538599018,-33544.68330793323
8.472000000000001e-06,-13.588154109170949,-0.054710076300784574,-33440.77408926087
8.476e-06,-13.609624066962567,-0.054843673077143565,-33357.61409026037
8.48e-06,-13.63097330147785,-0.054976970627616834,-33291.16114636698
8.484e-06,-13.65211910886003,-0.05510994392890034,-33195.48949538011
8.488e-06,-13.673031033310576,-0.05524247518515326,-33070.13863107871
8.492000000000001e-06,-13.693643159070335,-0.0553744913734603,-32937.95552243587
8.496000000000001e-06,-13.713897158789722,-0.0555059909512046,-32811.833349706016
8.5e-06,-13.733973589619398,-0.05563708930425661,-32737.343176319893
8.504e-06,-13.75408381898764,-0.055767971868307155,-32703.938848948856
8.508e-06,-13.774342855246967,-0.055898658180340365,-32639.217167651885
8.512e-06,-13.794804003924916,-0.056029020556112426,-32541.97071837594
8.516000000000001e-06,-13.815285761155096,-0.056158997336823016,-32446.419636916155
8.52e-06,-13.835648511806165,-0.056288598012296756,-32353.918099971514
8.524e-06,-13.856067802033067,-0.056417809399498246,-32251.775500769396
8.528e-06,-13.876647975042399,-0.056546598405354837,-32142.727427522
8.532e-06,-13.897054049707965,-0.05667497616566734,-32046.152728725603
8.536000000000001e-06,-13.91700643820672,-0.056802989567489075,-31960.548182133352
8.540000000000001e-06,-13.936786499512227,-0.056930647421134815,-31868.378640734336
8.544e-06,-13.956663564941366,-0.05705792404674609,-31769.934164922623
8.548e-06,-13.976246182686895,-0.05718481644534928,-31676.265136671067
8.552e-06,-13.995191574426842,-0.05731133902472553,-31585.02455144664
8.556e-06,-14.014060746727093,-0.057437467852755414,-31479.389463494714
8.560000000000001e-06,-14.033377640886473,-0.05756314950478112,-31361.436549354014
8.564000000000001e-06,-14.052815822908302,-0.05768837241674567,-31250.019432912697
8.568e-06,-14.072054179016249,-0.05781316370780325,-31145.626095898366
8.572e-06,-14.091286741238484,-0.05793753478483406,-31039.912419500397
8.576e-06,-14.110655061254985,-0.05806148341994005,-30934.405133493925
8.580000000000001e-06,-14.129898808549948,-0.058185033766049284,-30840.767921117844
8.584000000000001e-06,-14.148779290419183,-0.05830822369128056,-30754.194694516384
8.588e-06,-14.16730161213465,-0.0584310243361702,-30646.127750322015
8.592e-06,-14.185501944750811,-0.058553361833693876,-30522.621011511896
8.596e-06,-14.203429995977304,-0.05867526220424358,-30427.56426333775
8.6e-06,-14.221180910886241,-0.05879683430545748,-30358.486343606095
8.604000000000001e-06,-14.23901996548946,-0.058918109531704455,-30279.126779874467
8.608000000000001e-06,-14.257193588357277,-0.05903903806534262,-30185.140039206242
8.612e-06,-14.275663862514461,-0.05915956280316703,-30077.228873017284
8.616e-06,-14.294283649218404,-0.05927963888690478,-29960.81299585594
8.62e-06,-14.312822785866238,-0.05939928135299659,-29860.420050044264
8.624e-06,-14.331165857753737,-0.05951854534681872,-29771.576861015605
8.628000000000001e-06,-14.34960718429464,-0.0596374077200135,-29659.609736369934
8.632000000000001e-06,-14.368302175854607,-0.05975579128656111,-29532.173537434588
8.636e-06,-14.386559888439104,-0.05987374470388881,-29444.53512642983
8.64e-06,-14.403828775016876,-0.059991407362054945,-29386.79395663969
8.644e-06,-14.420681398841117,-0.06010874355304611,-29281.301538934298
8.648000000000001e-06,-14.43768494065433,-0.06022556179617265,-29127.820024334404
8.652000000000001e-06,-14.454789083128373,-0.06034175787981983,-28970.22179925033
8.656e-06,-14.471894853616012,-0.060457353402975665,-28827.53977868488
8.66e-06,-14.488888422348252,-0.060572533439551386,-28762.478509170287
8.664e-06,-14.50570754849652,-0.06068756834049779,-28754.971964028602
8.668e-06,-14.522721401292163,-0.060802428967567955,-28675.341571050278
8.672000000000001e-06,-14.540197055655511,-0.060916829381310135,-28524.8653000335
8.676000000000001e-06,-14.55758319213374,-0.0610306497704726,-28385.329281198716
8.68e-06,-14.574428476401389,-0.061143951362225224,-28265.466595130853
8.684e-06,-14.591061439471714,-0.06125679816600439,-28157.935294451476
8.688e-06,-14.60774080971167,-0.06136923760519436,-28061.78430052688
8.692e-06,-14.624182676602247,-0.06148131497849746,-27976.90235101864
8.696000000000001e-06,-14.640203618262474,-0.06159306876964378,-27899.993222138593
8.7e-06,-14.656379843019877,-0.06170450022458084,-27815.734246411215
