Repository: yedderssi/caracterisation2

File: configur/Ferrite_N49/Fichier auto/Fair-Rite-77/Fair-Rite-77_Ferrite Mn-Zn_Sinusoïdale B_50000.0_0.05.csv (part 4 of 5)
Bmax (T) =,0.04971758029971401,Freq(Hz) =,50000.0,Hc =,1.6920750634294464,Br (T) =,0.007345976679769455,Hmax =,11.71286019325031,µr =,3377.8251138981304,W(J/m³) =,0.2329708728844232,P(W/m³) =,11648.54364422116
temps (s),ChampH (A/m),ChampB (T),dB/dt (T/s)
1.3056e-05,-0.4278920785020361,0.005724899188578689,-15025.153284830365
1.3064e-05,-0.45606434712695976,0.005604669690397134,-15032.221260556815
1.3072000000000001e-05,-0.48349906146796,0.005484567011894322,-14993.448365143146
1.308e-05,-0.5121906709939217,0.005364694143573729,-14974.76871500895
1.3088e-05,-0.5401765745355344,0.005244645989455093,-15037.269814647141
1.3096000000000001e-05,-0.5680882556597653,0.005124331675564818,-15041.308657919397
1.3104e-05,-0.5950308258569675,0.005004134690071629,-15007.937715382366
1.3112e-05,-0.623056324953745,0.004884024539708765,-15019.599875331012
1.3120000000000001e-05,-0.6523188558217037,0.0047636464120947904,-15074.932028160938
1.3128e-05,-0.6807975793087658,0.00464308936372388,-15064.330064571259
1.3136000000000001e-05,-0.7089661565801282,0.004522680137016707,-15037.97661221978
1.3144000000000002e-05,-0.736398125340402,0.004402350071637673,-15044.5397325372
1.3152e-05,-0.7638973689101236,0.004281916611870889,-15063.825209162236
1.3160000000000001e-05,-0.7920320639242567,0.004161230320515238,-15107.747629748033
1.3168000000000002e-05,-0.8208909256221655,0.0040402768596771305,-15130.617579777192
1.3176e-05,-0.8487220194744127,0.003919491616661337,-15065.693174175649
1.3184000000000001e-05,-0.8766846985046948,0.003798873177872664,-15088.91652299113
1.3192e-05,-0.903906037320208,0.0036780697600621434,-15111.937929643002
1.32e-05,-0.931233671391817,0.0035571235691419256,-15124.60980040971
1.3208000000000001e-05,-0.9593274295133756,0.0034362331142588623,-15098.003920353709
1.3216e-05,-0.9879008532563074,0.0033153806245025843,-15115.1185187199
1.3224e-05,-1.0161342094142087,0.0031942985265062556,-15155.405980360669
1.3232000000000001e-05,-1.0443914744036011,0.003073063760234236,-15153.285587642733
1.324e-05,-1.0720530256973064,0.0029519206757045164,-15132.48554479062
1.3248000000000001e-05,-1.099456911120216,0.002830821008739953,-15142.431196348547
1.3256000000000001e-05,-1.1269740398440018,0.002709710234956389,-15135.262249540287
1.3264e-05,-1.155237624255952,0.00258843306083003,-15184.0312820528
1.3272000000000001e-05,-1.1835953978132803,0.002466885284204407,-15202.912874350603
1.3280000000000002e-05,-1.2116024126209157,0.0023454348437016445,-15159.697251337444
1.3288e-05,-1.2388830072717163,0.0022242348114817853,-15140.310803630611
1.3296000000000001e-05,-1.2670001648616587,0.0021029531946278024,-15180.093409862353
1.3304e-05,-1.2949216234859395,0.001981350287791538,-15220.633299207635
1.3312e-05,-1.3235636777916662,0.0018596076369780325,-15215.029404167379
1.3320000000000001e-05,-1.3519650337844276,0.0017380447146901374,-15175.701167803769
1.3328e-05,-1.3801973893452484,0.0016165215750084986,-15205.083752609442
1.3336e-05,-1.4075469238462175,0.0014947843766334047,-15229.215841161184
1.3344000000000001e-05,-1.4347874050602385,0.0013729668052771932,-15225.176997888924
1.3352e-05,-1.4623121683331983,0.0012512362709935247,-15207.456573031894
1.336e-05,-1.4900140610975954,0.0011295004862135777,-15226.489621952413
1.3368000000000001e-05,-1.5180998048318826,0.001007561951501366,-15258.144056098728
1.3376e-05,-1.5461848902383823,0.000885695308199425,-15208.51676939086
1.3384000000000001e-05,-1.5734540395089087,0.000763980525404493,-15220.178929339505
1.3392000000000002e-05,-1.6006359533578454,0.0006421522511136121,-15236.889643378468
1.34e-05,-1.6282646262677516,0.000520203013466752,-15250.419768340536
1.3408000000000001e-05,-1.6568898451617344,0.00039813967849742257,-15265.41397398879
1.3416000000000002e-05,-1.6847645430733222,0.0002761627747741225,-15228.811956833955
1.3424e-05,-1.7119222962487164,0.0001542187876235196,-15257.184830821569
1.3432000000000001e-05,-1.7387518439709868,3.2087600087219316e-05,-15275.612053251243
1.344e-05,-1.7661564119666693,-9.002157575322188e-05,-15251.681906863118
1.3448e-05,-1.7941440248889315,-0.00021212671275041905,-15274.602342433176
1.3456000000000001e-05,-1.8218961652753867,-0.0003342118574734177,-15246.683838313695
1.3464e-05,-1.8499241019760537,-0.0004563563731924913,-15289.445091458721
1.3472e-05,-1.8776985381380211,-0.0005786806174372036,-15291.61596971756
1.3480000000000001e-05,-1.9047494554596824,-0.0007008582516711362,-15252.792588762992
1.3488e-05,-1.9325481719911524,-0.0008229849964798127,-15278.893613409953
1.3496000000000001e-05,-1.96117796270297,-0.0009452480522489515,-15286.870328872661
1.3504000000000001e-05,-1.9895964312866263,-0.0010675904712883918,-15298.73443098492
1.3512e-05,-2.0174891198507265,-0.0011899536903706568,-15292.070339585694
1.3520000000000001e-05,-2.0444861781396932,-0.001312159394565332,-15259.355709080404
1.3528000000000002e-05,-2.072380998733503,-0.0014343467220231177,-15287.476155363502
1.3536e-05,-2.0999843734213846,-0.0015568022286741548,-15326.400507399881
1.3544000000000001e-05,-2.1277763256020594,-0.0016793966715337866,-15322.210207504915
1.3552e-05,-2.1550761701156254,-0.0018018047217763752,-15279.80235314621
1.356e-05,-2.182491902162387,-0.0019241178592020874,-15298.482003280404
1.3568000000000001e-05,-2.21023594821865,-0.0020466024455247115,-15322.664577373043
1.3576e-05,-2.237042241724021,-0.0021692481816938743,-15338.769464921175
1.3584e-05,-2.265248268760169,-0.0022919050246820575,-15325.44128212272
1.3592000000000001e-05,-2.292629874352467,-0.002414506737459579,-15324.986912254595
1.36e-05,-2.3202454792154943,-0.0025370638210189104,-15314.283977583109
1.3608e-05,-2.347054527256949,-0.0026596019220148878,-15320.241271409684
1.3616000000000001e-05,-2.37452381167011,-0.0027821757667738285,-15323.219918322977
1.3624e-05,-2.4012489152736474,-0.002904772834881557,-15326.047108613559
1.3632000000000001e-05,-2.4290093065997933,-0.0030274389672092696,-15340.48597331188
1.3640000000000002e-05,-2.456227387850396,-0.003150177394831556,-15344.120932256916
1.3648e-05,-2.483584269237068,-0.003272904917576976,-15337.759754103103
1.3656000000000001e-05,-2.5111939338603655,-0.003395482195352696,-15306.559689824917
1.3664000000000002e-05,-2.538231818738147,-0.0035180590692440923,-15337.658783021301
1.3672e-05,-2.5647971684227806,-0.0036410024681624168,-15398.190946564264
1.3680000000000001e-05,-2.5923229879907588,-0.003763974138983674,-15344.72675874775
1.3688e-05,-2.6203396483707753,-0.003886637040236741,-15320.99855452324
1.3696e-05,-2.647023574597699,-0.004009339320211741,-15354.57143922388
1.3704000000000001e-05,-2.6743789538874245,-0.0041321872004867035,-15357.398629514459
1.3712e-05,-2.7015342998197656,-0.004254954505838359,-15334.427708403497
1.372e-05,-2.728647802621311,-0.004377639620729446,-15336.851014366852
1.3728000000000001e-05,-2.756335203437419,-0.004500369970665189,-15345.736469565816
1.3736e-05,-2.783685121271259,-0.004623110215766918,-15339.324805871107
1.3744000000000001e-05,-2.8109724984019895,-0.00474591043769127,-15360.730675214076
1.3752000000000001e-05,-2.8379972165055634,-0.0048688358637570565,-15370.625841231102
1.376e-05,-2.864924560196961,-0.004991784715113801,-15366.58699795885
1.3768000000000001e-05,-2.892129410456912,-0.005114512641743579,-15315.39465948298
1.3776000000000002e-05,-2.9198610996525183,-0.00523705902236827,-15321.200496686852
1.3784e-05,-2.9466417590008516,-0.005359700921636322,-15339.274320330205
1.3792000000000001e-05,-2.973284802285754,-0.0054824930658741305,-15358.761739118845
1.3800000000000002e-05,-2.99938399757674,-0.005605387594788887,-15364.87048956814
1.3808e-05,-3.0261245384645545,-0.005728207607045248,-15340.132574525558
1.3816000000000001e-05,-3.0530375874438898,-0.005850894741357976,-15331.651003653815
1.3824e-05,-3.0797931733277606,-0.0059735905591837115,-15342.303452784396
1.3832e-05,-3.105737710951991,-0.006096388357802101,-15357.146201809943
1.3840000000000001e-05,-3.1321216000298135,-0.006219207158405505,-15347.553949038333
1.3848e-05,-3.1584887401915154,-0.006341990013303756,-15348.159775529171
1.3856e-05,-3.185348767354614,-0.006464850413992866,-15366.940396745169
1.3864000000000001e-05,-3.2114785089239573,-0.006587676080629829,-15339.476262493814
1.3872e-05,-3.2384907419524143,-0.006710379168373455,-15336.295673416915
1.3880000000000001e-05,-3.2651303284703648,-0.006833013999665807,-15322.412149668531
1.3888000000000002e-05,-3.290881876669814,-0.0069557407146426005,-15359.26659452788
1.3896e-05,-3.31705654179358,-0.007078574458966087,-15349.169486347235
1.3904000000000001e-05,-3.343756829672136,-0.007201339139069638,-15342.00053953898
1.3912000000000002e-05,-3.3700817440254416,-0.007324053939458778,-15336.699557744141
1.392e-05,-3.396185562245312,-0.007446675846452631,-15318.777190723493
1.3928000000000001e-05,-3.4224809328831536,-0.0075693106777449835,-15339.930632361946
1.3936e-05,-3.4484058683278542,-0.00769203012280386,-15339.930632361946
1.3944e-05,-3.4746148746161767,-0.007814667377402175,-15319.383017214335
1.3952000000000001e-05,-3.501278279101531,-0.007937157416163219,-15303.126673043496
1.396e-05,-3.5276687796338475,-0.00805960262376391,-15308.17522713382
1.3968e-05,-3.5542303320296225,-0.008182080747937298,-15311.355816210726
1.3976000000000001e-05,-3.580505594182754,-0.008304610165420246,-15320.998554523238
1.3984e-05,-3.6064249891023423,-0.008427091520668225,-15299.340257475755
1.3992000000000001e-05,-3.6326749613335356,-0.008549509466076856,-15305.146094679627
1.4000000000000001e-05,-3.659042998996524,-0.008671902370657198,-15293.080050403754
1.4008e-05,-3.6854499889580987,-0.008794253675151811,-15294.746073253564
1.4016000000000001e-05,-3.711516473395946,-0.008916573476668929,-15285.204306022857
1.4024000000000002e-05,-3.7382792526139523,-0.00903892619475871,-15302.97521642079
1.4032e-05,-3.7637349982365795,-0.009161288202187994,-15287.526640904405
1.4040000000000001e-05,-3.789262725908929,-0.00928342968877464,-15247.845005754472
1.4048000000000002e-05,-3.815801813032719,-0.009405533210234525,-15278.035359214597
1.4056e-05,-3.8416992192799393,-0.00952780636311182,-15290.252860113176
1.4064000000000001e-05,-3.867892292463118,-0.009650053667392198,-15271.573209978988
1.4072e-05,-3.8935364580953475,-0.009772107713021972,-15241.938197468791
1.408e-05,-3.9194781979356867,-0.009894054729305058,-15244.815873300278
1.4088000000000001e-05,-3.9453877463334646,-0.010016109784645679,-15268.947961852018
1.4096e-05,-3.970855178475678,-0.010138110921428587,-15231.336233879116
1.4104e-05,-3.996691569706449,-0.01025993980154596,-15225.883795461572
1.4112000000000001e-05,-4.022817738744497,-0.010381770095258477,-15231.689632665439
1.412e-05,-4.048421524245114,-0.010503701158110614,-15251.076080372275
1.4128000000000001e-05,-4.073623177183508,-0.010625660896750004,-15238.858579473695
1.4136000000000002e-05,-4.099058400409301,-0.010747466149634234,-15212.454641581315
1.4144e-05,-4.124741936402281,-0.01086908702932306,-15192.765280629057
1.4152000000000001e-05,-4.150241473491432,-0.010990767683892342,-15227.398361688665
1.4160000000000002e-05,-4.176244671965913,-0.011112632711657003,-15238.858579473695
1.4168e-05,-4.201791905056271,-0.011234448061649388,-15214.978918626473
1.4176000000000001e-05,-4.226657579075157,-0.011356085096711328,-15194.279846856152
1.4184e-05,-4.251700066745405,-0.011477612881062728,-15187.666240997833
1.4192e-05,-4.278002913575537,-0.011599190545128564,-15206.749775459246
1.4200000000000001e-05,-4.304298531250118,-0.011720774469401474,-15189.231292765833
1.4208e-05,-4.329878226191067,-0.011842122121342929,-15147.68169260248
1.4216e-05,-4.355666607109517,-0.011963401314890945,-15172.11669439964
1.4224000000000001e-05,-4.381148370222054,-0.012084903856471919,-15203.51870084144
1.4232e-05,-4.4071730582716935,-0.012206214754939597,-15124.205916082485
1.4240000000000001e-05,-4.433164112629804,-0.012327196083796286,-15121.126298087385
1.4248000000000001e-05,-4.459184726866706,-0.01244840621312435,-15181.406033925834
1.4256e-05,-4.485351207233035,-0.01256979809039964,-15166.563284900287
1.4264000000000001e-05,-4.511186738968169,-0.012690895939884731,-15107.899086370742
1.4272000000000002e-05,-4.53629579812488,-0.01281174479468209,-15104.314612966617
1.428e-05,-4.5616815858263955,-0.012932610208736837,-15112.038900724809
1.4288000000000001e-05,-4.587192560869429,-0.013053400702248912,-15085.58447729152
1.4296000000000002e-05,-4.612499675342226,-0.013174242892954872,-15124.96319919603
1.4304e-05,-4.637773425876262,-0.01329520705672763,-15116.077743997062
1.4312000000000001e-05,-4.662785756498454,-0.013415944237508508,-15068.217451220813
1.432e-05,-4.687276742622784,-0.013536507142202165,-15072.508722197585
1.4328e-05,-4.71189851405908,-0.013657012695321382,-15053.879557604296
1.4336000000000001e-05,-4.737991721275636,-0.013777585899065407,-15089.421378400164
1.4344e-05,-4.762932173380745,-0.01389822008934282,-15069.126190957068
1.4352e-05,-4.787857188638425,-0.014018663444275645,-15041.712542246622
1.4360000000000001e-05,-4.811811990149892,-0.014139004414531517,-15043.530021719138
1.4368e-05,-4.836276179231603,-0.014259355481895544,-15044.23681929178
1.4376000000000001e-05,-4.861561225525956,-0.0143796116364427,-15019.801817494625
1.4384000000000002e-05,-4.8863232026521795,-0.014499760357758813,-15017.37851153127
1.4392e-05,-4.911942938513376,-0.014619796395347604,-14991.630885670626
1.4400000000000001e-05,-4.937194087042448,-0.01473978376487499,-15005.211496173592
1.4408000000000002e-05,-4.962303577148308,-0.014859874124905817,-15017.378511531266
1.4416e-05,-4.987070231153964,-0.014979821913769108,-14969.568704295914
1.4424000000000001e-05,-5.011780895626175,-0.015099660855806241,-14990.166804984432
1.4432e-05,-5.036498088552032,-0.015219511308546672,-14972.4463801274
1.444e-05,-5.061997750579299,-0.015339190110448058,-14947.254095216695
1.4448000000000001e-05,-5.086777528548194,-0.015458744919860982,-14941.448258012822
1.4456e-05,-5.110486439825151,-0.015578237934971817,-14931.805519700307
1.4464e-05,-5.135386286167394,-0.015697759625869914,-14948.617204821077
1.4472000000000001e-05,-5.160473811627442,-0.015817203569035015,-14912.368586452567
1.448e-05,-5.1854940731992105,-0.015936415278711938,-14890.558832782379
1.4488000000000001e-05,-5.210140669752685,-0.016055532479456316,-14888.741353309859
1.4496000000000001e-05,-5.235161667847777,-0.016174669874417052,-14895.6073868727
1.4504e-05,-5.2594213410893955,-0.01629376667900288,-14878.593759588315
1.4512000000000001e-05,-5.2841793737094624,-0.01641269344828697,-14853.098561432185
1.4520000000000002e-05,-5.309303983075293,-0.016531481281362493,-14843.859707446894
1.4528e-05,-5.334054693491489,-0.016650293953324118,-14859.30828296328
1.4536000000000001e-05,-5.357945302364521,-0.016769087844664552,-14839.164552142898
1.4544000000000002e-05,-5.382076655419412,-0.016887801161081704,-14839.164552142896
1.4552e-05,-5.405986810992459,-0.017006258212893206,-14775.098400736708
1.4560000000000001e-05,-5.430225401799932,-0.01712453291093099,-14793.576108707288
1.4568e-05,-5.454831121964078,-0.017243011772496163,-14826.139282589866
1.4576e-05,-5.478919902791243,-0.017361558284686173,-14810.488764909867
1.4584000000000001e-05,-5.503090356672547,-0.017479765735983473,-14741.374059413354
1.4592e-05,-5.527184049184179,-0.017597655936141716,-14731.175980150907
1.46e-05,-5.551678525931074,-0.0177155887460965,-14752.026508543937
1.4608000000000001e-05,-5.5758734436574455,-0.017833661300028513,-14766.111974455936
1.4616e-05,-5.599402926974707,-0.017951681348997956,-14738.9002679091
1.4624000000000001e-05,-5.623236842117619,-0.018069468154768453,-14707.801174712715
1.4632000000000002e-05,-5.647197906698441,-0.018187042315440664,-14685.73899333801
1.464e-05,-5.671221818867094,-0.018304550642967512,-14691.342888378267
1.4648000000000001e-05,-5.6960379575422575,-0.018422089463761095,-14693.362310014394
1.4656000000000002e-05,-5.719475262737357,-0.018539523274629596,-14665.09040710859
1.4664e-05,-5.743604705025322,-0.018656757768582586,-14643.533081142912
1.4672000000000001e-05,-5.767712171746319,-0.018773776992189187,-14611.27282050576
1.4680000000000002e-05,-5.79182368213764,-0.018890753000172778,-14632.729175389622
1.4688e-05,-5.81610054201565,-0.01900785017345451,-14641.564145047689
1.4696000000000001e-05,-5.840526047677846,-0.019124833047471666,-14604.1543592384
1.4704e-05,-5.864160128665411,-0.019241590150149875,-14585.121310317885
1.4712e-05,-5.8885568044194505,-0.019358224673934797,-14573.509635910146
1.4720000000000001e-05,-5.912137538576931,-0.019474799826723618,-14570.278561292338
1.4728e-05,-5.935638425698945,-0.01959134650566734,-14566.391174642791
1.4736000000000001e-05,-5.960124237375598,-0.01970779746402554,-14546.348414904214
1.4744000000000001e-05,-5.983891841392606,-0.019824041027781708,-14514.542524135182
1.4752e-05,-6.007435171872614,-0.01994014727086659,-14512.018247090025
1.4760000000000001e-05,-6.030470077810656,-0.02005622160708965,-14506.565808672474
1.4768000000000002e-05,-6.053693888439574,-0.020172168113923142,-14480.060899698283
1.4776e-05,-6.077230087399238,-0.02028789733098856,-14452.24336666061
1.4784000000000001e-05,-6.100757215458191,-0.020403474081720475,-14441.944316316352
1.4792000000000002e-05,-6.1243812266953475,-0.02051906395869303,-14455.524926819318
1.48e-05,-6.146863820518657,-0.020634552662641588,-14416.651060323838
1.4808000000000001e-05,-6.1701005238005475,-0.020749852146782863,-14408.219974993002
1.4816e-05,-6.1938481897030115,-0.020865069440463523,-14396.103445176228
1.4824e-05,-6.216920143725414,-0.0209802279689746,-14393.528682590158
1.4832000000000001e-05,-6.240545216499754,-0.021095219289374204,-14354.30141730836
1.484e-05,-6.263767026371355,-0.02120995979760657,-14330.825640788364
1.4848e-05,-6.286163460726187,-0.02132458378521056,-14325.171260207202
1.4856000000000001e-05,-6.308345307306283,-0.02143925058455324,-14341.528575459844
1.4864e-05,-6.331841968374532,-0.02155381903806221,-14300.58480178733
1.4872000000000001e-05,-6.35503271212035,-0.021668114465766004,-14273.272124158686
1.4880000000000002e-05,-6.378299880427141,-0.021782263283459016,-14263.93229909159
1.4888e-05,-6.400436360053542,-0.021896344652469354,-14256.40995349701
1.4896000000000001e-05,-6.422969421888005,-0.022010328281472532,-14239.497297294436
1.4904000000000002e-05,-6.44623583401337,-0.022124074830375623,-14197.139928476632
1.4912e-05,-6.468853514340011,-0.022237669720713817,-14201.582656076114
1.4920000000000001e-05,-6.491282421685016,-0.02235128197807811,-14201.481684994307
1.4928000000000002e-05,-6.5135431203825025,-0.022464827190644077,-14184.821456496242
1.4936e-05,-6.5354535537485,-0.022578133303688304,-14141.706804564892
1.4944000000000001e-05,-6.558277757662095,-0.022691155082166188,-14113.737814904509
1.4952e-05,-6.5821620130385385,-0.022804051858444772,-14110.4562547458
1.496e-05,-6.604957076882899,-0.02291694156674766,-14111.9708209729
1.4968000000000001e-05,-6.627327169389239,-0.023029771298227947,-14095.462049097545
1.4976e-05,-6.649712272380751,-0.02314234779423504,-14048.661952680255
1.4984000000000001e-05,-6.672244400455658,-0.023254570689513674,-14007.061866976002
1.4992000000000001e-05,-6.694075814828876,-0.023366752590533096,-14038.413387876906
1.5e-05,-6.716748627159138,-0.023478998911102684,-14023.166754524134
1.5008000000000001e-05,-6.738880375518703,-0.02359107438860188,-13995.702620272776
1.5016000000000002e-05,-6.7608573893265165,-0.023702885321866745,-13957.030695940912
1.5024e-05,-6.7826325776138745,-0.023814567819915526,-13963.593816258332
1.5032000000000001e-05,-6.804789757652096,-0.023926243249988603,-13955.263702009299
1.5040000000000002e-05,-6.827209429186808,-0.02403761455516328,-13887.56259165808
1.5048e-05,-6.848710621841532,-0.024148739288956163,-13893.620856566467
1.5056000000000001e-05,-6.870112449374234,-0.024259958127797313,-13911.08885371898
1.5064e-05,-6.891412498644431,-0.024371191304532056,-13897.205329970599
1.5072e-05,-6.913336431443303,-0.024482193661373816,-13853.3838804666
1.5080000000000001e-05,-6.935301256794814,-0.024592783248433146,-13794.01288436441
1.5088e-05,-6.957650738661307,-0.024703200578826894,-13810.319714076155
1.5096e-05,-6.979944255894609,-0.02481368858897793,-13811.682823680541
1.5104000000000001e-05,-7.001234613068261,-0.024924120863091804,-13796.385704786862
1.5112e-05,-7.0224804863735715,-0.025034259109415438,-13738.17587612545
1.5120000000000001e-05,-7.044703694242689,-0.025144114838652202,-13725.75643306326
1.5128000000000002e-05,-7.066269030609035,-0.025253998637849707,-13745.193366311
1.5136e-05,-7.0877566023875405,-0.02536377621546913,-13699.201038548164
1.5144000000000001e-05,-7.109564136542717,-0.02547328460418448,-13677.896140287003
1.5152000000000002e-05,-7.131214965312822,-0.02558271928401011,-13680.773816118488
1.516e-05,-7.153041499672949,-0.025691935462414685,-13623.270785029716
1.5168000000000001e-05,-7.17466515636764,-0.025800983019112673,-13638.618389464296
1.5176000000000002e-05,-7.196221691586032,-0.025910005938866693,-13617.111549039522
1.5184e-05,-7.21741153298378,-0.026018756236699813,-13570.46290924495
1.5192000000000001e-05,-7.238806784228137,-0.026127303784600694,-13566.424065972693
1.52e-05,-7.259442774282241,-0.026235849716964244,-13570.059024917726
1.5208e-05,-7.27977230226624,-0.026344221979067106,-13523.00650079592
1.5216000000000001e-05,-7.300677292393965,-0.026452322830902073,-13502.20645794379
1.5224e-05,-7.32236365557504,-0.026560287169834416,-13488.878275145344
1.5232000000000001e-05,-7.343845481073697,-0.026668105302640324,-13465.65492632986
1.5240000000000001e-05,-7.364506518818316,-0.026775800654610757,-13458.183066276184
1.5248e-05,-7.385285308994157,-0.026883313248923093,-13419.965511812446
1.5256000000000001e-05,-7.406654828227841,-0.026990585734002922,-13398.155758142255
1.5264e-05,-7.428326485842656,-0.027097649612827738,-13367.813948059418
1.5272000000000002e-05,-7.450133244376743,-0.02720465230317698,-13382.85863924858
1.528e-05,-7.471030560639098,-0.027311606729349066,-13355.747903783547
1.5288e-05,-7.491787797023339,-0.02741832831620656,-13324.648810587165
1.5296e-05,-7.512472868537567,-0.027524847355073944,-13305.11090625762
1.5304e-05,-7.533682439237197,-0.02763127350054607,-13301.425461771682
1.5312000000000002e-05,-7.554448709827044,-0.027737439544511463,-13240.085529574266
1.5320000000000002e-05,-7.574839389997308,-0.027843256228533807,-13214.085476009108
1.5328e-05,-7.595072534774009,-0.027948950737547117,-13209.54177732782
1.5336e-05,-7.615634431935737,-0.02805454831432194,-13189.852416375561
1.5344e-05,-7.635825289527101,-0.028159950613024544,-13160.722259274406
1.5352e-05,-7.656874455406421,-0.028265143295761325,-13137.448424918019
1.5360000000000002e-05,-7.678559281761247,-0.02837010778385322,-13103.673598053763
1.5368000000000003e-05,-7.698664583169255,-0.028474879215236698,-13089.18424781454
1.5376e-05,-7.7186943907179195,-0.028579594708640816,-13089.689103223573
1.5384e-05,-7.738925939257232,-0.0286842356853866,-13070.555083221252
1.5392e-05,-7.7589921064200515,-0.028788611915955893,-13023.50255909945
1.54e-05,-7.780174800134135,-0.02889264262348324,-12984.17432273584
1.5408000000000002e-05,-7.801148927785102,-0.028996396670246442,-12954.337368062035
1.5416e-05,-7.821423807573063,-0.02910009437514595,-12970.08885682384
1.5424e-05,-7.841447767275054,-0.029203831862651734,-12964.283019619967
1.5432e-05,-7.861341077305939,-0.02930747403345629,-12946.259681517522
1.544e-05,-7.881554874147815,-0.029410729081133204,-12867.502237708495
1.5448000000000002e-05,-7.901605583057724,-0.029513532586132277,-12833.374012057917
1.5456000000000002e-05,-7.922352515978641,-0.02961624885211667,-12845.692484038302
1.5464e-05,-7.942086035832357,-0.029718936038429455,-12826.104094167853
1.5472e-05,-7.9616233676706765,-0.029821472575888235,-12808.0302705245
1.548e-05,-7.9809652067349095,-0.02992385422370752,-12787.381684295084
1.5488e-05,-8.001365894186522,-0.030026002830269998,-12749.769956322183
1.5496000000000002e-05,-8.021094794387718,-0.03012774795638958,-12686.511573570448
1.5504e-05,-8.04074221003405,-0.030229204709099473,-12677.676603912383
1.5512e-05,-8.059075665882562,-0.030330569982009295,-12663.64162354129
1.552e-05,-8.077857746126911,-0.030431926975290412,-12675.606696735353
1.5528e-05,-8.097897106418067,-0.030533052744794186,-12605.835679207099
1.5536e-05,-8.117675727841183,-0.030633830769892224,-12588.670595300006
1.5544000000000002e-05,-8.137502032815387,-0.030734441990763115,-12564.134622421047
1.5552e-05,-8.15656287840171,-0.03083483955682486,-12535.256893024398
1.556e-05,-8.17590922812526,-0.030935138373168643,-12539.447192919366
1.5568e-05,-8.195164060893932,-0.031035302494089295,-12501.58303724195
1.5576e-05,-8.214900349044395,-0.03113513118907619,-12455.590709479118
1.5584000000000002e-05,-8.234933994945496,-0.03123466969317397,-12429.035314964021
1.5592000000000003e-05,-8.255045981853485,-0.03133409995627205,-12428.53045955499
1.56e-05,-8.274483804410409,-0.03143345812601769,-12411.011976861573
1.5608e-05,-8.293220842714918,-0.03153257416710919,-12367.998296012027
1.5616e-05,-8.312239461619154,-0.031631325702595366,-12319.885575531256
1.5624e-05,-8.331739191888497,-0.031729815319095335,-12302.51854946055
1.5632000000000002e-05,-8.351531332621002,-0.031828246170425706,-12305.19428312842
1.564e-05,-8.370600462128934,-0.031926515871909464,-12262.231087819779
1.5648e-05,-8.388831731918657,-0.03202443883869834,-12218.51060939759
1.5656e-05,-8.408228537203236,-0.0321221293700569,-12204.12223024017
1.5664e-05,-8.42634053236984,-0.03221967773413227,-12182.968788601722
1.5672000000000002e-05,-8.445139430333654,-0.032317086354230425,-12169.186235935143
1.5680000000000002e-05,-8.463898967110492,-0.032414285560304915,-12130.61528268508
1.5688e-05,-8.482577416644439,-0.032511205278424916,-12099.314247325085
1.5696e-05,-8.50130022991392,-0.03260797131855846,-12092.195786057731
1.5704e-05,-8.519498191681233,-0.032704634974015045,-12073.718078087146
1.5712e-05,-8.538271549846872,-0.03280093149861819,-12000.413072695674
1.5720000000000002e-05,-8.556518444983318,-0.03289674538145029,-11953.057635328449
1.5728000000000003e-05,-8.575093646266037,-0.032992369842532926,-11953.057635328449
1.5736e-05,-8.593890709474229,-0.03308798461039166,-11950.634329365097
1.5744e-05,-8.611749763702605,-0.033183455595429956,-11917.111930205358
1.5752e-05,-8.628837384229316,-0.03327855702630883,-11858.245789512199
1.576e-05,-8.647158930329645,-0.03337335473617364,-11841.181676686912
1.5768000000000002e-05,-8.665109869337705,-0.03346810175855537,-11845.573918745491
1.5776e-05,-8.683655277683979,-0.03356265976307193,-11793.927210401494
1.5784e-05,-8.702460604500418,-0.0336568948620689,-11764.84753884124
1.5792e-05,-8.720694633631542,-0.033750878946956504,-11731.173683058789
1.58e-05,-8.73840248543113,-0.03384469642955914,-11723.196967596085
1.5808000000000002e-05,-8.756931996275265,-0.03393834508851298,-11688.967770863697
1.5816000000000002e-05,-8.775166583477882,-0.03403172900129033,-11657.010423471964
1.5824e-05,-8.793330717593793,-0.03412481727074011,-11615.056938981385
1.5832e-05,-8.811775037239881,-0.03421757435504161,-11574.214136390681
1.584e-05,-8.829614453904151,-0.03431012566027838,-11563.612172801002
1.5848e-05,-8.848093967876155,-0.03440264728001711,-11566.792761877907
1.5856000000000002e-05,-8.866050026944505,-0.03449497604498957,-11515.39848123843
1.5864000000000003e-05,-8.883884398686094,-0.03458687467315356,-11459.258559754046
1.5872e-05,-8.90168209759453,-0.03467851622894321,-11451.130387668627
1.588e-05,-8.919571646116513,-0.03477012244485428,-11450.423590095981
1.5888e-05,-8.93676919537072,-0.034861526112775244,-11400.493390142696
1.5896e-05,-8.953826825943196,-0.03495262807910376,-11374.99819198657
1.5904000000000002e-05,-8.972078889848328,-0.035043444903097264,-11329.207806387347
1.5912e-05,-8.989569479061617,-0.03513403676352047,-11318.757299420382
1.592e-05,-9.006678355668999,-0.035224420219630855,-11277.106728175224
1.5928e-05,-9.024533637727188,-0.035314452902203045,-11231.063914871487
1.5936e-05,-9.042048780775925,-0.03540428222901648,-11226.26778848568
1.5944000000000002e-05,-9.059070390727193,-0.035493927182634534,-11184.970616026845
1.5952000000000002e-05,-9.07660905228501,-0.035583288811397044,-11155.43657459846
1.596e-05,-9.093889119891479,-0.035672452940723506,-11135.595757023495
1.5968e-05,-9.111569749815155,-0.03576142542693673,-11107.525796281301
1.5976e-05,-9.129007096167843,-0.03585007096878707,-11053.85966630118
1.5984e-05,-9.146349011638762,-0.03593836957400032,-11020.79163700957
1.5992000000000002e-05,-9.16346565100978,-0.036026469064240244,-11004.080922970606
1.6000000000000003e-05,-9.180289473650326,-0.036114355101613226,-10967.428420274864
1.6008e-05,-9.19748317363093,-0.03620200951132452,-10946.17400755461
1.6016e-05,-9.21476043340604,-0.03628933011063939,-10883.97582116184
1.6024e-05,-9.231652539097926,-0.03637632295782272,-10864.235974668682
1.6032e-05,-9.24826137272016,-0.03646314475999347,-10841.214568016809
1.6040000000000002e-05,-9.265340917482662,-0.036549849839593654,-10835.055332026619
1.6048e-05,-9.281631482819245,-0.03663622595540927,-10758.973621885461
1.6056e-05,-9.298196097083732,-0.0367222048509891,-10735.750273069982
1.6064e-05,-9.314785370682133,-0.036807973120892276,-10706.317202723401
1.6072e-05,-9.330860028530473,-0.036893552372930315,-10688.495806784564
1.6080000000000002e-05,-9.347154828439324,-0.036978940789623736,-10658.608366569855
1.6088000000000002e-05,-9.363621145234818,-0.03706406345042985,-10622.056834955927
1.6096e-05,-9.379839064514888,-0.03714892257671241,-10592.724735691156
1.6104e-05,-9.395712934571813,-0.037233494137354016,-10550.165424709741
1.6112e-05,-9.412123793694565,-0.037317802163472115,-10526.84110481245
1.612e-05,-9.428940484596348,-0.037401874725027436,-10491.299284016583
1.6128000000000002e-05,-9.44536141237739,-0.03748564316168436,-10450.809880212204
1.6136e-05,-9.46141738564244,-0.0375691498812972,-10425.87002300601
1.6144e-05,-9.477474120549484,-0.037652465967507626,-10403.15152959956
1.6152e-05,-9.493273209462254,-0.03773554578138663,-10366.801940149242
1.616e-05,-9.508808984514852,-0.03781818213027434,-10292.28528177609
1.6168000000000002e-05,-9.525477408378432,-0.03790051455620581,-10290.821201089897
1.6176000000000002e-05,-9.541228995249872,-0.037982641203072556,-10240.840515595704
1.6184e-05,-9.556479023715392,-0.03806451723971423,-10228.168644828995
1.6192e-05,-9.571931851213956,-0.03814615397489205,-10181.015149625386
1.62e-05,-9.586695488368237,-0.0382274098471493,-10132.95291468552
1.6208e-05,-9.601509157560777,-0.038308378557649896,-10109.224710461009
1.6216000000000002e-05,-9.617141867339486,-0.03838912513177051,-10077.418819691977
1.6224000000000003e-05,-9.632345422755785,-0.03846969803563042,-10065.80714528424
1.6232e-05,-9.647279896626577,-0.03855008757600573,-10031.577948551854
1.624e-05,-9.661916765054725,-0.038630096859287005,-9970.742871763472
1.6248e-05,-9.67673260777741,-0.038709875524617424,-9973.923460840377
1.6256e-05,-9.691979836493228,-0.0387894413429074,-9917.53111165148
1.6264000000000002e-05,-9.707180168418644,-0.038868576216620224,-9866.187316552901
1.6272e-05,-9.721709763272795,-0.038947415648947645,-9843.670765310066
1.628e-05,-9.736611689671074,-0.03902606020708722,-9817.468769581294
1.6288e-05,-9.75057751174059,-0.03910451635318814,-9796.567755647358
1.6296e-05,-9.764648645069288,-0.0391826326306277,-9732.501604241172
1.6304000000000002e-05,-9.779539406324375,-0.03926036259270827,-9699.988915899497
1.6312000000000002e-05,-9.794599477735614,-0.0393378263950172,-9665.961661330724
1.632e-05,-9.810303381711238,-0.03941496890734378,-9619.66642032247
1.6328e-05,-9.824793568417409,-0.03949187090655354,-9605.83338211499
1.6336e-05,-9.838850050785666,-0.039568694956088134,-9600.179001533828
1.6344e-05,-9.85320382778022,-0.03964527283812529,-9544.291507753962
1.6352000000000002e-05,-9.867919229864613,-0.03972135434632429,-9476.08554199371
1.6360000000000003e-05,-9.882812191734313,-0.039797025709988984,-9441.755374179516
1.6368e-05,-9.897590834350025,-0.03987248765962999,-9423.73203607707
1.6376e-05,-9.911390547256659,-0.03994774504185928,-9390.613521244557
1.6384e-05,-9.925362137885198,-0.04002274090898669,-9358.3532606074
1.6392e-05,-9.93900110392066,-0.04009737913654235,-9301.203628304955
1.6400000000000002e-05,-9.953152441625319,-0.04017164195361585,-9264.500640068307
1.6408e-05,-9.967346493095999,-0.04024574119753679,-9260.310340173342
1.6416e-05,-9.981229227165311,-0.0403196015438782,-9204.776245179795
1.6424e-05,-9.994409978930483,-0.04039299419216869,-9143.385827441485
1.6432e-05,-10.007346348892364,-0.0404660554533687,-9121.929472557613
1.6440000000000002e-05,-10.021026868210921,-0.04053900524249438,-9115.517808862904
1.6448000000000002e-05,-10.035009796318636,-0.04061176944677171,-9075.533260467553
1.6456e-05,-10.048481802432507,-0.040684245883465864,-9043.575913075818
1.6464e-05,-10.061937799866786,-0.04075643556228771,-9003.843792384976
1.6472e-05,-10.075229462172116,-0.040828209240252517,-8939.575698815179
1.648e-05,-10.088666613826703,-0.04089958367855986,-8904.033878019312
1.6488000000000002e-05,-10.102463018931065,-0.04097072043094063,-8880.154217172088
1.6496000000000003e-05,-10.115218862919392,-0.041041640297437676,-8849.812407089252
1.6504e-05,-10.128828679493425,-0.04111221726614089,-8794.429768718419
1.6512e-05,-10.141242504503055,-0.04118229745712164,-8725.617976467325
1.652e-05,-10.154574557424326,-0.041252078369815905,-8719.610197099842
1.6528e-05,-10.167759478453206,-0.04132182818341699,-8717.843203168231
1.6536000000000002e-05,-10.18043258086066,-0.04139123752253021,-8634.491575137015
1.6544e-05,-10.193572497300082,-0.04146020561801591,-8607.532296294696
1.6552e-05,-10.206877586084909,-0.04152889987992779,-8566.033181672246
1.656e-05,-10.219575385831916,-0.04159728819946179,-8531.046701826315
1.6568e-05,-10.232880611349726,-0.04166537199021306,-8489.900985990189
1.6576000000000002e-05,-10.245990488471243,-0.04173307895688703,-8436.840682500902
1.6584000000000002e-05,-10.258266376335222,-0.041800502396763285,-8419.019286562065
1.6592e-05,-10.271059010886841,-0.041867764080966464,-8396.401764237422
1.66e-05,-10.283245280986433,-0.041934799791888584,-8362.525966291363
1.6608e-05,-10.295807710061398,-0.04200132963769085,-8269.935484274854
1.6616e-05,-10.308266364485027,-0.04206738148639185,-8243.026690973436
1.6624000000000002e-05,-10.321293992788613,-0.04213322957544976,-8218.995573503504
1.6632000000000003e-05,-10.333351992720402,-0.04219895306619272,-8211.877112236149
1.664e-05,-10.344970663259346,-0.04226436213298692,-8140.3895863171865
1.6648e-05,-10.356047422563673,-0.042329311781358916,-8097.022506681321
1.6656e-05,-10.367927184724257,-0.042393946399955675,-8061.632142508163
1.6664000000000002e-05,-10.380868547187232,-0.04245837847056234,-8046.38550915539
1.6672000000000002e-05,-10.393179217867642,-0.04252251429201498,-7987.569854003139
1.668e-05,-10.404330718563086,-0.042586246834966854,-7945.565883971657
1.6688e-05,-10.415710240502296,-0.04264964314421634,-7903.511428399273
1.6696e-05,-10.428406118124375,-0.04271275915774273,-7875.491953197989
1.6704e-05,-10.440352439321295,-0.04277569079807375,-7857.418129554632
1.6712000000000002e-05,-10.4528770914334,-0.04283831891933285,-7799.612185220444
1.6720000000000003e-05,-10.464207799044162,-0.04290049792122008,-7745.13828658587
1.6728e-05,-10.475599936894051,-0.04296233604473511,-7714.392592175807
1.6736e-05,-10.486454021519837,-0.043023984544558525,-7697.7323636777455
1.6744e-05,-10.49833985257147,-0.04308540505167923,-7657.39441649607
1.6752e-05,-10.509698283121176,-0.043146477006625536,-7610.594320078786
1.6760000000000002e-05,-10.521156771631574,-0.043207116199515214,-7549.2039023404695
1.6768e-05,-10.532247926341098,-0.04326753063077677,-7554.4039130535
1.6776e-05,-10.542883115666497,-0.04332774311987474,-7498.718361437246
1.6784e-05,-10.553607812889375,-0.0433874600429032,-7430.512395676996
1.6792e-05,-10.563915766779466,-0.04344679953602787,-7404.360885489127
1.6800000000000002e-05,-10.5752711605902,-0.043505894275250236,-7369.323920102293
1.6808000000000002e-05,-10.585921388795805,-0.04356462087390834,-7312.325744422555
1.6816e-05,-10.595964734667751,-0.0436228858327804,-7253.913973597528
1.6824e-05,-10.606226845441395,-0.0436809159329162,-7253.6110603521065
1.6832e-05,-10.616874934846162,-0.04373899550888209,-7266.282931118818
1.684e-05,-10.627449609781285,-0.04379674713077427,-7171.622541925277
1.6848000000000002e-05,-10.638860792176038,-0.043853839613444426,-7101.498125610702
1.6856000000000003e-05,-10.649769953325922,-0.04391060737311548,-7090.441792152898
1.6864e-05,-10.660098860562014,-0.04396715420805952,-7046.266943862578
1.6872e-05,-10.670111404818778,-0.04402321375656279,-6968.620181953425
1.688e-05,-10.680184450578842,-0.04407905843860397,-6992.55032834155
1.6888e-05,-10.690460152523128,-0.04413477953204103,-6937.723030920653
1.6896000000000002e-05,-10.700618104002006,-0.04418996244961205,-6858.0063618344675
1.6904e-05,-10.71051941183106,-0.04424462900107069,-6808.631502831118
1.6912e-05,-10.719852609207408,-0.04429911380458211,-6812.569375021568
1.692e-05,-10.728982526582625,-0.044353567105116,-6800.755758450213
1.6928e-05,-10.738827012467093,-0.044407631666984936,-6715.384708782869
1.6936000000000002e-05,-10.748392793949694,-0.04446108717128842,-6648.4913670861
1.6944000000000002e-05,-10.758016126036976,-0.04451412909804082,-6611.990321013071
1.6952e-05,-10.76738799831433,-0.04456684650373627,-6567.361102854623
1.696e-05,-10.776567228241513,-0.04461945263929959,-6584.172787975396
1.6968e-05,-10.785807223964172,-0.044671997788329504,-6552.11446950185
1.6976e-05,-10.795810973844102,-0.04472398396145054,-6444.42881075528
1.6984000000000002e-05,-10.804581617019345,-0.04477534997018712,-6397.073373388056
1.6992000000000003e-05,-10.814219132641224,-0.04482651120956979,-6393.236472279413
1.7e-05,-10.823171856526992,-0.04487754219625691,-6364.510199505479
1.7008e-05,-10.832761111741888,-0.044928243209448715,-6310.743098443551
1.7016e-05,-10.841919801798376,-0.04497842765458599,-6235.368185875041
1.7024e-05,-10.851121777889885,-0.04502837158660641,-6250.614819227814
1.7032000000000002e-05,-10.860567467409423,-0.04507811599976917,-6185.488471462659
1.704e-05,-10.869845626485743,-0.04512725418255675,-6099.057225436344
1.7048e-05,-10.878235555904766,-0.045175977576140294,-6081.791170447442
1.7056e-05,-10.886477715853838,-0.04522458586269057,-6070.280467121508
1.7064e-05,-10.895508764146323,-0.04527297706141497,-6027.519213976479
1.7072000000000002e-05,-10.904459615270806,-0.045320925602916715,-5959.616161461646
1.7080000000000002e-05,-10.912772282912401,-0.04536836646181915,-5900.59856414578
1.7088e-05,-10.92152040642826,-0.045415544795908876,-5893.9849582874585
1.7096e-05,-10.929608344683446,-0.04546246020130158,-5834.866389889787
1.7104e-05,-10.937878763145358,-0.04550892870868622,-5782.260456268628
1.7112e-05,-10.946715945261982,-0.04555513146018354,-5768.4274180611455
1.7120000000000002e-05,-10.95519494354767,-0.04560116599385858,-5740.206000696247
1.7128000000000003e-05,-10.963267517908811,-0.045646771602378095,-5661.1961291827065
1.7136e-05,-10.971193491146161,-0.045691941419708525,-5631.2582034270945
1.7144e-05,-10.978847211768711,-0.04573680892962004,-5585.619274450584
1.7152e-05,-10.986903623243409,-0.04578134404273024,-5548.159003100394
1.7160000000000002e-05,-10.994834321850163,-0.04582550011039935,-5490.857914175238
1.7168000000000002e-05,-11.00227223152757,-0.04586924482188117,-5445.319956280533
1.7176e-05,-11.009773807006445,-0.04591270903569772,-5420.733497860663
1.7184e-05,-11.016966897815562,-0.04595594263156344,-5387.665468569055
1.7192e-05,-11.02431060633431,-0.04599869015264135,-5299.214800906609
1.72e-05,-11.031966160838795,-0.04604102207674654,-5283.7662253902245
1.7208000000000002e-05,-11.039940386838305,-0.046083138528563154,-5245.346728762873
1.7216000000000003e-05,-11.047034006153268,-0.046124954490440316,-5208.643740526231
1.7224e-05,-11.054338776789375,-0.046166502878950674,-5178.453387066105
1.7232e-05,-11.061028189394568,-0.046207676058921045,-5114.841605528046
1.724e-05,-11.067752864692174,-0.04624835488447491,-5054.864782935021
