Repository: yedderssi/caracterisation2

File: configur/Ferrite_N49/Fichier auto/Fair-Rite-77/Fair-Rite-77_Ferrite Mn-Zn_Sinusoïdale B_50000.0_0.074.csv (part 4 of 5)
Bmax (T) =,0.07440000017165091,Freq(Hz) =,50000.0,Hc =,3.32900162190938,Br (T) =,0.016049223705293738,Hmax =,16.39996243008218,µr =,3610.1082072103163,W(J/m³) =,0.6692358424390883,P(W/m³) =,33461.792121954415
temps (s),ChampH (A/m),ChampB (T),dB/dt (T/s)
1.3064e-05,2.0366667233870412,0.023030077291091217,-20242.93490826007
1.3072000000000001e-05,1.9986852269831714,0.02286791975313169,-20296.449581617497
1.308e-05,1.9609559260388578,0.022705659224668762,-20268.68253412072
1.3088e-05,1.9230646539608462,0.022543378501989442,-20301.49813570781
1.3096000000000001e-05,1.8855600577211034,0.022380899875989783,-20318.15836420588
1.3104e-05,1.8474096668205846,0.02221805825895105,-20392.245895481352
1.3112e-05,1.8091727322450288,0.0220548430489096,-20411.55661487684
1.3120000000000001e-05,1.771593322097642,0.021891599062109836,-20399.44008506007
1.3128e-05,1.734204994102887,0.021728645872025717,-20338.857435976195
1.3136000000000001e-05,1.6964450782953042,0.021565224176121982,-20516.566539955536
1.3144000000000002e-05,1.6588559480931937,0.02140137234340975,-20446.391638100056
1.3152e-05,1.620980232995423,0.021237743151932928,-20460.906231109733
1.3160000000000001e-05,1.5833541519073142,0.02107395442614683,-20486.275215413607
1.3168000000000002e-05,1.545392136458047,0.020909853194862528,-20539.03260565747
1.3176e-05,1.507513240898783,0.02074537736086476,-20579.925893789085
1.3184000000000001e-05,1.4692716001750714,0.020580529448430505,-20632.05221477165
1.3192e-05,1.431087896883681,0.02041561994363639,-20595.32398376456
1.32e-05,1.3935311699947188,0.020250784147731946,-20613.62499234198
1.3208000000000001e-05,1.3557813077742207,0.020085689865858087,-20659.945476120687
1.3216e-05,1.318343256810145,0.0199206485938022,-20600.37253785488
1.3224e-05,1.2805368209923316,0.01975542103010036,-20706.518387603905
1.3232000000000001e-05,1.2426377230263466,0.019589756261614286,-20709.673733910353
1.324e-05,1.2049701305924172,0.019424525668780022,-20597.97447466198
1.3248000000000001e-05,1.1667890232618015,0.0192591986485626,-20733.780579691644
1.3256000000000001e-05,1.1283618725819493,0.01909314362684535,-20779.9748496181
1.3264e-05,1.0909227085328002,0.01892701237196136,-20752.838871382617
1.3272000000000001e-05,1.0540235833938505,0.01876073571871954,-20816.32443906841
1.3280000000000002e-05,1.0162131528325296,0.018594336385613325,-20783.508837481317
1.3288e-05,0.9786299735728905,0.018427751770572036,-20862.644922847114
1.3296000000000001e-05,0.9410842176488217,0.018260900591874737,-20850.149751473567
1.3304e-05,0.9040070410537365,0.018093962073191708,-20884.479919287758
1.3312e-05,0.8663207635996635,0.017927019515665374,-20851.15946229164
1.3320000000000001e-05,0.8282738428684386,0.01776006938530791,-20886.373127071634
1.3328e-05,0.7902919185733478,0.017592713856057023,-20952.509185654846
1.3336e-05,0.7524057814084056,0.017425035219344326,-20967.149992516785
1.3344000000000001e-05,0.7152169424602003,0.01725716877641947,-20999.46073869485
1.3352e-05,0.6774421834796811,0.01708944975127408,-20930.29554765743
1.336e-05,0.6401020508017722,0.016921694376539207,-21008.548136057427
1.3368000000000001e-05,0.6024054683554109,0.016753450301768395,-21052.470556643224
1.3376e-05,0.5642851462599434,0.01658492956623346,-21077.713327094836
1.3384000000000001e-05,0.5263891887839872,0.016416301801351778,-21079.22789332193
1.3392000000000002e-05,0.4888863925705589,0.016247637686880655,-21086.800724457422
1.34e-05,0.45122693771463473,0.016079125029032266,-21041.36373764452
1.3408000000000001e-05,0.4130798292792842,0.01591038821538223,-21142.83967486
1.3416000000000002e-05,0.37526859098864507,0.01574120510955062,-21152.936783040645
1.3424e-05,0.33787206797055985,0.01557179986733907,-21198.37376985354
1.3432000000000001e-05,0.3002005450095693,0.015402172488747503,-21208.470878034183
1.344e-05,0.262934482944857,0.01523268646967051,-21163.033891221283
1.3448e-05,0.22596347164401126,0.015063103518354944,-21232.703937667735
1.3456000000000001e-05,0.18866306623050944,0.014893298430659407,-21218.56798621483
1.3464e-05,0.15097731015282445,0.014723374197087368,-21262.490406800625
1.3472e-05,0.11298576038029247,0.014553330817638759,-21248.354455347722
1.3480000000000001e-05,0.07582917840163303,0.014383154156362161,-21295.81086379676
1.3488e-05,0.0378747193060026,0.0142128987376418,-21268.04381629998
1.3496000000000001e-05,0.0006190472002378933,0.014042709959835396,-21279.150635298694
1.3504000000000001e-05,-0.03693804816881109,0.013872505026655902,-21272.082659572243
1.3512e-05,-0.07393559309379562,0.013702221336032628,-21298.83999625095
1.3520000000000001e-05,-0.11219062884404737,0.01353154234362405,-21370.9081058903
1.3528000000000002e-05,-0.14997702869368285,0.013360486729080332,-21392.995530035456
1.3536e-05,-0.18752990805643327,0.013189586105147226,-21332.160453247077
1.3544000000000001e-05,-0.2250723415438745,0.01301847091766525,-21446.63641724513
1.3552e-05,-0.26239991553801245,0.012846803418365823,-21470.23840761738
1.356e-05,-0.2996145509317604,0.012675387841915468,-21383.65570496836
1.3568000000000001e-05,-0.3375047699911024,0.012504020731584378,-21458.121877800608
1.3576e-05,-0.37481611229546397,0.012332295173912912,-21473.267540071578
1.3584e-05,-0.4116025967633879,0.012160386858583335,-21503.81129231803
1.3592000000000001e-05,-0.44842410081859924,0.011988101416263218,-21567.549287708345
1.36e-05,-0.48529126342259454,0.011815741255342599,-21522.49094245222
1.3608e-05,-0.5225183517832422,0.011643515385960741,-21533.976403007702
1.3616000000000001e-05,-0.560325353098947,0.011471007807260653,-21592.91827201221
1.3624e-05,-0.5976229401967679,0.011298401781755832,-21558.58810419802
1.3632000000000001e-05,-0.6347251631718265,0.01112591742640456,-21562.50073361802
1.3640000000000002e-05,-0.6710604303410552,0.010953404799150376,-21565.65607992448
1.3648e-05,-0.7082830194004002,0.010780514540050279,-21656.908695107042
1.3656000000000001e-05,-0.7457353366815098,0.01060749604767625,-21597.714398398013
1.3664000000000002e-05,-0.7834020322694197,0.010434563380721755,-21635.452340223175
1.3672e-05,-0.8206620005428299,0.010261240965391525,-21695.15149234123
1.3680000000000001e-05,-0.8571266852573859,0.010087573228961474,-21721.782615167675
1.3688e-05,-0.893509045142705,0.009914108444405897,-21644.413523733496
1.3696e-05,-0.9301373883108568,0.009740589640321517,-21735.28749735929
1.3704000000000001e-05,-0.9675796817104493,0.00956659021388774,-21764.56911108316
1.3712e-05,-1.0050990241431883,0.009392551913587502,-21745.00596398316
1.372e-05,-1.0422425295564617,0.009218569652237628,-21750.559373482523
1.3728000000000001e-05,-1.0787174797286916,0.0090442324775352,-21833.734302120574
1.3736e-05,-1.114978536056973,0.008869833205617494,-21766.08367731026
1.3744000000000001e-05,-1.152661140068194,0.008695401622953585,-21841.811988665093
1.3752000000000001e-05,-1.1905055472456052,0.008520822622510233,-21802.93812216961
1.376e-05,-1.2279283243060204,0.008346061874119674,-21887.248975477993
1.3768000000000001e-05,-1.2643755071993827,0.008171018406700013,-21873.61787943412
1.3776000000000002e-05,-1.2999371691026358,0.007996199095081955,-21831.210025075416
1.3784e-05,-1.3360451522066892,0.007821323239658132,-21887.753830887024
1.3792000000000001e-05,-1.3731474804617725,0.007646162645783573,-21902.394637748963
1.3800000000000002e-05,-1.410856774706629,0.007470925313886839,-21906.938336430245
1.3808e-05,-1.4490461087319508,0.007295673846038691,-21905.92862561219
1.3816000000000001e-05,-1.4856508102002917,0.007120099270728721,-21987.715201875406
1.3824e-05,-1.5212674841927762,0.006944500462359161,-21911.986890520573
1.3832e-05,-1.5577822151431189,0.006769135906899352,-21929.151974427663
1.3840000000000001e-05,-1.594835752004203,0.00659362595308175,-21948.33647997089
1.3848e-05,-1.632474616096799,0.006417994833966013,-21959.4432989696
1.3856e-05,-1.669803621855588,0.006242286976828071,-21967.520985514115
1.3864000000000001e-05,-1.7057980973665867,0.006066577100268484,-21959.94815437863
1.3872e-05,-1.740995151828438,0.005890691534026599,-22011.443406099912
1.3880000000000001e-05,-1.7774141803968682,0.005714410161143995,-22058.899814548942
1.3888000000000002e-05,-1.8139455340146726,0.005537823855594333,-22087.676572863784
1.3896e-05,-1.8507868381409107,0.005361255724839433,-22054.356115867657
1.3904000000000001e-05,-1.887048361458181,0.005184929924680829,-22027.093923779918
1.3912000000000002e-05,-1.922862006076708,0.005008371891034064,-22112.414487906357
1.392e-05,-1.9594311523838608,0.004831385740000487,-22134.123270494743
1.3928000000000001e-05,-1.9964768308119027,0.004654389491858691,-22114.938764951523
1.3936e-05,-2.0339506193206125,0.00447735487470585,-22143.715523266354
1.3944e-05,-2.0711333579248152,0.0043003990149967745,-22095.24940399926
1.3952000000000001e-05,-2.1076494815420412,0.004123311892881346,-22176.531124853445
1.396e-05,-2.14477007850248,0.003945905702147446,-22175.016558626354
1.3968e-05,-2.1810680566664615,0.003768461142402429,-22186.12337762506
1.3976000000000001e-05,-2.21741912523159,0.003591254874410472,-22115.443620360547
1.3984e-05,-2.253887491252237,0.003414141499813821,-22162.90002880958
1.3992000000000001e-05,-2.290785082404439,0.003236541444602819,-22237.113773937323
1.4000000000000001e-05,-2.3267944041462987,0.003058717233590213,-22218.93897921216
1.4008e-05,-2.3637244851072694,0.0028812585378937827,-22145.734944902484
1.4016000000000001e-05,-2.4002321397983626,0.002703939182290207,-22184.10395598893
1.4024000000000002e-05,-2.436603071777269,0.002525903436861208,-22324.83240125666
1.4032e-05,-2.4729911287972,0.0023475142926459272,-22272.45365256957
1.4040000000000001e-05,-2.5091141870397244,0.0021695128773847514,-22227.90016272247
1.4048000000000002e-05,-2.5452915986068394,0.0019916003166755613,-22250.240014572148
1.4056e-05,-2.580609393093648,0.0018137054259057188,-22223.482677893448
1.4064000000000001e-05,-2.6168474870185436,0.0016355868841896458,-22306.152751122467
1.4072e-05,-2.653049732221351,0.001457024574569074,-22334.424654028277
1.408e-05,-2.689183201609878,0.0012784890222851404,-22299.463416952793
1.4088000000000001e-05,-2.72554640446233,0.001100048887673505,-22310.570235951505
1.4096e-05,-2.76230105854139,0.0009213522865141175,-22363.58005389988
1.4104e-05,-2.7992525266369936,0.0007424961510454376,-22350.45381326505
1.4112000000000001e-05,-2.8353501005608517,0.0005635092580258199,-22396.26944163472
1.412e-05,-2.8710595131496577,0.0003845445786442442,-22344.900403765692
1.4128000000000001e-05,-2.906826001927765,0.00020566017127266676,-22376.201439125685
1.4136000000000002e-05,-2.9429574910907665,2.647941377598961e-05,-22418.987935041172
1.4144e-05,-2.979455129108311,-0.00015273718845470007,-22385.16262263601
1.4152000000000001e-05,-3.015987074653226,-0.000331890683759296,-22403.21120350891
1.4160000000000002e-05,-3.052201900818978,-0.0005112299658544073,-22431.609320266973
1.4168e-05,-3.0886189133404605,-0.0006905510731547557,-22398.667504827623
1.4176000000000001e-05,-3.1245044491446223,-0.0008699161028757308,-22442.589925413424
1.4184e-05,-3.1611522560119356,-0.0010492008605866377,-22378.59950231859
1.4192e-05,-3.1979687206050573,-0.001228529035862756,-22453.444316707617
1.4200000000000001e-05,-3.2346749626913662,-0.0014078814441985067,-22384.657767226974
1.4208e-05,-3.270620775022837,-0.001587202046643454,-22445.492844015364
1.4216e-05,-3.3062407046144218,-0.0017667680088172305,-22445.997699424395
1.4224000000000001e-05,-3.341994288944696,-0.0019464081847361358,-22464.046280297294
1.4232e-05,-3.3777859999335216,-0.0021261659919652974,-22475.405527000516
1.4240000000000001e-05,-3.4136607189796297,-0.002306049003335942,-22495.347315657284
1.4248000000000001e-05,-3.449702828459628,-0.0024857235094226564,-22423.279206017938
1.4256e-05,-3.485661289028416,-0.0026655742100470826,-22539.395950095346
1.4264000000000001e-05,-3.521406773349488,-0.002845368366865742,-22409.14325456503
1.4272000000000002e-05,-3.556588525731076,-0.0030248030666331655,-22449.531687287617
1.428e-05,-3.5924453056725683,-0.003204606310849143,-22501.27936671342
1.4288000000000001e-05,-3.6279649086428174,-0.0033846488565290383,-22509.357053257932
1.4296000000000002e-05,-3.663734669183352,-0.0035647141207023484,-22506.958990065024
1.4304e-05,-3.699022938302251,-0.0037446965885885287,-22488.65798148761
1.4312000000000001e-05,-3.734304445691432,-0.003924668959366574,-22504.43471301987
1.432e-05,-3.770008397479623,-0.004105036127074438,-22587.357213953415
1.4328e-05,-3.805519836224226,-0.004285560809669963,-22543.81343492439
1.4336000000000001e-05,-3.8411811675131458,-0.004466008754243311,-22568.17270841019
1.4344e-05,-3.8770468401219476,-0.0046463951064567265,-22528.415344948895
1.4352e-05,-3.912618995079939,-0.004826598701012103,-22522.483293892776
1.4360000000000001e-05,-3.9478439609800295,-0.0050068977132397925,-22552.26976302567
1.4368e-05,-3.982863430101045,-0.00518761777487858,-22627.745646675983
1.4376000000000001e-05,-4.017940409200004,-0.005368286846121082,-22539.522163947608
1.4384000000000002e-05,-4.053337269422174,-0.005548710557634798,-22566.405714478573
1.4392e-05,-4.088364236359384,-0.005729222618845056,-22561.609588092768
1.4400000000000001e-05,-4.123691159410654,-0.005909715495549805,-22561.609588092764
1.4408000000000002e-05,-4.159004370066343,-0.00609047695533217,-22628.755357494043
1.4416e-05,-4.193949989836952,-0.006271365133822153,-22593.289265009535
1.4424000000000001e-05,-4.2296931341893425,-0.0064519110203448615,-22543.18236566309
1.4432e-05,-4.264877063814263,-0.006632638654814778,-22638.72625182244
1.444e-05,-4.300196937690773,-0.006813662639409836,-22617.269896938575
1.4448000000000001e-05,-4.335022823275661,-0.006994712876486158,-22645.28937213986
1.4456e-05,-4.369340321450544,-0.007175638919131829,-22586.22128928308
1.4464e-05,-4.403601685495766,-0.007356278708760617,-22573.726117909537
1.4472000000000001e-05,-4.438625382417934,-0.007537290576825852,-22679.240898397275
1.448e-05,-4.473362175983289,-0.007718239842820338,-22558.07560022954
1.4488000000000001e-05,-4.508502927037436,-0.00789894879764016,-22619.163104722447
1.4496000000000001e-05,-4.544415561308355,-0.008079802645962376,-22594.298975827613
1.4504e-05,-4.579049382927938,-0.008260718591499861,-22634.687408550184
1.4512000000000001e-05,-4.613708846130948,-0.008441818304406273,-22640.240818049537
1.4520000000000002e-05,-4.649114274006577,-0.008622968502853589,-22647.30879377599
1.4528e-05,-4.684583610788792,-0.008804212099551534,-22663.59038071727
1.4536000000000001e-05,-4.720439731747226,-0.008985266375471137,-22599.978599179212
1.4544000000000002e-05,-4.754663325819123,-0.009166251486199699,-22646.299082957914
1.4552e-05,-4.789644132489254,-0.009347599587967317,-22690.726358952754
1.4560000000000001e-05,-4.82404220002541,-0.00952884671865317,-22621.056312506305
1.4568e-05,-4.859067146328785,-0.009709784877828656,-22613.483481370822
1.4576e-05,-4.894483587980269,-0.009890699813655361,-22615.25047530244
1.4584000000000001e-05,-4.929930808749335,-0.010071948458907437,-22696.9108377134
1.4592e-05,-4.9648343221890885,-0.010253557570921524,-22705.367165814696
1.46e-05,-4.999061751337069,-0.010435091459479708,-22678.104973726953
1.4608000000000001e-05,-5.0329509618531505,-0.010616342629008832,-22634.687408550184
1.4616e-05,-5.068002270318381,-0.010797591779116282,-22677.600118317918
1.4624000000000001e-05,-5.103089130668455,-0.010979046910230656,-22686.182660271472
1.4632000000000002e-05,-5.1374963597509895,-0.011160574740523928,-22695.774913043075
1.464e-05,-5.1715650052163085,-0.011342225755536967,-22716.978840222426
1.4648000000000001e-05,-5.205667874552879,-0.011523795993684598,-22675.580696681787
1.4656000000000002e-05,-5.23939025314342,-0.01170544498927604,-22736.668201174685
1.4664e-05,-5.273567753785768,-0.011887098023710711,-22676.59040749985
1.4672000000000001e-05,-5.308764722407266,-0.01206860162094435,-22699.308900906308
1.4680000000000002e-05,-5.342877247582114,-0.01225014762603235,-22687.192371089535
1.4688e-05,-5.377057245894757,-0.012431758252612668,-22715.464273995334
1.4696000000000001e-05,-5.411603826632164,-0.012613479947383006,-22714.959418586306
1.4704e-05,-5.446527324273773,-0.01279493507849734,-22648.823360003087
1.4712e-05,-5.4811903892768,-0.01297644069515261,-22727.580803812103
1.4720000000000001e-05,-5.515524441315809,-0.013158077574214236,-22681.638961590175
1.4728e-05,-5.5499013737778045,-0.013339502918859433,-22674.69719971598
1.4736000000000001e-05,-5.58453873603888,-0.0135206616998487,-22614.998047597925
1.4744000000000001e-05,-5.618223232604946,-0.013701729102008934,-22651.85249245727
1.4752e-05,-5.651709975279055,-0.013883133747582363,-22699.308900906304
1.4760000000000001e-05,-5.6852605333745885,-0.01406463583024977,-22676.211765943077
1.4768000000000002e-05,-5.719931855651583,-0.014245867310417942,-22631.65827609598
1.4776e-05,-5.754793497783933,-0.014427065974984488,-22668.00786554631
1.4784000000000001e-05,-5.789324656963539,-0.01460865640734848,-22729.600225448237
1.4792000000000002e-05,-5.823203739410195,-0.014790337713686097,-22690.726358952754
1.48e-05,-5.857271880536145,-0.014971839291498062,-22684.66809404437
1.4808000000000001e-05,-5.891075900946302,-0.015153040480341691,-22615.629116859214
1.4816e-05,-5.924840541385078,-0.015334102329092386,-22649.833070821147
1.4824e-05,-5.959442943688419,-0.015515135401084805,-22608.434927280505
1.4832000000000001e-05,-5.994263890504354,-0.015696152317704135,-22645.794227548893
1.484e-05,-6.028853155739058,-0.015877435797979393,-22675.075841272752
1.4848e-05,-6.063054251993901,-0.01605915345390646,-22754.338140490814
1.4856000000000001e-05,-6.097275039108129,-0.01624078225528154,-22652.862203275337
1.4864e-05,-6.132182342628766,-0.016421926395463908,-22633.17284232308
1.4872000000000001e-05,-6.167075842452895,-0.01660315383678881,-22673.68748889792
1.4880000000000002e-05,-6.2007169223668015,-0.016784710443840393,-22715.464273995327
1.4888e-05,-6.234758678833293,-0.01696597625417634,-22600.988309997287
1.4896000000000001e-05,-6.267713259596231,-0.017146852316136548,-22618.02718005211
1.4904000000000002e-05,-6.300965379837969,-0.01732787983471947,-22638.8524656747
1.4912e-05,-6.335504159806083,-0.017508852828918182,-22604.39608400825
1.4920000000000001e-05,-6.370565243587131,-0.017689700618975485,-22607.5514303147
1.4928000000000002e-05,-6.40488314693721,-0.017870428758300853,-22574.483401023088
1.4936e-05,-6.438565008663158,-0.01805136893689797,-22660.56124826308
1.4944000000000001e-05,-6.472051522866511,-0.018232537814995422,-22631.658276095983
1.4952e-05,-6.505126812638298,-0.018413696091129247,-22657.910757365662
1.496e-05,-6.539710113169865,-0.01859457013366782,-22560.599877274708
1.4968000000000001e-05,-6.573616475811454,-0.01877501353454249,-22550.250341389543
1.4976e-05,-6.607214331940964,-0.01895578761571004,-22643.269950503727
1.4984000000000001e-05,-6.639948251888076,-0.019136704570958382,-22585.96886157857
1.4992000000000001e-05,-6.673109395991003,-0.019317472089005656,-22605.910650235335
1.5e-05,-6.706303927185567,-0.019498281510051833,-22596.44461131599
1.5008000000000001e-05,-6.739710813213591,-0.019678944523029433,-22569.30863308051
1.5016000000000002e-05,-6.773348565230289,-0.019859355108302515,-22533.337685186965
1.5024e-05,-6.806252931571505,-0.02003956223684572,-22518.44445062051
1.5032000000000001e-05,-6.839064178167762,-0.020219784006195826,-22536.997886902453
1.5040000000000002e-05,-6.872613440357926,-0.02040011179518183,-22544.949359594706
1.5048e-05,-6.906312957456634,-0.02058052591444274,-22558.580455638574
1.5056000000000001e-05,-6.94036599854386,-0.020761073820387083,-22578.396030443088
1.5064e-05,-6.974364525983799,-0.020941416755035313,-22507.33763162181
1.5072e-05,-7.007898602076465,-0.021121668310854554,-22555.55132318438
1.5080000000000001e-05,-7.040579637377167,-0.02130197943961206,-22522.230866188256
1.5088e-05,-7.072876679951267,-0.021481778644984763,-22427.57047699472
1.5096e-05,-7.1058920998999,-0.021661258781739006,-22442.463711561166
1.5104000000000001e-05,-7.139525862633667,-0.021840917637308038,-22472.250180694067
1.5112e-05,-7.1736473079971645,-0.02202060930847862,-22450.667611957946
1.5120000000000001e-05,-7.206532514684432,-0.02220014245505081,-22432.619031085036
1.5128000000000002e-05,-7.23860646735733,-0.022379538280951735,-22416.337444143748
1.5136e-05,-7.271742168860436,-0.02255912039849856,-22479.19194256826
1.5144000000000001e-05,-7.3042948241264245,-0.022738839331861264,-22450.54139810568
1.5152000000000002e-05,-7.337586228233305,-0.02291839873091472,-22439.308365254718
1.516e-05,-7.370176129912,-0.02309794550858291,-22447.38605179923
1.5168000000000001e-05,-7.402652902306773,-0.023277352946158247,-22404.47334203149
1.5176000000000002e-05,-7.4355948118979445,-0.023456629121327236,-22414.570450212137
1.5184e-05,-7.468400780950727,-0.02363565741249035,-22342.502340572795
1.5192000000000001e-05,-7.501946637484986,-0.023814559994656655,-22383.14320099988
1.52e-05,-7.534375225702508,-0.023993450460293102,-22339.473208118594
1.5208e-05,-7.56650232818768,-0.02417213242064566,-22331.016880017298
1.5216000000000001e-05,-7.598847153258607,-0.024350739157542274,-22320.667344132147
1.5224e-05,-7.631215955090676,-0.024529329234210348,-22326.85182289279
1.5232000000000001e-05,-7.663797820102927,-0.024707925873998778,-22322.3081242115
1.5240000000000001e-05,-7.696097931305789,-0.024886723446240003,-22377.084936091494
1.5248e-05,-7.728407847966884,-0.025065200435296454,-22242.162328027636
1.5256000000000001e-05,-7.760933316304685,-0.025243260413785086,-22272.832294126347
1.5264e-05,-7.79374806400782,-0.025421596548182455,-22311.201305212795
1.5272000000000002e-05,-7.826076329098775,-0.025599834235775065,-22248.22059293602
1.528e-05,-7.858759569164143,-0.02577761805835488,-22197.735052032804
1.5288e-05,-7.891293481309396,-0.025955365531345316,-22239.133195573442
1.5296e-05,-7.9226310224890035,-0.026133318480487236,-22249.10408990183
1.5304e-05,-7.954857323876077,-0.026311103817633352,-22197.230196623772
1.5312000000000002e-05,-7.987332921371994,-0.02648867358151981,-22195.210774987638
1.5320000000000002e-05,-8.019296395109139,-0.026666406918558795,-22238.123484755375
1.5328e-05,-8.051842294324414,-0.026844133692477387,-22193.56999490828
1.5336e-05,-8.08291481291848,-0.027021662563075716,-22188.64765467022
1.5344e-05,-8.115061569786343,-0.027199185880264543,-22192.181642533447
1.5352e-05,-8.146473397818205,-0.02737627704122324,-22080.60859713733
1.5360000000000002e-05,-8.178374723358887,-0.027553152124066876,-22138.162113767008
1.5368000000000003e-05,-8.210558763116154,-0.027730160488738487,-22113.929054133452
1.5376e-05,-8.242809148728622,-0.02790689017322424,-22068.492067320556
1.5384e-05,-8.273739703980556,-0.028083698615153883,-22133.618415085715
1.5392e-05,-8.30473291613679,-0.02826036165872572,-22032.14247787024
1.54e-05,-8.33643491775893,-0.02843691969237248,-22107.365933816036
1.5408000000000002e-05,-8.368392049357494,-0.028613720056615576,-22092.7251269541
1.5416e-05,-8.399837229096422,-0.028790391177873884,-22075.055187637972
1.5424e-05,-8.430911540290404,-0.02896670486150267,-22003.3657195554
1.5432e-05,-8.462043462810747,-0.029142929690579467,-22052.841549640554
1.544e-05,-8.493555404064388,-0.029318849586989208,-21927.13255279154
1.5448000000000002e-05,-8.525207396364275,-0.029494155579221568,-21899.36550529476
1.5456000000000002e-05,-8.55676096232543,-0.02966977054296425,-22004.375430373468
1.5464e-05,-8.588666617670942,-0.02984561975961665,-21957.9287327425
1.5472e-05,-8.61935064117917,-0.030021303383694967,-21962.977286832822
1.548e-05,-8.650919307179045,-0.030196890075534746,-21933.695673108956
1.5488e-05,-8.682305731927274,-0.030372230397934925,-21901.384926930892
1.5496000000000002e-05,-8.714092489648273,-0.030547431380242202,-21898.860649885726
1.5504e-05,-8.744890530549505,-0.03072222241995727,-21798.899278897352
1.5512e-05,-8.775691588968458,-0.03089657322575574,-21788.80217071671
1.552e-05,-8.806644218296276,-0.03107104923569565,-21830.200314257352
1.5528e-05,-8.838010314607548,-0.031245781712183347,-21852.9188076638
1.5536e-05,-8.868862351711302,-0.0314201931006309,-21749.928304221234
1.5544000000000002e-05,-8.900683065298173,-0.031593991089756475,-21699.568977170264
1.5552e-05,-8.932868491388042,-0.031767851680952704,-21765.578821901232
1.556e-05,-8.96355250113561,-0.03194179456358067,-21720.141835088332
1.5568e-05,-8.994289979811871,-0.03211546179515531,-21696.666058568335
1.5576e-05,-9.02532521617181,-0.03228889982237425,-21662.840746163176
1.5584000000000002e-05,-9.057193714876584,-0.032462365111785275,-21703.481606590267
1.5592000000000003e-05,-9.088232407566627,-0.03263590209066438,-21680.76311318382
1.56e-05,-9.120144221138316,-0.03280910334069641,-21619.549394838654
1.5608e-05,-9.15127047906911,-0.03298207690093904,-21623.840665815434
1.5616e-05,-9.182210485715128,-0.03315488537346291,-21578.27746515028
1.5624e-05,-9.212826014519848,-0.03332754996219522,-21587.869717921894
1.5632000000000002e-05,-9.244037621350301,-0.033500089346786076,-21546.976429790277
1.564e-05,-9.27428104642638,-0.033672489896139385,-21553.16090855092
1.5648e-05,-9.304930990659583,-0.03384459005652438,-21471.879187696737
1.5656e-05,-9.336004351275415,-0.03401650543982968,-21506.96663862448
1.5664e-05,-9.366339316896099,-0.03418863235755137,-21524.762791792862
1.5672000000000002e-05,-9.397430837879336,-0.0343605664205068,-21458.7529470619
1.5680000000000002e-05,-9.429339850172353,-0.034532262191709164,-21465.189853527063
1.5688e-05,-9.460317320125403,-0.034703696952664995,-21393.500385444488
1.5696e-05,-9.491197835694257,-0.034874785382810296,-21378.60715087804
1.5704e-05,-9.521807478865064,-0.03504576324962102,-21365.859551799967
1.5712e-05,-9.551737481376135,-0.03521704150540012,-21453.704392971576
1.5720000000000002e-05,-9.582630907945525,-0.03538824857656654,-21348.06339863159
1.5728000000000003e-05,-9.613291096230903,-0.03555877156865373,-21282.684623161917
1.5736e-05,-9.643833423091843,-0.035728903802654255,-21250.373876983856
1.5744e-05,-9.67438500695014,-0.03589919153212084,-21321.558489657396
1.5752e-05,-9.705153404971737,-0.03606942877604651,-21237.752491758056
1.576e-05,-9.735467091577311,-0.036239661981128914,-21320.548778839333
1.5768000000000002e-05,-9.765821608484886,-0.03640996384654695,-21254.917575665146
1.5776e-05,-9.796134678481518,-0.03657994866276803,-21241.286479621274
1.5784e-05,-9.827133221039665,-0.0367495316140836,-21154.45134926774
1.5792e-05,-9.857314186010827,-0.03691887021538119,-21180.19897512838
1.58e-05,-9.887104049014228,-0.03708815025345134,-21139.8105424058
1.5808000000000002e-05,-9.917160159957827,-0.03725727075721223,-21140.315397814833
1.5816000000000002e-05,-9.947140325997992,-0.03742600555144063,-21043.383159280645
1.5824e-05,-9.97769787040938,-0.03759463533574387,-21114.06291654516
1.5832e-05,-10.008341941458788,-0.037763097508051395,-21001.48016033098
1.584e-05,-10.038780202291708,-0.037931240611740406,-21034.29576191807
1.5848e-05,-10.068222076371127,-0.03809947055055977,-21023.188942919365
1.5856000000000002e-05,-10.097783493515879,-0.038267559129864605,-20998.95588328582
1.5864000000000003e-05,-10.12694405303515,-0.03843559318478527,-21009.557846875494
1.5872e-05,-10.156956343461923,-0.03860332028761716,-20922.21786111292
1.588e-05,-10.187081437285068,-0.038770689952819536,-20920.198439476786
1.5888e-05,-10.218121604113882,-0.03893796268578337,-20897.984801479375
1.5896e-05,-10.248043959188802,-0.03910500318525905,-20862.140067438086
1.5904000000000002e-05,-10.27761395272395,-0.039271855878522575,-20851.033248439373
1.5912e-05,-10.306428873772234,-0.039438785309808204,-20881.324572981306
1.592e-05,-10.335786509415996,-0.03960552138147223,-20802.69334302454
1.5928e-05,-10.36573332353067,-0.039771862151351,-20782.49912666325
1.5936e-05,-10.394739562410308,-0.039938028241258236,-20759.023350143252
1.5944000000000002e-05,-10.424467491272065,-0.040103878796534834,-20703.615469001965
1.5952000000000002e-05,-10.453474872723929,-0.04026967028372857,-20744.256329429063
1.596e-05,-10.48314361368004,-0.0404353648386837,-20679.382409368427
1.5968e-05,-10.512904627117182,-0.040600920053546014,-20709.42130620584
1.5976e-05,-10.541896639651252,-0.04076626070485948,-20625.741522158747
1.5984e-05,-10.570968836466346,-0.04093093999558712,-20544.081159747795
1.5992000000000002e-05,-10.599027655598805,-0.04109536685861024,-20562.634596029726
1.6000000000000003e-05,-10.628340836424517,-0.04125982148868086,-20551.02292162198
1.6008e-05,-10.657185714226701,-0.04142417615738042,-20537.64425328263
1.6016e-05,-10.686120001635881,-0.04158821428173859,-20471.886836256184
1.6024e-05,-10.714826598931001,-0.041752002502669285,-20475.168396414898
1.6032e-05,-10.744101464598863,-0.04191574074291449,-20459.391664882638
1.6040000000000002e-05,-10.772604394409926,-0.042079380031499525,-20450.430481372307
1.6048e-05,-10.801302080690174,-0.04224254929969868,-20341.886568430393
1.6056e-05,-10.829718339485435,-0.042405298528197584,-20345.420556293615
1.6064e-05,-10.85798038925536,-0.042568098242237395,-20354.50795365619
1.6072e-05,-10.886700779544249,-0.04273038098433836,-20216.177571581364
1.6080000000000002e-05,-10.915703186405734,-0.04289230830823136,-20265.653401666525
1.6088000000000002e-05,-10.9436551624765,-0.043054197263113284,-20206.585318809757
1.6096e-05,-10.97224700541843,-0.04321612862584949,-20276.255365256202
1.6104e-05,-11.000855684427377,-0.04337809229933194,-20214.663005354276
1.6112e-05,-11.02942150245301,-0.04353966420501698,-20178.313415903955
1.612e-05,-11.058304081206765,-0.043700694905703545,-20079.361755733644
1.6128000000000002e-05,-11.086014797179864,-0.043861457023312504,-20111.167646502676
1.6136e-05,-11.1143998863167,-0.04402202123760106,-20029.885925648487
1.6144e-05,-11.142404284631773,-0.04418242389815878,-20070.7792137801
1.6152e-05,-11.170087399109281,-0.04434281040334342,-20025.847082376225
1.616e-05,-11.198390222172755,-0.0445027183056003,-19951.128481839463
1.6168000000000002e-05,-11.226350408338044,-0.04466229350814262,-19942.672153738167
1.6176000000000002e-05,-11.25404806216171,-0.04482178995324113,-19931.4391208872
1.6184e-05,-11.282087142600082,-0.044980941077239794,-19856.34187879366
1.6192e-05,-11.30999712089636,-0.045139753948114474,-19846.8758398743
1.62e-05,-11.337846634602881,-0.04529861730453007,-19868.96326401947
1.6208e-05,-11.365150900877483,-0.045457206524458546,-19778.34171809819
1.6216000000000002e-05,-11.392571333393402,-0.045615468093226565,-19787.05047390399
1.6224000000000003e-05,-11.420733875410896,-0.04577375591447586,-19784.904838415605
1.6232e-05,-11.448431414125476,-0.04593138742369334,-19622.972465968513
1.624e-05,-11.475923947950221,-0.04608858728153617,-19676.991994734966
1.6248e-05,-11.503192089634126,-0.04624581743070353,-19630.545297104003
1.6256e-05,-11.529947382612376,-0.04640272295784289,-19595.836487733035
1.6264000000000002e-05,-11.557448494574897,-0.04655951236823817,-19601.516111084653
1.6272e-05,-11.585273190809042,-0.046716160419118864,-19560.496609100785
1.628e-05,-11.612647965213025,-0.046872382372034394,-19494.991619778855
1.6288e-05,-11.64005417815448,-0.047028330188462815,-19491.962487324665
1.6296e-05,-11.667057347490193,-0.04718406596561945,-19441.98180183047
1.6304000000000002e-05,-11.6940961864409,-0.04733942411093013,-19397.554525835636
1.6312000000000002e-05,-11.722140602086501,-0.04749453992564447,-19381.399152746613
1.632e-05,-11.749697837912787,-0.047649362924221506,-19324.350491525962
1.6328e-05,-11.77668797458619,-0.047803850698807014,-19297.59315484726
1.6336e-05,-11.803238749321686,-0.04795815470602363,-19278.408649304038
1.6344e-05,-11.829458600107813,-0.04811224869339009,-19245.08819230791
1.6352000000000002e-05,-11.857127602038283,-0.04826597514601877,-19186.524964860175
1.6360000000000003e-05,-11.885186136346784,-0.048419426957304945,-19176.427856679533
1.6368e-05,-11.912089063372541,-0.04857256626309286,-19108.39859031244
1.6376e-05,-11.938492208428986,-0.048725651044496665,-19162.79676063566
1.6384e-05,-11.96407760771252,-0.04887861062175902,-19077.09755495244
1.6392e-05,-11.990771286320811,-0.04903098860559019,-19017.39840283438
1.6400000000000002e-05,-12.01720665667542,-0.04918307781212737,-19004.903231460834
1.6408e-05,-12.043868958560019,-0.049335133193352095,-19008.942074733095
1.6416e-05,-12.070696202790291,-0.04948679175822539,-18905.699143586007
1.6424e-05,-12.096661396486414,-0.04963766678750386,-18813.058176028593
1.6432e-05,-12.122392522982162,-0.0497884453893992,-18881.592297804717
1.6440000000000002e-05,-12.149615300770293,-0.0499390371947932,-18766.359050693118
1.6448000000000002e-05,-12.176123501967522,-0.050089051445599275,-18737.2036508215
1.6456e-05,-12.202642279220328,-0.05023896926902215,-18742.252204911827
1.6464e-05,-12.228576180504145,-0.050388488256671964,-18637.49470753764
1.6472e-05,-12.25389658581558,-0.050537345883735936,-18576.912058453774
1.648e-05,-12.279470048921706,-0.05068605609302047,-18600.64026267829
1.6488000000000002e-05,-12.30559136197323,-0.05083463302047703,-18543.591601457658
1.6496000000000003e-05,-12.332324154731765,-0.05098301153975784,-18551.038218740883
1.6504e-05,-12.357547933293928,-0.05113127293258368,-18514.309987733785
1.6512e-05,-12.38297709723929,-0.05127906632444542,-18434.037977697662
1.652e-05,-12.407580133854932,-0.05142659517207283,-18448.173929150562
1.6528e-05,-12.43295822016975,-0.05157379081513027,-18350.73683520735
1.6536000000000002e-05,-12.458613389967205,-0.051720427078394506,-18308.328980848644
1.6544e-05,-12.484439340127983,-0.05186687553544651,-18303.785282167355
1.6552e-05,-12.509357017018468,-0.05201286154494392,-18192.71709218026
1.656e-05,-12.534411481492848,-0.052158409339946275,-18194.231658407363
1.6568e-05,-12.559316272064628,-0.052303652707136994,-18116.61013926866
1.6576000000000002e-05,-12.584799974120685,-0.05244838768493081,-18067.134309183504
1.6584000000000002e-05,-12.610176010314524,-0.05259291112830825,-18063.726535172536
1.6592e-05,-12.634892144542707,-0.05273746789214262,-18075.46442343254
1.66e-05,-12.660163131585303,-0.052881692965973316,-17980.80403423899
1.6608e-05,-12.68421265322917,-0.05302518297032847,-17891.697054544806
1.6616e-05,-12.709174481110905,-0.053168132779395944,-17845.755212322878
1.6624000000000002e-05,-12.73394819149929,-0.05331099373391143,-17869.48341654739
1.6632000000000003e-05,-12.759182831377853,-0.053453692124985214,-17805.114351895783
1.664e-05,-12.782919853950355,-0.05359583870909687,-17731.53167602934
1.6648e-05,-12.807741757034517,-0.05373770913729985,-17736.07537471063
1.6656e-05,-12.83227686051291,-0.05387934127374974,-17671.958737763536
1.6664000000000002e-05,-12.856904596215493,-0.05402052913743971,-17625.007184723545
1.6672000000000002e-05,-12.881894465497325,-0.054161509000701144,-17619.958630633228
1.668e-05,-12.906452547324013,-0.054302200086668556,-17552.812861231938
1.6688e-05,-12.930296982169304,-0.05444249132715207,-17519.997259644846
1.6696e-05,-12.953863754491813,-0.054582202993626025,-17407.919358839692
1.6704e-05,-12.977332456942396,-0.05472118362946769,-17337.239601575184
1.6712000000000002e-05,-13.001994427437394,-0.05485996434256739,-17357.938673345507
1.6720000000000003e-05,-13.026297744491396,-0.05499863600689872,-17309.977409487445
1.6728e-05,-13.04986508580656,-0.05513696739868432,-17272.870536923576
1.6736e-05,-13.073735267952157,-0.05527504080935596,-17245.48213098358
1.6744e-05,-13.09663804418291,-0.055412814335914634,-17197.899508682287
1.6752e-05,-13.12049312213974,-0.055550022424415195,-17104.122616454555
1.6760000000000002e-05,-13.144172350347173,-0.05568664185150882,-17050.734156949402
1.6768e-05,-13.168130046622478,-0.05582307852094432,-17058.43320193714
1.6776e-05,-13.19149333515493,-0.05595948641362156,-17043.53996737069
1.6784e-05,-13.214486269092438,-0.05609528747009714,-16906.724151522958
1.6792e-05,-13.237986116301174,-0.05623043625338426,-16880.471670253286
1.6800000000000002e-05,-13.261396145014528,-0.056365379055664494,-16855.228899801685
1.6808000000000002e-05,-13.284883042998665,-0.05649990030367818,-16775.083103617817
1.6816e-05,-13.308517490937357,-0.05663418578421579,-16796.287030797168
1.6824e-05,-13.331933173537514,-0.05676807949695605,-16677.141154265566
1.6832e-05,-13.354425628735418,-0.05690133305303766,-16636.247866133956
1.684e-05,-13.377916246686562,-0.05703395654956879,-16519.626266647512
1.6848000000000002e-05,-13.4014585728563,-0.05716616404524289,-16532.247651873324
1.6856000000000003e-05,-13.425208133143933,-0.05729820392892118,-16477.723267697842
1.6864e-05,-13.448654582411542,-0.05743011255019307,-16499.432050286225
1.6872e-05,-13.470945601974554,-0.0575618414429394,-16432.791136293978
1.688e-05,-13.4926457900392,-0.05769281204286137,-16309.858844194632
1.6888e-05,-13.51558622310001,-0.05782318741825608,-16283.985004481736
1.6896000000000002e-05,-13.538683138317301,-0.05795309933638531,-16193.994527821738
1.6904e-05,-13.56122058456242,-0.058082805778363,-16232.615966612699
1.6912e-05,-13.583414785163665,-0.05821242790948744,-16172.916814494642
1.692e-05,-13.604843374135996,-0.05834169462240392,-16143.761414623032
1.6928e-05,-13.627288814594918,-0.05847032218837256,-16013.13007753595
1.6936000000000002e-05,-13.650172680611105,-0.05859822225769679,-15961.887253519182
1.6944000000000002e-05,-13.672763326032168,-0.058725864850762415,-15948.761012884344
1.6952e-05,-13.69524596201117,-0.058853285812303424,-15906.479372377891
1.696e-05,-13.716565887145272,-0.058980289258421206,-15844.382157066933
1.6968e-05,-13.737858236994581,-0.05910675149954051,-15771.178122757263
1.6976e-05,-13.75893410009709,-0.05923268869103443,-15713.119750718559
1.6984000000000002e-05,-13.78112367929842,-0.059358242192417476,-15675.255595041139
1.6992000000000003e-05,-13.803216596584319,-0.05948353114956619,-15646.983692135336
1.7e-05,-13.82529970164088,-0.059608424300074174,-15576.303934870828
1.7008e-05,-13.846245877445304,-0.05973291760509825,-15547.022321146958
1.7016e-05,-13.86710289133474,-0.059856990870422025,-15471.294009792126
1.7024e-05,-13.88861920892844,-0.05998061279501011,-15434.187137228264
1.7032000000000002e-05,-13.910295041049123,-0.06010361829114377,-15317.186896185045
1.704e-05,-13.932137048951798,-0.06022616537856598,-15319.58495937795
1.7048e-05,-13.953192527045717,-0.060348571106473715,-15281.84701755279
1.7056e-05,-13.974475544104793,-0.06047039019239615,-15172.924463054092
1.7064e-05,-13.994829355079368,-0.060591378791170734,-15074.225230588292
1.7072000000000002e-05,-14.015614979938306,-0.06071200692318326,-15082.80777254184
1.7080000000000002e-05,-14.036676436932877,-0.06083246946262163,-15032.827087047652
1.7088e-05,-14.058033154377673,-0.06095259071980344,-14997.487208415398
1.7096e-05,-14.07845679789841,-0.061072259626538804,-14919.739475424434
1.7104e-05,-14.09912655837701,-0.06119162158118548,-14920.7491862425
1.7112e-05,-14.118333579598557,-0.06131061802051602,-14828.360646389607
1.7120000000000002e-05,-14.138359520181336,-0.061428843040781556,-14727.894419992195
1.7128000000000003e-05,-14.158948638126873,-0.06154636328289609,-14652.16610863736
1.7136e-05,-14.17950157054161,-0.061663635136149315,-14665.797204681236
1.7144e-05,-14.20001005905947,-0.061780456658377746,-14539.583352423178
1.7152e-05,-14.218206791758943,-0.06189659006268366,-14493.767724053507
1.7160000000000002e-05,-14.23741049316494,-0.0620125184956935,-14488.340528406414
1.7168000000000002e-05,-14.256899929581587,-0.06212813745233762,-14416.398632619323
1.7176e-05,-14.27721983667503,-0.06224322732051302,-14356.068411239974
1.7184e-05,-14.29739639256478,-0.062357991052094226,-14334.864484060618
1.7192e-05,-14.316771669394857,-0.06247217419995505,-14210.922481143216
1.72e-05,-14.335297111449979,-0.06258576464756567,-14186.689421509664
1.7208000000000002e-05,-14.35418376948812,-0.06269897039535462,-14114.747525722578
1.7216000000000003e-05,-14.373546582648563,-0.06281192068630657,-14122.825212267093
1.7224e-05,-14.393296443403703,-0.06292445093755818,-14009.737600643877
1.7232e-05,-14.413100596324924,-0.06303624409991265,-13938.552987970332
1.724e-05,-14.431559179011689,-0.06314752634859318,-13882.009182158727
1.7248e-05,-14.449642065343596,-0.06325841884889792,-13841.115894027118
1.7256000000000002e-05,-14.4679860513788,-0.06336901853306544,-13808.805147849052
