Repository: yedderssi/caracterisation2

File: configur/Ferrite_N49/Fichier auto/Fair-Rite-77/Fair-Rite-77_Ferrite Mn-Zn_Sinusoïdale B_50000.0_0.075.csv (part 4 of 5)
Bmax (T) =,0.07452235617130071,Freq(Hz) =,50000.0,Hc =,3.0944385574792377,Br (T) =,0.015125002830345641,Hmax =,16.228136117369278,µr =,3654.3325954798643,W(J/m³) =,0.6166883373388029,P(W/m³) =,30834.416866940148
temps (s),ChampH (A/m),ChampB (T),dB/dt (T/s)
1.3072000000000001e-05,2.123184896633065,0.02251223018539077,-20505.333507104573
1.308e-05,2.085818933654003,0.022347978002339203,-20557.71225579166
1.3088e-05,2.04841715755585,0.022183534479087587,-20553.16855711037
1.3096000000000001e-05,2.0110799058811044,0.02201889810106971,-20605.925947354237
1.3104e-05,1.9727453684226088,0.021854118848971114,-20588.887077299398
1.3112e-05,1.9345759021795332,0.021689272955958495,-20622.5861758523
1.3120000000000001e-05,1.8971354826333253,0.02152441040271738,-20593.05213442391
1.3128e-05,1.8596697670493276,0.021359503422200297,-20633.692994851008
1.3136000000000001e-05,1.8219410770349487,0.02119407088720239,-20724.44075462455
1.3144000000000002e-05,1.7840635049023859,0.02102825718637066,-20728.98445330584
1.3152e-05,1.7459915458728499,0.0208624515632255,-20722.42133298842
1.3160000000000001e-05,1.707540640568348,0.02069659293026237,-20742.236907792925
1.3168000000000002e-05,1.669421823627755,0.020530570219291295,-20763.440834972287
1.3176e-05,1.631637384127127,0.02036446875087645,-20761.926268745185
1.3184000000000001e-05,1.5941227010999597,0.02019769733933379,-20930.926616918725
1.3192e-05,1.5564055639301118,0.02003041602382803,-20889.40225952582
1.32e-05,1.5185156213946527,0.019863349271871084,-20877.28572970905
1.3208000000000001e-05,1.480873564608861,0.019696462248439742,-20844.47012812196
1.3216e-05,1.4430962721366276,0.01952932279730393,-20940.39265583808
1.3224e-05,1.4053203998526123,0.019361510878763248,-21012.586979329684
1.3232000000000001e-05,1.3680721390674209,0.01919366261063311,-20949.480053200663
1.324e-05,1.3301562203240527,0.019025832517297735,-21008.04328064839
1.3248000000000001e-05,1.292419843994181,0.018857786345847262,-21003.499581967102
1.3256000000000001e-05,1.2537589316881346,0.018689518038016814,-21063.57737564194
1.3264e-05,1.2154962476280413,0.018521267904981133,-20998.955883285824
1.3272000000000001e-05,1.1771083797212063,0.01835325000543357,-21005.51900360324
1.3280000000000002e-05,1.1400109705769852,0.018184908998424225,-21079.732748730967
1.3288e-05,1.1029513119664178,0.018016196417833863,-21098.412398865163
1.3296000000000001e-05,1.0655629892138212,0.017847477778978563,-21081.247314958062
1.3304e-05,1.02722732796751,0.017678510751262054,-21160.509614176113
1.3312e-05,0.9902136457116092,0.01750924686856499,-21155.4610600858
1.3320000000000001e-05,0.9525080834470459,0.01733979921849904,-21206.451456398052
1.3328e-05,0.9149048297767313,0.017170204150653696,-21192.315504945152
1.3336e-05,0.8772108861021078,0.017000552539002498,-21220.58740785096
1.3344000000000001e-05,0.8396532595276235,0.01683077774263149,-21223.111684896114
1.3352e-05,0.8014303400823202,0.016660691955328554,-21298.335140841915
1.336e-05,0.7633383297949754,0.016490291138250356,-21301.869128705148
1.3368000000000001e-05,0.7255399302067626,0.016319668184792184,-21353.869235835456
1.3376e-05,0.6881645673815163,0.016149047250755676,-21301.36427329611
1.3384000000000001e-05,0.6508213411745846,0.01597829757858983,-21386.053768161262
1.3392000000000002e-05,0.6131517617440074,0.015807562042375444,-21297.830285432883
1.34e-05,0.5755501427535775,0.015636916875279305,-21363.461488607074
1.3408000000000001e-05,0.5373529081395173,0.015465505337672214,-21489.422913160608
1.3416000000000002e-05,0.4998839391406494,0.015293653061293046,-21473.646181628348
1.3424e-05,0.4624704658201715,0.015122126921508149,-21407.888764601903
1.3432000000000001e-05,0.4257156193101962,0.014950705286792883,-21447.51991421093
1.344e-05,0.38817523354107686,0.014779030214662326,-21471.248118435447
1.3448e-05,0.3498835762871453,0.014607093122574438,-21513.024903532863
1.3456000000000001e-05,0.3119030090559402,0.014434990437912389,-21512.64626197609
1.3464e-05,0.27487013285363604,0.01426273326749521,-21551.646342323824
1.3472e-05,0.2382407523932913,0.014090318077334973,-21552.151197732863
1.3480000000000001e-05,0.20052937482711677,0.013917705488709796,-21600.99595855672
1.3488e-05,0.16276125984616155,0.013744943462883588,-21589.51049800124
1.3496000000000001e-05,0.12515149366710177,0.013572253631380836,-21582.94737768382
1.3504000000000001e-05,0.0875232486594824,0.013399249274958261,-21668.141727958006
1.3512e-05,0.050776904494402655,0.013226034393830152,-21635.57855407543
1.3520000000000001e-05,0.013894047303495537,0.013052821027268232,-21667.76308640124
1.3528000000000002e-05,-0.023297042933535368,0.012879192669560086,-21739.32634063155
1.3536e-05,-0.060813297079410314,0.012705295728774376,-21734.908855802525
1.3544000000000001e-05,-0.09890275530906145,0.012531388690880448,-21741.850617676715
1.3552e-05,-0.13636175394011732,0.012357445808252508,-21743.870039312842
1.356e-05,-0.17324263702135065,0.012183536246081532,-21733.520503427688
1.3568000000000001e-05,-0.2101778301793686,0.012009489363239307,-21778.200207127036
1.3576e-05,-0.24780166063392098,0.011835118363224512,-21814.549796577357
1.3584e-05,-0.2854275949415803,0.011660571673527338,-21822.122627712837
1.3592000000000001e-05,-0.3241565002328444,0.011485913915640177,-21842.316844074125
1.36e-05,-0.3614947197411764,0.01131109409916676,-21862.637274287667
1.3608e-05,-0.39833320795439037,0.011136508535603096,-21783.75361662638
1.3616000000000001e-05,-0.43575998128727755,0.010961812408704847,-21890.27810793218
1.3624e-05,-0.4738318127576138,0.010786859815258848,-21847.870253573474
1.3632000000000001e-05,-0.5111843003303661,0.01061194761024554,-21880.18099975154
1.3640000000000002e-05,-0.5482432368335449,0.010436522472136644,-21976.10352746766
1.3648e-05,-0.5850841600295699,0.01026080249846892,-21953.889889470243
1.3656000000000001e-05,-0.6216507418289017,0.01008530668060276,-21920.064577065084
1.3664000000000002e-05,-0.659312383320358,0.009909778551990421,-21961.96757601476
1.3672e-05,-0.6973492871596105,0.00973387279153217,-22014.472538554106
1.3680000000000001e-05,-0.7350393774105932,0.009557839807510803,-21993.77346678379
1.3688e-05,-0.7719645547687549,0.009382032998712727,-21957.9287327425
1.3696e-05,-0.8084674301398896,0.009206183782060257,-22004.375430373468
1.3704000000000001e-05,-0.8458154330456998,0.009030106370762903,-22014.977393963145
1.3712e-05,-0.8830832326676653,0.008853877502842871,-22042.23958605088
1.372e-05,-0.9201415715647292,0.008677256867125399,-22112.919343315392
1.3728000000000001e-05,-0.9574806977481283,0.00850043025040103,-22093.734837772154
1.3736e-05,-0.9944627005456557,0.008323339089442366,-22179.05540189861
1.3744000000000001e-05,-1.031677203793315,0.008146207540050951,-22103.831945952807
1.3752000000000001e-05,-1.0686544724845057,0.007969273893979877,-22129.57957181345
1.376e-05,-1.1050803040646524,0.007791926266473431,-22207.327304804414
1.3768000000000001e-05,-1.1428648270029762,0.007614348424900429,-22187.133088443126
1.3776000000000002e-05,-1.179920506596513,0.007436678194787578,-22230.424439767638
1.3784e-05,-1.2166274028605701,0.007258622759997668,-22283.434257716017
1.3792000000000001e-05,-1.2542613426001457,0.00708056480093067,-22231.055509028924
1.3800000000000002e-05,-1.2916242199134222,0.006902686065533887,-22238.628340164407
1.3808e-05,-1.3286787589005502,0.006724686164838971,-22261.346833570857
1.3816000000000001e-05,-1.3651301901268582,0.006546563079424218,-22269.42452011538
1.3824e-05,-1.401215745090887,0.006368288032531385,-22299.33720310054
1.3832e-05,-1.438036541454647,0.006189912519412117,-22294.541076714737
1.3840000000000001e-05,-1.4749042616932955,0.006011357782622633,-22344.143120652145
1.3848e-05,-1.5117662232019646,0.005832668249438973,-22328.24017526763
1.3856e-05,-1.548377826190926,0.005653981240532319,-22343.51205139085
1.3864000000000001e-05,-1.5846849178481632,0.0054751569109544145,-22362.570343081814
1.3872e-05,-1.620903519678868,0.00529615840626043,-22387.055830419882
1.3880000000000001e-05,-1.6576000460789202,0.0051169705807880255,-22409.900537678583
1.3888000000000002e-05,-1.6948090854680382,0.004937866561313511,-22366.10433094504
1.3896e-05,-1.7316081570147603,0.004758777182645909,-22406.240335963106
1.3904000000000001e-05,-1.7683999932900787,0.004579491415224144,-22415.20151947343
1.3912000000000002e-05,-1.8049187159260038,0.004399921919062503,-22477.17252093213
1.392e-05,-1.8413620038952996,0.004220216616795872,-22449.15304573084
1.3928000000000001e-05,-1.8784726250273458,0.004040591081683837,-22457.230732275355
1.3936e-05,-1.915357098332157,0.003860907993055206,-22463.54142488826
1.3944e-05,-1.9523982066897518,0.003681171389753186,-22470.60940061471
1.3952000000000001e-05,-1.989075950871298,0.0035011843781682836,-22526.143495608256
1.396e-05,-2.0254441785514805,0.00332110497804356,-22493.70653557793
1.3968e-05,-2.0622325873285705,0.0031411714811320174,-22489.667692305677
1.3976000000000001e-05,-2.0993511289258713,0.002961070877080082,-22535.48332067535
1.3984e-05,-2.1367789836724578,0.0027808051853094274,-22530.939621994065
1.3992000000000001e-05,-2.1739294032749013,0.002600388036916025,-22573.347476352774
1.4000000000000001e-05,-2.2103753313264756,0.002419850228079861,-22561.104732683736
1.4008e-05,-2.2464526521694066,0.0022392710211002025,-22583.697012237928
1.4016000000000001e-05,-2.283034745080088,0.002058556512870884,-22594.93004508889
1.4024000000000002e-05,-2.320176929687741,0.0018775951303465462,-22645.415585992112
1.4032e-05,-2.3567343477564653,0.0016962788344696957,-22683.658383226302
1.4040000000000001e-05,-2.393009204941753,0.0015150922864329245,-22612.978625961794
1.4048000000000002e-05,-2.4292314304148,0.001334006204622561,-22658.541826626948
1.4056e-05,-2.465521771190104,0.0011529357733299128,-22609.065996541798
1.4064000000000001e-05,-2.5020263452391465,0.0009718007205448693,-22674.697199715985
1.4072e-05,-2.5388676657471323,0.0007901996862173271,-22725.56138217598
1.408e-05,-2.575792419364116,0.0006085103021931582,-22696.78462386114
1.4088000000000001e-05,-2.6117608286768115,0.00042704305454897455,-22670.027287182438
1.4096e-05,-2.647737666288909,0.0002457636131169807,-22649.833070821154
1.4104e-05,-2.683463092581051,6.427213241316456e-05,-22723.03710513082
1.4112000000000001e-05,-2.721056880004501,-0.00011782113593822553,-22800.279982712746
1.412e-05,-2.758716689798268,-0.00029977910303995565,-22689.211792725662
1.4128000000000001e-05,-2.79480664380731,-0.00048154926392956587,-22753.328429672747
1.4136000000000002e-05,-2.8305032993840022,-0.0006635092504529706,-22736.668201174685
1.4144e-05,-2.8666037938456377,-0.0008454732758196123,-22754.33814049081
1.4152000000000001e-05,-2.903694138962314,-0.0010273706602722964,-22720.007972676627
1.4160000000000002e-05,-2.9407286240705526,-0.001209360938120245,-22777.561489306296
1.4168e-05,-2.9772607183617263,-0.0013917369255006522,-22816.435355801772
1.4176000000000001e-05,-3.012733106298846,-0.0015741512818921897,-22787.15374207791
1.4184e-05,-3.0493093878395356,-0.001756505055634597,-22801.28969353081
1.4192e-05,-3.0855764202289664,-0.00193900826657812,-22824.513042346298
1.4200000000000001e-05,-3.1224857961912296,-0.0021216225457116283,-22829.056741027583
1.4208e-05,-3.1591324919392814,-0.0023040934459089327,-22788.668308305005
1.4216e-05,-3.1946908663536315,-0.002486766288269883,-22879.542281930804
1.4224000000000001e-05,-3.22996312482712,-0.002669483557906833,-22799.77512730371
1.4232e-05,-3.2660527374405643,-0.0028520675457157554,-22846.22182493468
1.4240000000000001e-05,-3.3025202433103042,-0.003034893864121058,-22860.35777638758
1.4248000000000001e-05,-3.339350566642601,-0.0032177322990561844,-22849.250957388875
1.4256e-05,-3.375584613402403,-0.0034005666951479894,-22859.348065569513
1.4264000000000001e-05,-3.411661768462056,-0.003583508120586557,-22876.008294067582
1.4272000000000002e-05,-3.4481137614730586,-0.003766498012144389,-22871.46459538629
1.428e-05,-3.4835817370413427,-0.003949386932620371,-22850.765523615963
1.4288000000000001e-05,-3.5198613215618497,-0.004132419232032556,-22907.30932942758
1.4296000000000002e-05,-3.556197127144482,-0.004315647415343448,-22899.736498292088
1.4304e-05,-3.5923849323837427,-0.004498903870557209,-22914.377305154023
1.4312000000000001e-05,-3.6284676067814536,-0.0046821704228791885,-22902.26077533725
1.432e-05,-3.664753207771415,-0.0048653662954438615,-22896.707365837898
1.4328e-05,-3.7006754777856723,-0.005048646983717297,-22923.46470251661
1.4336000000000001e-05,-3.7369757507047154,-0.005231852953390189,-22878.0277157037
1.4344e-05,-3.7728199734913987,-0.005414893330488877,-22882.066558975963
1.4352e-05,-3.8085364922634493,-0.005598184115870489,-22940.629786423706
1.4360000000000001e-05,-3.8437323255207003,-0.005781737426064793,-22947.697762150154
1.4368e-05,-3.879706988947389,-0.005965010036651642,-22870.454884568226
1.4376000000000001e-05,-3.91585942774318,-0.0061481958121081814,-22925.988979561767
1.4384000000000002e-05,-3.9522043645113536,-0.006331680461966867,-22945.173485104984
1.4392e-05,-3.9873270325199366,-0.00651520953910151,-22937.09579856047
1.4400000000000001e-05,-4.023078427375175,-0.006699039510059976,-23020.396941050793
1.4408000000000002e-05,-4.05940616636737,-0.006883146141782589,-23006.26098959789
1.4416e-05,-4.095331915864596,-0.007066929666043381,-22939.620075605635
1.4424000000000001e-05,-4.130703647798063,-0.007250371908047699,-22920.94042547144
1.4432e-05,-4.166142429783411,-0.007434001956264137,-22986.571628645634
1.444e-05,-4.20223199237792,-0.007617995500375119,-23011.81439909724
1.4448000000000001e-05,-4.2376294646221435,-0.007801956733739923,-22978.49394210111
1.4456e-05,-4.2737346995243914,-0.00798576651048198,-22973.950243419826
1.4464e-05,-4.309405063926795,-0.00816943896655282,-22944.163774286928
1.4472000000000001e-05,-4.343885502379504,-0.008353327500738727,-23027.969772186276
1.448e-05,-4.378713685995802,-0.00853749875395365,-23014.84353155144
1.4488000000000001e-05,-4.41410854174746,-0.008721381229874647,-22955.77544869467
1.4496000000000001e-05,-4.449981945885376,-0.008905096093799848,-22972.940532601762
1.4504e-05,-4.485815839216363,-0.009088758452762469,-22942.649208059833
1.4512000000000001e-05,-4.521689558757509,-0.009272434947676583,-22976.474520464988
1.4520000000000002e-05,-4.556728821615274,-0.00945614577275851,-22951.231750013376
1.4528e-05,-4.591371113471528,-0.009640141336291097,-23047.65913313853
1.4536000000000001e-05,-4.626038768421521,-0.009824393366371505,-23015.348386960468
1.4544000000000002e-05,-4.660890530831725,-0.01000828190055741,-22956.785159512732
1.4552e-05,-4.69653201115699,-0.010192128026888923,-23004.74642337079
1.4560000000000001e-05,-4.732721721921012,-0.010376252833406258,-23026.455205959177
1.4568e-05,-4.767491411125606,-0.010560331193225924,-22993.13474896305
1.4576e-05,-4.801560553503905,-0.010744197513773831,-22973.44538801079
1.4584000000000001e-05,-4.836894617249297,-0.010928082009116467,-22997.67844764434
1.4592e-05,-4.871439746345535,-0.011112097766865413,-23006.26098959789
1.46e-05,-4.90621616910324,-0.011295911582450783,-22947.192906741122
1.4608000000000001e-05,-4.941688071922233,-0.01147947498975327,-22943.658918877893
1.4616e-05,-4.977141695769978,-0.011663206009051517,-22989.095905690792
1.4624000000000001e-05,-5.0121089263406695,-0.011847282349449586,-23029.989193822403
1.4632000000000002e-05,-5.047393255103455,-0.012031435427869825,-23008.280411234013
1.464e-05,-5.081939647996837,-0.012215461282726948,-22998.183303053374
1.4648000000000001e-05,-5.116758663514064,-0.012399297311950318,-22960.824002784986
1.4656000000000002e-05,-5.151236770516599,-0.012583258545315121,-23029.484338413364
1.4664e-05,-5.185571652127253,-0.01276731671091842,-22985.057062418542
1.4672000000000001e-05,-5.2203704370611534,-0.012951298138499594,-23010.299832870147
1.4680000000000002e-05,-5.255437949694822,-0.013135196769793677,-22964.357990648215
1.4688e-05,-5.290474606762768,-0.013318869225864475,-22953.756027058538
1.4696000000000001e-05,-5.32553475569214,-0.013502531584827133,-22961.833713603057
1.4704e-05,-5.360135620077118,-0.01368630501197974,-22981.523074555313
1.4712e-05,-5.394605321496276,-0.01387005622549439,-22956.2803041037
1.4720000000000001e-05,-5.429393749234718,-0.014053643865856509,-22940.629786423702
1.4728e-05,-5.464022347261374,-0.014237651545918911,-23061.290229182396
1.4736000000000001e-05,-5.499192067140894,-0.014421788468966062,-22972.940532601762
1.4744000000000001e-05,-5.53347151423168,-0.014605454866771991,-22943.658918877896
1.4752e-05,-5.568399180700154,-0.014789074817880252,-22961.328858194018
1.4760000000000001e-05,-5.602922598740026,-0.014972989604547432,-23017.367808596588
1.4768000000000002e-05,-5.638192323940225,-0.015157138644124398,-23019.892085641757
1.4776e-05,-5.67266392607883,-0.015340805041930292,-22896.7073658379
1.4784000000000001e-05,-5.7066816422230096,-0.015523942351267559,-22887.61996847532
1.4792000000000002e-05,-5.740451868400517,-0.015707303816406434,-22952.74631624047
1.48e-05,-5.774876278222015,-0.015890867223708888,-22938.105509378536
1.4808000000000001e-05,-5.809435708364594,-0.016074557854574456,-22984.552207009507
1.4816e-05,-5.843800792455348,-0.01625824242717508,-22936.59094315144
1.4824e-05,-5.877882744267353,-0.016441704863395766,-22929.01811201596
1.4832000000000001e-05,-5.912894491251454,-0.016625098639280817,-22919.42585924434
1.484e-05,-5.9474969129944695,-0.01680845808499802,-22920.435570062415
1.4848e-05,-5.982236186100986,-0.016991728676163272,-22897.212221246933
1.4856000000000001e-05,-6.016091935043091,-0.017174736742515826,-22854.804366888224
1.4864e-05,-6.0502933462643105,-0.017357760964241433,-22901.251064519187
1.4872000000000001e-05,-6.083924604119823,-0.0175409204872167,-22888.629679293386
1.4880000000000002e-05,-6.118347438235718,-0.017724172903587222,-22924.474413334672
1.4888e-05,-6.153268631074797,-0.01790719712531283,-22831.581018072746
1.4896000000000001e-05,-6.1884597994658925,-0.018089946705695956,-22855.814077706287
1.4904000000000002e-05,-6.222857964637261,-0.018272791198895987,-22855.30922229726
1.4912e-05,-6.256048632797555,-0.018455995149147204,-22945.678340514023
1.4920000000000001e-05,-6.289339037181045,-0.018639427294043345,-22912.357883517896
1.4928000000000002e-05,-6.323886718771819,-0.0188224353603959,-22839.65870461726
1.4936e-05,-6.35797166123548,-0.01900530812549879,-22878.532571112737
1.4944000000000001e-05,-6.392417069179735,-0.01918832628895953,-22876.008294067582
1.4952e-05,-6.425603406879932,-0.019371184918110972,-22838.64899379919
1.496e-05,-6.4586721498505115,-0.019553958731553737,-22854.804366888224
1.4968000000000001e-05,-6.4920601911909745,-0.019736972856171205,-22898.726787474025
1.4976e-05,-6.52628348689666,-0.019919922359296273,-22838.648993799194
1.4984000000000001e-05,-6.5597615745479985,-0.020102463939250886,-22796.745994849523
1.4992000000000001e-05,-6.592996303053885,-0.020284835887788063,-22796.24113944048
1.5e-05,-6.625516179973939,-0.02046713311772466,-22778.066344715324
1.5008000000000001e-05,-6.6581432203826605,-0.02064944852245602,-22800.784838121777
1.5016000000000002e-05,-6.692201080106037,-0.02083182249041483,-22792.707151577262
1.5024e-05,-6.726693161830514,-0.021014335798466496,-22835.619861345
1.5032000000000001e-05,-6.760365304375433,-0.021196727941220034,-22762.41582703533
1.5040000000000002e-05,-6.793108081823704,-0.02137891006412341,-22783.114898805652
1.5048e-05,-6.825797400390741,-0.021561179022157102,-22784.12460962371
1.5056000000000001e-05,-6.858781158791718,-0.021743349028530663,-22758.37698376307
1.5064e-05,-6.892303989142991,-0.021925472588206554,-22772.51293521598
1.5072e-05,-6.925582029457858,-0.022107435099007,-22718.11476489275
1.5080000000000001e-05,-6.958900122269408,-0.022289173454005835,-22716.47398481339
1.5088e-05,-6.9918960488133095,-0.022471036508290666,-22749.289586400493
1.5096e-05,-7.02470456096843,-0.022652502746224035,-22617.26989693857
1.5104000000000001e-05,-7.057285762629154,-0.022833922537459778,-22737.677911992752
1.5112e-05,-7.091109361410701,-0.02301557759131609,-22676.085552090823
1.5120000000000001e-05,-7.124299714167768,-0.023197172062523353,-22722.532249721793
1.5128000000000002e-05,-7.1572590720664255,-0.023378686261720582,-22656.01754958179
1.5136e-05,-7.190008827046625,-0.023559641081124565,-22582.687301419868
1.5144000000000001e-05,-7.222950921860744,-0.023740505531410366,-22633.4252700276
1.5152000000000002e-05,-7.255777104678261,-0.02392168299204977,-22660.939889819852
1.516e-05,-7.28917480491492,-0.02410281501570232,-22622.066023324376
1.5168000000000001e-05,-7.322340873807712,-0.02428380567984038,-22625.600011187602
1.5176000000000002e-05,-7.354890688915693,-0.024464677702957318,-22592.405768043733
1.5184e-05,-7.387787112294057,-0.024645217531215072,-22542.5512964018
1.5192000000000001e-05,-7.4210612642375535,-0.024825753320629595,-22591.39605722567
1.52e-05,-7.454040901209509,-0.02500618712925146,-22517.056098245674
1.5208e-05,-7.4863621289205575,-0.02518658307371768,-22581.930018306313
1.5216000000000001e-05,-7.518425045756839,-0.025367156222432467,-22561.357160388252
1.5224e-05,-7.550961323863145,-0.025547648089426365,-22561.609588092764
1.5232000000000001e-05,-7.583432087214856,-0.02572785875195747,-22491.05604468052
1.5240000000000001e-05,-7.615598058560916,-0.025907813957651606,-22497.745378850195
1.5248e-05,-7.647998780990659,-0.026087642949493447,-22459.502581615998
1.5256000000000001e-05,-7.680386985144945,-0.02626718265918595,-22425.424841506323
1.5264e-05,-7.7126739848347015,-0.02644667642703623,-22448.017121060522
1.5272000000000002e-05,-7.745280164072072,-0.02662610355397252,-22408.764613008265
1.528e-05,-7.777764824387032,-0.026805267146385214,-22382.13349018182
1.5288e-05,-7.810499808710821,-0.02698424545686287,-22362.444129229563
1.5296e-05,-7.842823191604451,-0.027163115223427594,-22354.997511946338
1.5304e-05,-7.874908138176678,-0.027341763358467743,-22307.03624808828
1.5312000000000002e-05,-7.906780272755499,-0.027520413008074125,-22355.376153503104
1.5320000000000002e-05,-7.9390512456365245,-0.027699207551182894,-22343.259623686336
1.5328e-05,-7.971976398229919,-0.02787785922021083,-22319.65763331408
1.5336e-05,-8.004175142679747,-0.02805638871422986,-22312.715871439887
1.5344e-05,-8.037323196238198,-0.02823469405244728,-22263.61868291151
1.5352e-05,-8.069122592804309,-0.02841302564314597,-22319.27899175731
1.5360000000000002e-05,-8.100374155369918,-0.028591431952445196,-22282.298333045706
1.5368000000000003e-05,-8.132164011206827,-0.02876973577609639,-22293.657579748924
1.5376e-05,-8.165073439507733,-0.02894778414291054,-22218.434123803116
1.5384e-05,-8.197872816982544,-0.02912528524646137,-22156.841763901193
1.5392e-05,-8.230270349340172,-0.02930269749546021,-22196.2204858057
1.54e-05,-8.26215497751263,-0.02948035207505539,-22217.424412985063
1.5408000000000002e-05,-8.293890174232331,-0.02965774211041623,-22130.084427222486
1.5416e-05,-8.325704757551206,-0.02983474845566613,-22121.501885268935
1.5424e-05,-8.357981354613461,-0.030011700276531935,-22116.45333117861
1.5432e-05,-8.389680071804625,-0.03018861574780829,-22112.414487906353
1.544e-05,-8.421846407480729,-0.030365517083133186,-22112.919343315392
1.5448000000000002e-05,-8.45314987462746,-0.030542165990753573,-22049.307561777325
1.5456000000000002e-05,-8.485214096761315,-0.030718643247534882,-22070.00663354766
1.5464e-05,-8.517623188734596,-0.030895090212991576,-22041.73473064185
1.5472e-05,-8.549815273021537,-0.03107149880943726,-22060.414380776037
1.548e-05,-8.581448901820366,-0.03124763478396207,-21973.579250422503
1.5488e-05,-8.612862649137654,-0.03142340726259237,-21969.54040715024
1.5496000000000002e-05,-8.644398017599446,-0.0315995614119119,-22068.996922729584
1.5504e-05,-8.676079890423509,-0.03177563680378755,-21949.851046197986
1.5512e-05,-8.707571306659228,-0.031950965009657904,-21882.20042138766
1.552e-05,-8.739646358001263,-0.03212593375847703,-21859.986783390246
1.5528e-05,-8.770587455890027,-0.03230073691472199,-21840.802277847026
1.5536e-05,-8.801549753724665,-0.0324755764205564,-21869.074180752832
1.5544000000000002e-05,-8.83349896027108,-0.03265037351853645,-21830.20031425735
1.5552e-05,-8.864806734943475,-0.03282519888841934,-21876.142156479287
1.556e-05,-8.896642135749046,-0.03299993136490703,-21806.97696544187
1.5568e-05,-8.927411230540935,-0.03317400197595349,-21710.67579616898
1.5576e-05,-8.95807748160151,-0.033347854489463244,-21752.45258126639
1.5584000000000002e-05,-8.989333331379417,-0.03352173123603263,-21716.73406107736
1.5592000000000003e-05,-9.02044746987568,-0.03369553326400149,-21733.7729311322
1.56e-05,-9.05190271477812,-0.033869189388757055,-21680.258257774778
1.5608e-05,-9.083520247964879,-0.03404217557038491,-21566.287149185762
1.5616e-05,-9.114731248670704,-0.03421493709135574,-21624.093093519947
1.5624e-05,-9.145578434374817,-0.03438793387494719,-21625.102804338017
1.5632000000000002e-05,-9.17574789084139,-0.03456080999809587,-21593.927982830275
1.564e-05,-9.207344561109398,-0.03473347812081596,-21573.102697207694
1.5648e-05,-9.237982148263514,-0.034905759524292805,-21497.248172000604
1.5656e-05,-9.26874186417785,-0.035077789509775956,-21510.24819878319
1.5664e-05,-9.298984944363568,-0.03524983363121056,-21500.782159863837
1.5672000000000002e-05,-9.329741414071009,-0.03542190400512643,-21516.811319100605
1.5680000000000002e-05,-9.360657068923103,-0.035594055155907744,-21520.97637622512
1.5688e-05,-9.390969650962106,-0.03576576051936281,-21405.364487556744
1.5696e-05,-9.42082186813513,-0.035936742929872215,-21340.23813979159
1.5704e-05,-9.451351861506705,-0.03610753753416946,-21358.412934516753
1.5712e-05,-9.481905784459986,-0.0362786002166889,-21407.257695340617
1.5720000000000002e-05,-9.511468297215954,-0.036449805773289094,-21394.131454705785
1.5728000000000003e-05,-9.541620153352426,-0.036620626125212205,-21310.956526067723
1.5736e-05,-9.572209844866446,-0.036790639213336196,-21192.315504945156
1.5744e-05,-9.602071066102658,-0.03696052709731882,-21279.655490707722
1.5752e-05,-9.631455580479345,-0.03713065529247614,-21252.393298619976
1.576e-05,-9.661664516955156,-0.03730035738966825,-21173.13099940192
1.5768000000000002e-05,-9.690918010559596,-0.03746991206908091,-21215.538853760627
1.5776e-05,-9.720934271266467,-0.037639478865023314,-21176.160131856122
1.5784e-05,-9.750789005986302,-0.037808696301022744,-21128.19886799806
1.5792e-05,-9.780763404777973,-0.03797765323163111,-21111.03378409096
1.58e-05,-9.810819316082675,-0.038146216375020435,-21029.752063236778
1.5808000000000002e-05,-9.841034273614842,-0.03831464825600341,-21078.21818250387
1.5816000000000002e-05,-9.870582114441728,-0.0384831811080682,-21054.994833688394
1.5824e-05,-9.90009562546207,-0.03865139085267112,-20997.44131705872
1.5832e-05,-9.929479726363484,-0.03881915632451418,-20943.926643701307
1.584e-05,-9.958906058970708,-0.038986633019063265,-20925.24699356711
1.5848e-05,-9.987918651128524,-0.03915396835409782,-20908.58676506905
1.5856000000000002e-05,-10.017410704900355,-0.03932112850430545,-20881.450786833568
1.5864000000000003e-05,-10.047153081807311,-0.03948832500410252,-20917.67416243163
1.5872e-05,-10.076482404113992,-0.03965532107630214,-20831.34388748712
1.588e-05,-10.105466508196084,-0.03982162953543473,-20745.770895656162
1.5888e-05,-10.13462504577098,-0.03998768859599525,-20768.99424447165
1.5896e-05,-10.164119301031121,-0.04015379864695209,-20758.518494734224
1.5904000000000002e-05,-10.19407353695069,-0.0403195441923036,-20677.867843141325
1.5912e-05,-10.222865363231078,-0.040484713192777924,-20614.38227545553
1.592e-05,-10.25149810549678,-0.040649480328346733,-20577.40161674392
1.5928e-05,-10.280534004511502,-0.040814453444922426,-20665.877527176814
1.5936e-05,-10.309282530340914,-0.04097937960994509,-20565.66372848392
1.5944000000000002e-05,-10.338283494079736,-0.04114382111377508,-20544.712229009085
1.5952000000000002e-05,-10.367102292141375,-0.0413080414909359,-20510.38206119489
1.596e-05,-10.395830162554173,-0.041472048314258644,-20491.323769503928
1.5968e-05,-10.42463242291501,-0.04163570779706004,-20423.54693084135
1.5976e-05,-10.452967941323552,-0.041799076483145826,-20418.62459060329
1.5984e-05,-10.481276551512028,-0.04196228210093449,-20382.779856562003
1.5992000000000002e-05,-10.509345617536182,-0.04212519086374266,-20344.41084547555
1.6000000000000003e-05,-10.53787141386282,-0.042288075393491185,-20376.72159165361
1.6008e-05,-10.566748361664217,-0.04245069537900531,-20278.27478689233
1.6016e-05,-10.595389466920757,-0.04261304274259863,-20308.566111434262
1.6024e-05,-10.623730312018022,-0.04277524470783414,-20241.92519744201
1.6032e-05,-10.652106192210622,-0.04293701047799626,-20199.51734308331
1.6040000000000002e-05,-10.680415647260373,-0.0430985096845024,-20175.28428344976
1.6048e-05,-10.708673273303456,-0.04325993215298631,-20180.33283754008
1.6056e-05,-10.737044980519158,-0.04342129605824283,-20160.643476587826
1.6064e-05,-10.765316578226258,-0.0435822318461125,-20073.303490825252
1.6072e-05,-10.792759584133687,-0.043742369962435884,-19961.2255900201
1.6080000000000002e-05,-10.820897365032021,-0.043902259689898034,-20011.206275514287
1.6088000000000002e-05,-10.848805342789413,-0.04406244223349742,-20034.429624329772
1.6096e-05,-10.87696584298602,-0.044222636893626564,-20014.235407968485
1.6104e-05,-10.904942178495515,-0.044382329222623786,-19908.846841333005
1.6112e-05,-10.932813664492652,-0.04454138593866103,-19855.332167975594
1.612e-05,-10.96097080381014,-0.04470025131449825,-19861.011791327208
1.6128000000000002e-05,-10.98886996578521,-0.04485910457380565,-19852.303035521407
1.6136e-05,-11.01655353392789,-0.04501752870601532,-19753.73001690786
1.6144e-05,-11.043810472899787,-0.04517552270141655,-19744.76883339754
1.6152e-05,-11.071030019770653,-0.045333438949084794,-19734.293083660123
1.616e-05,-11.099007223075871,-0.0454913531773314,-19744.263977988514
1.6168000000000002e-05,-11.126265384781341,-0.04564875093849457,-19605.176312800137
1.6176000000000002e-05,-11.153701319234822,-0.045805782679486186,-19652.758935101425
1.6184e-05,-11.181192599746746,-0.04596295678970309,-19640.768619136907
1.6192e-05,-11.208935625547834,-0.04611977649142291,-19564.15681081627
1.62e-05,-11.236547073378851,-0.0462762251244171,-19548.001437727235
1.6208e-05,-11.263707164993965,-0.04643236478590095,-19486.91393323434
1.6216000000000002e-05,-11.291733481867531,-0.04658857714656372,-19566.1762324524
1.6224000000000003e-05,-11.31919195935168,-0.046744363409261254,-19380.389441928543
1.6232e-05,-11.34629305571049,-0.04689951557356497,-19407.651634016285
1.624e-05,-11.373313158529996,-0.04705473033993948,-19396.039959608544
1.6248e-05,-11.40044511154666,-0.04720957151331131,-19314.253383345324
1.6256e-05,-11.426874496011061,-0.04736396841392319,-19284.971769621454
1.6264000000000002e-05,-11.453822913181252,-0.04751817548890127,-19266.796974896297
1.6272e-05,-11.480222028546459,-0.047672358330819654,-19278.913504713066
1.628e-05,-11.507600795946567,-0.04782619383221669,-19179.96184454276
1.6288e-05,-11.534050438734058,-0.04797929830298144,-19096.155846643403
1.6296e-05,-11.56083161509031,-0.04813207158859788,-19097.165557461474
1.6304000000000002e-05,-11.58737128955432,-0.04828490343744175,-19110.796653505342
1.6312000000000002e-05,-11.614445005243477,-0.04843756767428984,-19055.262558511804
1.632e-05,-11.640536183307692,-0.048589725541162594,-18984.204159690515
1.6328e-05,-11.667093517294516,-0.048741307872869115,-18911.378766937618
1.6336e-05,-11.693580928526375,-0.04889238534916661,-18857.99030743246
1.6344e-05,-11.719976694152042,-0.04904340981564615,-18898.126312450528
1.6352000000000002e-05,-11.747082304228083,-0.049194317660526204,-18828.83490756085
1.6360000000000003e-05,-11.772771844240399,-0.04934476861126109,-18783.902776156985
1.6368e-05,-11.798872861400032,-0.049495011056711974,-18776.708586578276
1.6376e-05,-11.825219054113175,-0.049644849617835704,-18682.931694350544
1.6384e-05,-11.850815595605454,-0.04979421613915199,-18658.698634717
1.6392e-05,-11.87769391178728,-0.04994334032987193,-18622.34904526668
1.6400000000000002e-05,-11.903473633314483,-0.05009236556893171,-18633.960719674422
1.6408e-05,-11.929368394892546,-0.05024136607007638,-18616.164566506035
1.6416e-05,-11.954870117525108,-0.0503899243178828,-18523.397385096363
1.6424e-05,-11.980284202837229,-0.05053790147711342,-18470.89242255702
1.6432e-05,-12.00705502396384,-0.05068535156729702,-18391.630123338957
1.6440000000000002e-05,-12.032442471245494,-0.05083261385126846,-18423.94086951702
1.6448000000000002e-05,-12.05882397929106,-0.050979706503822456,-18349.22226898025
1.6456e-05,-12.085576932519041,-0.05112630641749718,-18300.756149713157
1.6464e-05,-12.11056354947812,-0.05127255899065055,-18262.387138626706
1.6472e-05,-12.135665158871754,-0.0514187429034683,-18283.59106580606
1.648e-05,-12.160814520619812,-0.05156488238901004,-18251.280319628
1.6488000000000002e-05,-12.186672511074232,-0.0517105977960082,-18177.571429909294
1.6496000000000003e-05,-12.212923477786653,-0.05185582450297042,-18129.105310642204
1.6504e-05,-12.237934646396956,-0.05200068468490561,-18085.940173169955
1.6512e-05,-12.262633525622254,-0.052144961253988036,-17983.202097431895
1.652e-05,-12.287989729418417,-0.052289023764377024,-18032.42549981254
1.6528e-05,-12.312945600897098,-0.05243294491525148,-17947.86221879964
1.6536000000000002e-05,-12.338032299843432,-0.05257643491960663,-17924.63886998416
1.6544e-05,-12.364166091854221,-0.052719359485903595,-17806.502704270628
1.6552e-05,-12.3894293604731,-0.05286205585755575,-17867.59020876352
1.656e-05,-12.413724333320664,-0.05300477090885803,-17811.172616804175
1.6568e-05,-12.438924549252247,-0.05314693566776446,-17730.017109802244
1.6576000000000002e-05,-12.464016396653891,-0.053288699066620725,-17710.83260425902
1.6584000000000002e-05,-12.489523675319628,-0.05343013531917192,-17648.230533539023
1.6592e-05,-12.514564184293311,-0.053571240386574744,-17628.03631717773
1.66e-05,-12.53877169870911,-0.05371208292916492,-17582.59933036484
1.6608e-05,-12.562743133809201,-0.05385242263576771,-17502.327320328714
1.6616e-05,-12.587337881697927,-0.05399231605018891,-17471.026284968717
1.6624000000000002e-05,-12.612025652788503,-0.05413215695964757,-17489.20107969388
1.6632000000000003e-05,-12.637023600892475,-0.054271652548006456,-17384.69601002421
1.664e-05,-12.661424795824328,-0.05441057664004225,-17346.326998937766
1.6648e-05,-12.686177902562417,-0.05454899183782581,-17257.472446948097
1.6656e-05,-12.710074200488396,-0.05468719095749429,-17292.30747017132
1.6664000000000002e-05,-12.734465508926986,-0.054825110892121595,-17187.67618664939
1.6672000000000002e-05,-12.75923291409033,-0.054962708224142516,-17211.65681857842
1.668e-05,-12.783785350330293,-0.055099754254056714,-17049.850659983596
1.6688e-05,-12.807489725829264,-0.055236221214816805,-17066.889530038432
1.6696e-05,-12.831080261731781,-0.055372303475755225,-16953.675704562957
1.6704e-05,-12.854067195363152,-0.05550789653180229,-16944.588307200378
1.6712000000000002e-05,-12.877631904022442,-0.05564328310198706,-16902.054238989418
1.6720000000000003e-05,-12.901735991298322,-0.05577844147752695,-16887.53964597974
1.6728e-05,-12.925056820309464,-0.055913600357922186,-16902.180452841672
1.6736e-05,-12.948100239950415,-0.05604834980058075,-16785.18021179846
1.6744e-05,-12.971687966711027,-0.0561825948926857,-16776.09281443588
1.6752e-05,-12.99533696884865,-0.056316345226489796,-16661.490636585568
1.6760000000000002e-05,-13.018421397461848,-0.05644957253009014,-16645.335263496538
1.6768e-05,-13.041352906620823,-0.056582753386992785,-16649.878962177827
1.6776e-05,-13.064409629987377,-0.056715500068243725,-16536.79135055461
1.6784e-05,-13.086740572085215,-0.05684781661268617,-16542.344760053966
1.6792e-05,-13.110130533159012,-0.05697967323385099,-16421.810531147526
1.6800000000000002e-05,-13.132398931714231,-0.057110877581827334,-16379.276462936563
1.6808000000000002e-05,-13.154919050876769,-0.057241871405098115,-16369.17935475592
1.6816e-05,-13.177272124058968,-0.057372480528547154,-16283.10150751592
1.6824e-05,-13.200120230469777,-0.0575027569522817,-16286.00442611786
1.6832e-05,-13.222628199836954,-0.057632791550275314,-16222.645072284316
1.684e-05,-13.245177743892697,-0.05776227282674064,-16147.674044043031
1.6848000000000002e-05,-13.267430533482939,-0.05789132497610828,-16115.36329786497
1.6856000000000003e-05,-13.289043352232513,-0.05801985359041675,-16016.79027925143
1.6864e-05,-13.310538297325941,-0.05814809494199744,-16043.54761593014
1.6872e-05,-13.332925192917376,-0.05827619190493119,-15980.693117505629
1.688e-05,-13.355205652806537,-0.05840343162338041,-15829.236494795967
1.6888e-05,-13.376936526940456,-0.058530043301700786,-15823.68308529661
1.6896000000000002e-05,-13.398699723134047,-0.05865666305770771,-15831.255916432094
1.6904e-05,-13.419740514664523,-0.05878327069718477,-15820.65395284242
1.6912e-05,-13.441066829335059,-0.05890951484076737,-15740.381942806296
1.692e-05,-13.462578237646955,-0.059035108730583145,-15658.090511134047
1.6928e-05,-13.484086649628182,-0.059159983706296444,-15560.653417190833
1.6936000000000002e-05,-13.506244026247357,-0.05928445479768253,-15557.119429327602
1.6944000000000002e-05,-13.527474808250876,-0.05940866184968969,-15494.643572459867
1.6952e-05,-13.54873063510541,-0.05953247915332103,-15459.682335384388
1.696e-05,-13.569618458910108,-0.05965600212624895,-15421.060896593423
1.6968e-05,-13.591575743852879,-0.05977914039935518,-15363.507379963752
1.6976e-05,-13.613224034981233,-0.059901947487313104,-15338.264609512138
1.6984000000000002e-05,-13.634621355130964,-0.06002415632161131,-15213.943965037959
1.6992000000000003e-05,-13.655426771105583,-0.060145524066798066,-15127.992331650226
1.7e-05,-13.675758835857643,-0.060266632821159946,-15149.19625882958
1.7008e-05,-13.69633571707533,-0.06038709838973077,-14967.195883873464
1.7016e-05,-13.716779706506884,-0.06050693894730521,-14992.943509734108
1.7024e-05,-13.73730133951977,-0.060626755271820015,-14961.13761896508
1.7032000000000002e-05,-13.757805125165811,-0.0607460283719147,-14857.137404704441
1.704e-05,-13.777739490037861,-0.06086502279182355,-14891.467572518639
1.7048e-05,-13.798042839335558,-0.06098382738609866,-14809.680996255418
1.7056e-05,-13.818388506616282,-0.061102119047278185,-14763.234298624451
1.7064e-05,-13.839398203407537,-0.061219936144373224,-14691.039975132844
1.7072000000000002e-05,-13.86056117196977,-0.06133710096827979,-14600.166001507047
1.7080000000000002e-05,-13.880118047231754,-0.061453682179333516,-14545.136761922533
1.7088e-05,-13.899624400968868,-0.06157010032209008,-14559.398927227698
1.7096e-05,-13.918992675148342,-0.06168592929858435,-14397.845196337388
1.7104e-05,-13.939223330117985,-0.061801155982575635,-14408.825801483837
1.7112e-05,-13.958887655003139,-0.06191613579227191,-14336.126622583197
1.7120000000000002e-05,-13.979224196340473,-0.06203072736815865,-14311.767349097394
1.7128000000000003e-05,-13.998777743705237,-0.062144937778211555,-14240.835164128373
1.7136e-05,-14.018141294917966,-0.06225869533296252,-14198.55352362192
1.7144e-05,-14.037073193661147,-0.062372089896674435,-14150.08740435483
1.7152e-05,-14.055821471372772,-0.06248512045963644,-14107.553336143865
1.7160000000000002e-05,-14.075572534548106,-0.06259786224530448,-14077.893080863221
1.7168000000000002e-05,-14.094964947340372,-0.06270994620437455,-13943.096686651621
1.7176e-05,-14.114461094375681,-0.06282116988982758,-13862.824676615503
1.7184e-05,-14.134028707108058,-0.0629318766033418,-13813.853701939379
1.7192e-05,-14.151878355811236,-0.06304240560775204,-13818.397400620664
1.72e-05,-14.171047225473975,-0.06315293259274067,-13813.348846530345
1.7208000000000002e-05,-14.190046251154033,-0.06326291635330916,-13682.591295591
1.7216000000000003e-05,-14.20972829956001,-0.06337213929677624,-13623.144571177461
1.7224e-05,-14.228827011662752,-0.06348080891871498,-13544.260913516177
1.7232e-05,-14.246717820487094,-0.06358909182141044,-13526.46476034779
1.724e-05,-14.265078265153878,-0.06369695367469477,-13438.99856073296
1.7248e-05,-14.28391729927049,-0.06380416931305555,-13364.911029457484
1.7256000000000002e-05,-14.301928338975111,-0.06391068926066266,-13265.075872321364
1.7264000000000003e-05,-14.32111674245089,-0.06401700423697372,-13313.668205440714
