Repository: yedderssi/caracterisation2

File: configur/Ferrite_N49/Fichier auto/Fair-Rite-77/Fair-Rite-77_Ferrite Mn-Zn_Sinusoïdale B_10000.0_0.072.csv (part 5 of 5)
Bmax (T) =,0.07172114170122602,Freq(Hz) =,10000.0,Hc =,2.369122541339351,Br (T) =,0.011916897619084179,Hmax =,16.321009689236885,µr =,3496.9571255974506,W(J/m³) =,0.47500469042895793,P(W/m³) =,4750.046904289579
temps (s),ChampH (A/m),ChampB (T),dB/dt (T/s)
9.120000000000001e-05,-11.383353014653077,-0.05649584606231561,3863.2798037667417
9.124e-05,-11.3361355758075,-0.05634116896695176,3870.5749644272573
9.128000000000001e-05,-11.289055333652641,-0.0561857512487028,3900.3109480192556
9.132e-05,-11.240895345243926,-0.056029196091217356,3927.446926254737
9.136e-05,-11.192655683446262,-0.05587173067942936,3945.8236631435093
9.14e-05,-11.144004031424993,-0.05571314701291042,3983.3596628050536
9.144e-05,-11.095269356712068,-0.0555532148775939,4013.247103019761
9.148e-05,-11.046970987540004,-0.05539242802206994,4026.0956731796305
9.152e-05,-10.99851802863082,-0.055230996971044,4045.4568781160156
9.156e-05,-10.95005378553774,-0.055068893957468695,4059.6938006507253
9.16e-05,-10.901492419874538,-0.05490622954467849,4073.5268388582076
9.164e-05,-10.852473845561859,-0.05474324808269147,4075.5462604943364
9.168e-05,-10.803144911415503,-0.054579970270579294,4088.344345113303
9.172e-05,-10.75407269867765,-0.05441582309745281,4119.0143112120095
9.176e-05,-10.704339764886814,-0.054250993864668674,4122.447327993429
9.18e-05,-10.655393460942589,-0.05408552447522595,4151.022144144652
9.184e-05,-10.606449821107216,-0.05391929830752502,4160.286240900392
9.188000000000001e-05,-10.556530906221205,-0.053752793964493714,4164.930910663489
9.192e-05,-10.507351238399593,-0.0535862860874746,4160.4629402935525
9.196000000000001e-05,-10.458148097500956,-0.053419125432411556,4197.569812857421
9.2e-05,-10.409598529971635,-0.05325103533854054,4206.934880694969
9.204e-05,-10.359997518385967,-0.0530826009332805,4214.785382305419
9.208e-05,-10.31019835494111,-0.05291377778935557,4226.371813942709
9.212e-05,-10.260671070607227,-0.05274501118923639,4211.958192014839
9.216e-05,-10.211793601451578,-0.052576360201005944,4220.591219509291
9.22e-05,-10.162683496860202,-0.05240794699967309,4200.068847132131
9.224e-05,-10.114198770904906,-0.0522398028862733,4207.136822858582
9.228e-05,-10.065668993399136,-0.05207174863713627,4195.575633991744
9.232e-05,-10.017419082088708,-0.051903764562901154,4203.628077765808
9.236e-05,-9.969419123685935,-0.051735667401054355,4201.230014572905
9.24e-05,-9.921390293219309,-0.05156747532639071,4208.37371861071
9.244e-05,-9.872927474901344,-0.051400100612634225,4160.361969211747
9.248e-05,-9.824643479292133,-0.051233788619513825,4155.237686810071
9.252e-05,-9.776912948417358,-0.051067242878338984,4172.049371930843
9.256000000000001e-05,-9.729502941703945,-0.05090096420567551,4141.884261241169
9.26e-05,-9.682390784848831,-0.0507357694575753,4117.853143771235
9.264000000000001e-05,-9.63613733774368,-0.05057142236170679,4099.501649652914
9.268e-05,-9.589998035590751,-0.05040806124845217,4068.5540130792397
9.272e-05,-9.54380432157578,-0.0502460248757908,4033.2646199878873
9.276e-05,-9.496986672702665,-0.05008514967057027,4010.4956410405352
9.28e-05,-9.451463021486266,-0.04992495904928432,3999.0354232555037
9.284e-05,-9.40670629615171,-0.04976520462307183,3988.685887370343
9.288e-05,-9.362152910229412,-0.0496057692654778,3983.0819923300865
9.292e-05,-9.317649240942172,-0.04944764552223648,3923.1051697370594
9.296e-05,-9.27331767085804,-0.049290970714019035,3910.635241133963
9.3e-05,-9.229233725507756,-0.04913548837427778,3863.4817459303545
9.304e-05,-9.185673520977224,-0.048981013221077487,3860.2759140830003
9.308e-05,-9.143101161102246,-0.04882764622550007,3808.073864789071
9.312e-05,-9.101331092023614,-0.04867595989357928,3776.242731249588
9.316e-05,-9.058901020504623,-0.048525794691005944,3732.0173974183676
9.32e-05,-9.017949509515105,-0.04837655236412027,3730.0989468640446
9.324000000000001e-05,-8.977325508082124,-0.04822941578914567,3626.7298018646998
9.328e-05,-8.93704427940659,-0.048084387490359246,3624.685137458119
9.332000000000001e-05,-8.89692605194898,-0.04794068140788902,3560.6189860519316
9.336e-05,-8.857206057105792,-0.04779865649393092,3540.6267118542555
9.340000000000001e-05,-8.818553252672181,-0.04765775589296869,3504.4033362561945
9.344e-05,-8.778890698129908,-0.04751858997519194,3453.892552582522
9.348e-05,-8.740049571321912,-0.04738092953624488,3429.1293947694917
9.352e-05,-8.703012295419322,-0.04724498762511021,3367.96616196524
9.356e-05,-8.666267826418169,-0.04711076272722161,3343.278732463564
9.36e-05,-8.630033164796815,-0.046978261910554896,3281.762100872989
9.364e-05,-8.59377512445729,-0.04684865139110486,3198.763871628094
9.368e-05,-8.557991136915911,-0.04672064479728936,3201.565819148223
9.372e-05,-8.523241669557716,-0.046592951718682815,3183.088111177643
9.376e-05,-8.488778490257928,-0.04646674241012347,3127.377316790939
9.38e-05,-8.455444412793344,-0.046343349689891074,3042.258694828108
9.384e-05,-8.422453077288527,-0.04622251406230546,2999.5226844535323
9.388e-05,-8.390499907888401,-0.046103090515298865,2971.654665874954
9.392e-05,-8.358527029936603,-0.04598548495262025,2908.6234680572816
9.396e-05,-8.327124466110064,-0.045869501995226214,2890.524401643477
9.400000000000001e-05,-8.296002954735734,-0.045755203235476716,2824.4135858307095
9.404e-05,-8.265900911558976,-0.04564358828708166,2756.3338339227153
9.408000000000001e-05,-8.236425940672472,-0.04553467330541408,2689.4152494554955
9.412e-05,-8.207544449448273,-0.04542725925887759,2681.287077370077
9.416e-05,-8.1788887899928,-0.045321270924016166,2618.129665700147
9.42e-05,-8.151170032766368,-0.04521774678840627,2558.077114795766
9.424e-05,-8.122996081845278,-0.0451160148894984,2528.51783059693
9.428e-05,-8.095663966819926,-0.04501567790608572,2488.331340037965
9.432e-05,-8.069335918747706,-0.04491798636501633,2396.245713430489
9.436e-05,-8.043187641778172,-0.04482264694529766,2370.725272503912
9.44e-05,-8.017649340016046,-0.04472960966624415,2281.1386801711456
9.444e-05,-7.9930511266234445,-0.04463862361471756,2268.163896159018
9.448e-05,-7.969097090248748,-0.04454856346801111,2234.8434391628916
9.452e-05,-7.945206221452008,-0.04446004514972387,2191.0724751997996
9.456e-05,-7.9221343486830635,-0.044373699729117075,2126.19855513916
9.46e-05,-7.900226334136562,-0.04428966099287418,2075.73825700639
9.464e-05,-7.877585262860038,-0.04420736047380456,2039.2876964742645
9.468000000000001e-05,-7.856298025207779,-0.04412687188079795,1985.1419538555597
9.472e-05,-7.835464553417142,-0.04404826993245491,1944.9554632965956
9.476000000000001e-05,-7.814700788579254,-0.043971092181220736,1913.9320984115666
9.48e-05,-7.794500433724922,-0.04389526996675984,1877.178624634021
9.484e-05,-7.774892732674442,-0.04382115264901522,1828.687262596477
9.488e-05,-7.756169760174387,-0.04374890279142864,1783.8056167335137
9.492e-05,-7.737910469079512,-0.04367833612177574,1744.5278659108078
9.496e-05,-7.719858768132498,-0.043609711126026,1686.7219215766193
9.5e-05,-7.7018813409323466,-0.0435431464452005,1641.5121196977846
9.504e-05,-7.6843357933619565,-0.04347821850561111,1604.884859772498
9.508e-05,-7.667657231381491,-0.04341387316916371,1612.3819625966264
9.512e-05,-7.6509433831189035,-0.04335123474885428,1519.5390528756022
9.516e-05,-7.635377837627462,-0.04329133264486178,1475.5661467488967
9.52e-05,-7.6199925837413955,-0.04323273155325838,1454.488433421802
9.524e-05,-7.604217370678197,-0.0431751113957147,1426.5194437614173
9.528e-05,-7.58963510086399,-0.04311867259982819,1395.420350565033
9.532e-05,-7.575164961920856,-0.04306391547730913,1342.4357753871025
9.536000000000001e-05,-7.560865434281406,-0.04301109144615126,1298.765782505816
9.54e-05,-7.547553074840604,-0.04295986679692923,1262.4666785964002
9.544000000000001e-05,-7.534138981914071,-0.042909436790121,1259.0336618149815
9.548e-05,-7.52143937646174,-0.04285996449402371,1214.5811430496947
9.552000000000001e-05,-7.50906859940575,-0.04281176746268962,1195.2704236542127
9.556e-05,-7.4965243501378565,-0.04276463365684698,1161.4198684786031
9.56e-05,-7.484817910569227,-0.04271922544679238,1108.9906342506079
9.564e-05,-7.473510589103023,-0.04267566500753487,1069.0313286257085
9.568e-05,-7.462710461581984,-0.042632795210476894,1074.4585242728047
9.572e-05,-7.45181276525204,-0.04259079225015624,1025.6894917602929
9.576e-05,-7.441265244481612,-0.04255163364521006,932.2407555484307
9.58e-05,-7.4306943744801535,-0.042515065453367626,896.1688365730789
9.584e-05,-7.419792614166519,-0.042478353882589026,939.4097023566881
9.588e-05,-7.410471376338862,-0.04244143582594814,906.4931296877878
9.592e-05,-7.400894304119675,-0.0424056441017248,883.0930814791448
9.596e-05,-7.391569304606158,-0.042370449116594947,876.6561750139842
9.6e-05,-7.3827527134712865,-0.04233620527905569,835.5357019483104
9.604e-05,-7.374387011563328,-0.042302194684715425,864.9940150653398
9.608e-05,-7.366533063841937,-0.042268730343927724,808.2230243196677
9.612000000000001e-05,-7.357815404477287,-0.042237715561584635,742.5160928341254
9.616e-05,-7.34874334197039,-0.04220861922979589,712.3004966035475
9.620000000000001e-05,-7.34032176520121,-0.04217993132603304,722.0946915387723
9.624e-05,-7.331407444279469,-0.042151000586818456,724.4422691907723
9.628e-05,-7.323574465193687,-0.04212248534360549,701.3198914570969
9.632e-05,-7.316175895297774,-0.04209413417840047,716.2383687939988
9.636e-05,-7.308833337432906,-0.04206584208127831,698.3664873142584
9.64e-05,-7.301458884089025,-0.04203870711275365,658.3819389189074
9.644e-05,-7.294298445814027,-0.04201250259274782,651.8440613719399
9.648e-05,-7.287229948890348,-0.04198642933514836,651.8188186014886
9.652e-05,-7.279268962618408,-0.041960866486367425,626.3236204453618
9.656e-05,-7.271404133267248,-0.04193596701759396,618.6498182280723
9.66e-05,-7.2637194605358735,-0.04191108370419357,625.5158517909102
9.664e-05,-7.256235079993471,-0.041885803574441695,638.4906358030382
9.668e-05,-7.24841745082266,-0.041860989931087764,602.1915318936223
9.672e-05,-7.240812960624912,-0.04183629240447791,632.6847985991677
9.676e-05,-7.234024778537999,-0.0418115585282786,604.009011366138
9.680000000000001e-05,-7.226788318911414,-0.04178725983744187,610.9255304698793
9.684e-05,-7.2187422711848725,-0.04176340794364215,581.6691595164629
9.688000000000001e-05,-7.210936563557101,-0.04173950859343397,613.2983508923309
9.692e-05,-7.203031997767756,-0.041715274524089616,598.4051163258807
9.696000000000001e-05,-7.195772719678735,-0.041690843561135726,623.1430313684589
9.7e-05,-7.1885587853905415,-0.04166483240075157,677.4149878394217
9.704e-05,-7.1804032066853125,-0.04163784888884962,671.7606072582608
9.708e-05,-7.171797662246834,-0.04161094161011443,673.6033295012286
9.712e-05,-7.162555347524135,-0.0415845972451603,643.614918204715
9.716e-05,-7.154334344491558,-0.041558179171316476,677.2887739871635
9.72e-05,-7.146053169338,-0.04153099270754008,682.0344148320663
9.724e-05,-7.137408901508544,-0.04150366135026131,684.533449106776
9.728e-05,-7.128492378443212,-0.04147584331236822,706.3684455474191
9.732e-05,-7.119701577201188,-0.04144690752459954,740.4209428866418
9.736e-05,-7.109866131419752,-0.04141691911330303,758.9996219390268
9.74e-05,-7.100042753306536,-0.04138681256584081,746.3277511723186
9.744e-05,-7.0907373459250715,-0.041357262369039326,731.1820889013525
9.748000000000001e-05,-7.080960005980316,-0.04132699881154489,781.9957858204444
9.752e-05,-7.069776572018644,-0.0412940827437314,863.8076048541142
9.756000000000001e-05,-7.059070876311257,-0.04125894531211816,893.0639758075309
9.76e-05,-7.048322076297011,-0.041223369666009896,885.7183296061122
9.764000000000001e-05,-7.037236070698072,-0.041187615301086826,901.999916547401
9.768e-05,-7.025586788572205,-0.04115156559574947,900.4853503203043
9.772e-05,-7.013567043295018,-0.04111525134617778,915.227128264045
9.776e-05,-7.000527070144061,-0.04107785216233208,954.7320640208154
9.78e-05,-6.988130855075145,-0.04103842245003125,1016.7535510204226
9.784e-05,-6.9751646773240426,-0.040996641626090576,1072.2876460139662
9.788e-05,-6.961551610393067,-0.04095311450729004,1104.0682940125441
9.792e-05,-6.94792979954104,-0.04090872661001711,1115.326569633962
9.796e-05,-6.933103319167407,-0.040863349700997885,1153.5188813272493
9.8e-05,-6.918370576239788,-0.04081672529426295,1177.701455419892
9.804e-05,-6.903123543668082,-0.04076891296275055,1212.9151201998889
9.808e-05,-6.887883398201057,-0.0407200914252755,1228.1617535526616
9.812e-05,-6.871843729579169,-0.040669539243458286,1299.4473373080095
9.816e-05,-6.855089852846457,-0.040616454706909375,1354.7794901379398
9.82e-05,-6.837357538293912,-0.040561339641905315,1400.9737600643875
9.824000000000001e-05,-6.819477082296551,-0.04050457874826782,1437.0709218101908
9.828e-05,-6.802099486944746,-0.04044626088054889,1478.8224641371544
9.832000000000001e-05,-6.783928418326294,-0.04038606192157587,1531.125484512892
9.836e-05,-6.7654982107904,-0.04032382132732876,1580.9042278434674
9.84e-05,-6.745745898889124,-0.04025979051580119,1620.6363485343034
9.844e-05,-6.725567433979839,-0.0401945495658582,1641.4111486159786
9.848e-05,-6.704973151634089,-0.040127530515164565,1709.541386064875
9.852e-05,-6.683873720440418,-0.04005869600442009,1732.1841511599698
9.856e-05,-6.662798405798789,-0.03998794304312126,1805.4639137809954
9.86e-05,-6.639937000467682,-0.039915135320307694,1834.9222268980257
9.864e-05,-6.617475605279714,-0.03984027384569015,1908.1515039781473
9.868e-05,-6.593630013883113,-0.03976268817128551,1971.132216254916
9.872e-05,-6.5692344874724204,-0.0396828372106605,2021.4158149945247
9.876e-05,-6.544081168986504,-0.03960097339151972,2071.775142045488
9.88e-05,-6.5186958244658415,-0.03951639647941076,2157.070463401479
9.884e-05,-6.493311231976556,-0.039429114047164836,2207.0511488956686
9.888e-05,-6.467847618747105,-0.03933909176461406,2294.06297864237
9.892000000000001e-05,-6.441376023108662,-0.03924664769066616,2328.1407187520444
9.896e-05,-6.413988879612327,-0.03915334435281211,2337.0261739510115
9.900000000000001e-05,-6.3853180133091465,-0.039058175574221664,2421.412755570746
9.904e-05,-6.356350438190927,-0.03895959952647569,2507.3896317289314
9.908000000000001e-05,-6.3265306072940355,-0.038858474968624886,2548.8382608104757
9.912e-05,-6.296227627142757,-0.03875489378435376,2630.220952746469
9.916e-05,-6.265525735080635,-0.03864865655577569,2681.640476156399
9.92e-05,-6.233673957770641,-0.03853985516657518,2758.428983870199
9.924e-05,-6.202304402508185,-0.0384282745483479,2820.601927492516
9.928e-05,-6.16947924016427,-0.038314341303914576,2876.060294174704
9.932e-05,-6.136529041409331,-0.03819761065565977,2960.47211856489
9.936e-05,-6.102292197343963,-0.03807784027298722,3028.047015063852
9.94e-05,-6.067980771773318,-0.03795576320595076,3075.806336758299
9.944e-05,-6.0330551025673875,-0.0378310856287024,3158.0725256600967
9.948e-05,-5.996547418825995,-0.03770341981228796,3225.218295061382
9.952e-05,-5.960220828958715,-0.03757295103864261,3298.2203872074383
9.956e-05,-5.9227431824394765,-0.03743999585210773,3349.5389395355646
9.960000000000001e-05,-5.885025821385757,-0.03730436745618202,3431.8808567487167
9.964e-05,-5.845634816790565,-0.037165916918519865,3490.6460263600675
9.968000000000001e-05,-5.806488800996979,-0.03702490928821092,3559.7354890861243
9.972e-05,-5.766458290365883,-0.036881140098814616,3628.7239807303768
9.976000000000001e-05,-5.726274289322079,-0.03673455230166963,3700.6658765174666
9.98e-05,-5.685064171057405,-0.03658550081012863,3751.9087005342362
9.984e-05,-5.644231223504782,-0.03643360950691177,3842.6564603077773
9.988e-05,-5.601586520089548,-0.03627904247002708,3885.6953839277726
9.992e-05,-5.558629894022011,-0.036122461060060305,3943.3751144097023
9.996e-05,-5.51564316594909,-0.03596290049832489,4034.6529723627264
