Repository: yedderssi/caracterisation2

File: configur/Ferrite_N49/Fichier auto/Fair-Rite-77/Fair-Rite-77_Ferrite Mn-Zn_Sinusoïdale B_10000.0_0.075.csv (part 5 of 5)
Bmax (T) =,0.07521616583369296,Freq(Hz) =,10000.0,Hc =,2.6412620851678126,Br (T) =,0.012725748178677304,Hmax =,16.97997710661156,µr =,3525.04144077755,W(J/m³) =,0.5357077702135837,P(W/m³) =,5357.077702135837
temps (s),ChampH (A/m),ChampB (T),dB/dt (T/s)
9.120000000000001e-05,-16.50480477400275,-0.07379363777679564,590.781799649494
9.124e-05,-16.49700714279447,-0.07376990401916163,595.9060820511711
9.128000000000001e-05,-16.48941888013646,-0.07374560229919246,619.179916407556
9.132e-05,-16.482505525779246,-0.07372092850078683,614.510003874008
9.136e-05,-16.474680352049646,-0.07369633598410205,615.1158303648467
9.14e-05,-16.467607646982913,-0.0736715379912658,624.7838114478136
9.144e-05,-16.45938753053045,-0.07364630683248859,636.7741274123288
9.148e-05,-16.45125979336801,-0.07362060918731345,648.1081313451018
9.152e-05,-16.44257776342847,-0.0735944531334269,659.6945629823911
9.156e-05,-16.432930586070885,-0.07356738783494868,693.5703609284526
9.16e-05,-16.423761262950336,-0.07353935775778381,707.9334973154189
9.164e-05,-16.415458205933383,-0.0735111136219255,704.2732955999354
9.168e-05,-16.406492416184996,-0.07348302750581022,700.0325101640647
9.172e-05,-16.397436482490505,-0.07345476771943424,712.9568086352893
9.176e-05,-16.38745222710741,-0.07342591624251886,729.6170371333525
9.18e-05,-16.377472352421787,-0.07339586623886245,772.8831456874129
9.184e-05,-16.367981584704133,-0.07336527654477379,756.6015587461242
9.188000000000001e-05,-16.357817462548965,-0.0733349387735342,760.2870032320592
9.192e-05,-16.348243162994986,-0.07330386441825287,793.4307608350241
9.196000000000001e-05,-16.338425088417633,-0.07327195402241417,802.0890310999264
9.2e-05,-16.328789694777985,-0.07324005675281611,792.7744488032822
9.204e-05,-16.317957844987596,-0.07320803377422118,808.3744809423774
9.208e-05,-16.30692377454905,-0.07317557712482992,814.4579886212156
9.212e-05,-16.296404248654554,-0.07314341733041915,793.5317319168305
9.216e-05,-16.28525687069866,-0.07311111870077092,821.3997504954084
9.22e-05,-16.27403526355428,-0.07307782752538851,843.1590186246968
9.224e-05,-16.2630147827574,-0.0730435680373316,869.8153842215976
9.228e-05,-16.251742683793715,-0.07300810598369036,903.2872978404333
9.232e-05,-16.239906303992832,-0.07297200478310127,901.7727316133365
9.236e-05,-16.228056658253582,-0.07293585764066997,905.5843899515298
9.24e-05,-16.21699944783349,-0.07289927430316528,923.5824852835282
9.244e-05,-16.204361675829666,-0.07286249558661727,915.3533421163031
9.248e-05,-16.19319152418812,-0.0728253261119827,943.1203896130748
9.252e-05,-16.180417791769393,-0.07278751042242454,947.6640882943644
9.256000000000001e-05,-16.16736262007081,-0.07274956195589381,949.7592382418484
9.26e-05,-16.154821305319786,-0.07271119950792769,968.3631600646855
9.264000000000001e-05,-16.14264631328822,-0.0726720181844881,990.7030119143607
9.268e-05,-16.130676384902372,-0.07263171608204048,1024.4021104672609
9.272e-05,-16.118616613776155,-0.07259021646256261,1050.578863425581
9.276e-05,-16.10636825314386,-0.07254850581352379,1034.953588516034
9.28e-05,-16.093123531750418,-0.07250728689365334,1025.992405005712
9.284e-05,-16.07982728342974,-0.07246568579823828,1054.0623657479034
9.288e-05,-16.065849628278613,-0.07242356924545058,1051.7652736368066
9.292e-05,-16.052244369324914,-0.07238074993393351,1089.2003022165452
9.296e-05,-16.037506245758014,-0.07233729046575779,1083.7731065694486
9.3e-05,-16.023518428245005,-0.07229358563785329,1101.468288656028
9.304e-05,-16.010327321468615,-0.07224925176010911,1115.2255985521554
9.308e-05,-15.99740853414455,-0.07220425803634536,1134.4605896362832
9.312e-05,-15.983388546157618,-0.07215901592372034,1127.6450416143484
9.316e-05,-15.968236533831892,-0.07211363396614702,1141.452837051379
9.32e-05,-15.953409136517296,-0.07206759165769869,1160.6625853650548
9.324000000000001e-05,-15.938013071115344,-0.07202097128980701,1170.3558092184733
9.328e-05,-15.922561767556049,-0.07197426206736336,1165.1053129645384
9.332000000000001e-05,-15.90694864466725,-0.07192774973852921,1160.511128742345
9.336e-05,-15.891520306787676,-0.07188084311762065,1184.819916687246
9.340000000000001e-05,-15.876051926240498,-0.07183314841741854,1199.9150934173094
9.344e-05,-15.860086258991615,-0.07178456365713033,1229.3229209934357
9.348e-05,-15.844367996742754,-0.07173528976920879,1234.3714750837576
9.352e-05,-15.828307214889026,-0.07168582958964131,1238.6375032900796
9.356e-05,-15.812055898906706,-0.07163584436044844,1260.6239563534327
9.36e-05,-15.795919668407262,-0.07158578895635373,1242.1462483828536
9.364e-05,-15.78046456799595,-0.07153607130052762,1243.7365429213053
9.368e-05,-15.763922066031425,-0.07148540249711094,1289.703627913688
9.372e-05,-15.746695994845885,-0.07143366541964873,1297.1502451969134
9.376e-05,-15.729055249669807,-0.07138130585546719,1320.8279638805238
9.38e-05,-15.710877830612693,-0.07132853130013939,1317.8998025081366
9.384e-05,-15.693732824390864,-0.07127582994884593,1317.1677621650404
9.388e-05,-15.677064566965843,-0.07122281912118673,1333.3736207949744
9.392e-05,-15.660287801219985,-0.07116927213708314,1343.9755843846506
9.396e-05,-15.642997169571203,-0.07111497241356467,1371.0105915383258
9.400000000000001e-05,-15.624745592968413,-0.07106003101882133,1376.0591456286481
9.404e-05,-15.60591232915822,-0.07100513758534185,1368.6125283454228
9.408000000000001e-05,-15.587983164767708,-0.07095051828834947,1362.3523212734233
9.412e-05,-15.570368693728895,-0.07089570411716922,1378.3562377397452
9.416e-05,-15.551313525400667,-0.07083990396337511,1411.6514519654188
9.42e-05,-15.532409170052505,-0.070783487885982,1409.1524176907096
9.424e-05,-15.513798222051365,-0.07072693701219465,1418.391271675999
9.428e-05,-15.494734285120261,-0.0706701226038838,1422.3291438664503
9.432e-05,-15.476189984398468,-0.07061335060342731,1416.2708789580631
9.436e-05,-15.4572619631055,-0.07055590159186732,1456.1796990420598
9.44e-05,-15.43838214324523,-0.07049759735524441,1459.0321321030917
9.444e-05,-15.419300730048453,-0.07043946577917141,1447.5466715476093
9.448e-05,-15.400249064574501,-0.07038126402819653,1462.5408771958657
9.452e-05,-15.381031356556743,-0.07032246250899574,1477.5350828441224
9.456e-05,-15.361522000591544,-0.07026220549165069,1535.3157844078594
9.46e-05,-15.342660193881372,-0.07020113161825385,1518.3778854348282
9.464e-05,-15.323497281276971,-0.07013980228802001,1548.088626256374
9.468000000000001e-05,-15.303773340158108,-0.0700785633269044,1513.85942952399
9.472e-05,-15.283989062008681,-0.07001759850227592,1534.3818019011494
9.476000000000001e-05,-15.263764833707432,-0.06995578299628318,1556.393497734954
9.48e-05,-15.243422243355559,-0.06989275381788715,1595.0654220668212
9.484e-05,-15.222734985642646,-0.06982948028947314,1568.6109986335337
9.488e-05,-15.202689897200784,-0.06976655864527923,1577.4712110620485
9.492e-05,-15.182855169169333,-0.06970367537009639,1566.692548079211
9.496e-05,-15.161717746957967,-0.06963993586013986,1620.2829497479802
9.5e-05,-15.14033757172578,-0.06957489079409554,1631.9703524670758
9.504e-05,-15.119088913523552,-0.06950981341730508,1621.8984870568834
9.508e-05,-15.097747307475485,-0.0694447643124175,1630.5567573217859
9.512e-05,-15.076923614932277,-0.06937941229428451,1637.0441493278497
9.516e-05,-15.055661490497522,-0.06931354279935725,1656.4305970346866
9.52e-05,-15.034520798052693,-0.06924773439193452,1633.9897741032046
9.524e-05,-15.013147019783318,-0.06918194668358352,1655.3956434461704
9.528e-05,-14.992082414872334,-0.06911553143995912,1665.366537774557
9.532e-05,-14.969509455840141,-0.06904796916484536,1712.74721791223
9.536000000000001e-05,-14.947559656481854,-0.0689794830043331,1711.5608077010045
9.54e-05,-14.924469270155052,-0.06891107459155382,1708.8598312626816
9.544000000000001e-05,-14.9021796823567,-0.06884205378916339,1742.1802882588079
9.548e-05,-14.880362248821276,-0.0687720671983755,1757.1492511366132
9.552000000000001e-05,-14.858256037420384,-0.06870214977277861,1738.7220287069372
9.556e-05,-14.836799183382508,-0.06863229696867411,1753.9181765188068
9.56e-05,-14.814461513410574,-0.06856178431854998,1771.7143296871923
9.564e-05,-14.791373524716205,-0.06849075722076407,1779.6405596089978
9.568e-05,-14.768047065626403,-0.06841914802469153,1800.8192440178993
9.572e-05,-14.745069935050607,-0.06834709607042527,1801.7784692950604
9.576e-05,-14.722664143005275,-0.0682749547567516,1805.2872143878344
9.58e-05,-14.699677754995285,-0.06820265592819034,1809.6542136759629
9.584e-05,-14.676243649482931,-0.06813001783679419,1822.2503561313165
9.588e-05,-14.652979043062887,-0.06805736813372365,1810.2347973963497
9.592e-05,-14.629501042551373,-0.06798452759530847,1831.7921233620254
9.596e-05,-14.605934170190995,-0.06791168251319464,1810.4619823304145
9.6e-05,-14.582355015233881,-0.0678387046541082,1838.430971990799
9.604e-05,-14.558682564919486,-0.0677652083085167,1836.3863075842185
9.608e-05,-14.534360219920782,-0.06769097134004015,1875.4621162433118
9.612000000000001e-05,-14.510112092534149,-0.0676153657085497,1904.8194582785347
9.616e-05,-14.485877320202595,-0.06753876399733726,1925.266102344339
9.620000000000001e-05,-14.461707907981946,-0.06746183009126565,1921.4292012356943
9.624e-05,-14.437965264286133,-0.06738460538847844,1939.8059381244673
9.628e-05,-14.413084166962063,-0.06730791431785858,1894.7475928683425
9.632e-05,-14.387885836897144,-0.0672314898108947,1926.4777553260162
9.636e-05,-14.362903010237376,-0.06715401671924626,1947.176827096337
9.64e-05,-14.337451024334808,-0.06707519212966784,1994.052651824978
9.644e-05,-14.312694129263221,-0.06699573949996056,1978.5788335381408
9.648e-05,-14.286347257035224,-0.06691623840413405,1996.4759577883328
9.652e-05,-14.261384333760702,-0.06683623750145257,2003.5691762852357
9.656e-05,-14.236663625748873,-0.06675565904418317,2025.3536871849756
9.66e-05,-14.211429020381189,-0.06667497507213327,2008.8449153096217
9.664e-05,-14.186153082774783,-0.06659394729354985,2042.544013862522
9.668e-05,-14.160321144758003,-0.06651243485377371,2033.0779749431683
9.672e-05,-14.133794293269936,-0.06643134497797498,2021.4158149945247
9.676e-05,-14.107157872797531,-0.06635014756797408,2038.4546850493612
9.680000000000001e-05,-14.08034672876621,-0.06626791066068599,2073.3906793543906
9.684e-05,-14.05417012666473,-0.06618503965500419,2070.1596047365847
9.688000000000001e-05,-14.027575599560485,-0.06610199094021839,2082.2761345533568
9.692e-05,-14.000799129352393,-0.06601843030204783,2095.755773974517
9.696000000000001e-05,-13.97488760793705,-0.06593453141075321,2099.188790755936
9.7e-05,-13.94895590180728,-0.06585066634477102,2094.0645083542595
9.704e-05,-13.922307601947534,-0.06576610306375812,2134.099542290514
9.708e-05,-13.89496153142148,-0.06568120354904282,2110.8761934750323
9.712e-05,-13.867255238738377,-0.06559622325746205,2138.138385562772
9.716e-05,-13.840145581278817,-0.06551016711900465,2164.6685373074138
9.72e-05,-13.812058423035314,-0.06542368488258203,2159.4432838239304
9.724e-05,-13.784733646813999,-0.06533719254905122,2165.173392716447
9.728e-05,-13.757527212985217,-0.06525037609834781,2175.649142453865
9.732e-05,-13.730609004629404,-0.06516293665606966,2196.3229714537333
9.736e-05,-13.702439800264779,-0.06507482222210964,2209.3987265476676
9.74e-05,-13.674398396894736,-0.06498641901085565,2210.7618361520554
9.744e-05,-13.646339813222577,-0.06489779315836626,2220.5307883168284
9.748000000000001e-05,-13.618336903462213,-0.0648086881980937,2234.7172253106332
9.752e-05,-13.591005144685234,-0.06471855636191919,2271.874583415404
9.756000000000001e-05,-13.563462120133318,-0.06462735726140996,2288.0804420453387
9.76e-05,-13.534524591322546,-0.06453621520956197,2269.0221503543726
9.764000000000001e-05,-13.505395535649331,-0.06444568908131298,2257.284262094373
9.768e-05,-13.476460622239003,-0.06435467627244973,2293.3561810697247
9.772e-05,-13.446955710761923,-0.06426352260892731,2264.3269950503727
9.776e-05,-13.418006750549969,-0.06417255927589413,2283.8396566094675
9.78e-05,-13.389910194862939,-0.06408109815542762,2289.21636671566
9.784e-05,-13.361008522419075,-0.06398850868312195,2340.2572485688165
9.788e-05,-13.330660624829221,-0.06389474138314696,2348.107750179269
9.792e-05,-13.301405635462121,-0.0638002410331181,2376.9097512645562
9.796e-05,-13.27169650847696,-0.06370551147873352,2359.567967964299
9.8e-05,-13.241894253446752,-0.06361120095433845,2355.958251789719
9.804e-05,-13.2127778088789,-0.0635168540803539,2361.385447436815
9.808e-05,-13.183181620275711,-0.06342241128384167,2360.754378175525
9.812e-05,-13.153163171404339,-0.06332724553438368,2397.533094723521
9.816e-05,-13.123764099989227,-0.06323126696771718,2401.3952386026185
9.82e-05,-13.093114801633693,-0.06313507585692343,2408.16030108365
9.824000000000001e-05,-13.062114416456682,-0.06303884435769697,2403.4146602387473
9.828e-05,-13.03206454870593,-0.06294252046993068,2412.7797280762943
9.832000000000001e-05,-13.001480068989968,-0.06284596081468835,2415.2030340396486
9.836e-05,-12.97122591627254,-0.06274904473152727,2430.601124015131
9.84e-05,-12.941533632562363,-0.0626517343562917,2434.9176377623567
9.844e-05,-12.911481812544249,-0.06255432149540814,2435.725406416809
9.848e-05,-12.880579475833695,-0.06245612156494186,2474.271116896418
9.852e-05,-12.849544302816511,-0.062356527728691276,2505.4206956337052
9.856e-05,-12.818472961087123,-0.0622564557943683,2498.1760205140927
9.86e-05,-12.786048351012948,-0.06215656409342639,2496.4090265824807
9.864e-05,-12.754823089013822,-0.06205662342150977,2500.6245692478988
9.868e-05,-12.723652283871926,-0.06195608752506593,2526.170252944929
9.872e-05,-12.6928785515168,-0.061855020015876346,2527.205206533445
9.876e-05,-12.661439253043318,-0.061753906059989164,2528.492587826477
9.88e-05,-12.629952594285212,-0.06165234126822169,2549.7470005467335
9.884e-05,-12.597428281625033,-0.06155010097991695,2562.267414690732
9.888e-05,-12.564857445678275,-0.06144799397344017,2543.0829091475075
9.892000000000001e-05,-12.532686815581915,-0.06134533919884459,2589.6558206307295
9.896e-05,-12.501629281262225,-0.061242058908397255,2574.358701737054
9.900000000000001e-05,-12.46957439694235,-0.061138227315843216,2617.220925963888
9.904e-05,-12.437666207668276,-0.06103358038180363,2615.125776016404
9.908000000000001e-05,-12.405099805277407,-0.06092919294344425,2604.246141951761
9.912e-05,-12.372441422655871,-0.06082502663175406,2604.0694425585993
9.916e-05,-12.339693692022701,-0.06072083861128125,2605.331581081179
9.92e-05,-12.307103666497998,-0.06061614220141157,2629.488912403371
9.924e-05,-12.274277957222175,-0.06051072738229482,2641.252043433822
9.928e-05,-12.240842149111364,-0.060405557418051474,2617.2461687343402
9.932e-05,-12.208011609186102,-0.06030045712385454,2637.7685411115
9.936e-05,-12.17502041784065,-0.06019461216792932,2654.4792551504656
9.94e-05,-12.142672912060716,-0.06008763633588783,2694.312346923107
9.944e-05,-12.109853719225253,-0.059979122714270465,2731.368733946072
9.948e-05,-12.075750971113601,-0.05987064392767629,2692.5705957619466
9.952e-05,-12.041889278436997,-0.059762906773678015,2694.287104152656
9.956e-05,-12.008252652610771,-0.05965483792967597,2709.1550959486535
9.960000000000001e-05,-11.97472513686155,-0.05954566799602683,2749.3415865076186
9.964e-05,-11.941063547874629,-0.05943588415820034,2739.8503048178127
9.968000000000001e-05,-11.907710123785757,-0.05932627802947779,2740.456131308652
9.972e-05,-11.873374588652625,-0.05921693493042339,2726.698821412524
9.976000000000001e-05,-11.839155558972179,-0.05910714099548868,2762.9979253219394
9.98e-05,-11.806411995200062,-0.05899633078661563,2777.5125183316154
9.984e-05,-11.772600525682105,-0.05888530904332616,2773.574646141165
9.988e-05,-11.737984989804893,-0.05877427568836231,2778.0931020520025
9.992e-05,-11.703288390492942,-0.05866271324492977,2800.0290695744525
9.996e-05,-11.668406915744493,-0.05855057779060801,2806.7436465145815
