Repository: yedderssi/caracterisation2

File: configur/Ferrite_N49/Fichier auto/Fair-Rite-77/Fair-Rite-77_Ferrite Mn-Zn_Sinusoïdale B_10000.0_0.457.csv (part 5 of 5)
Bmax (T) =,0.45686041073571976,Freq(Hz) =,10000.0,Hc =,13.708343608520702,Br (T) =,0.17728929651251188,Hmax =,93.75522490543102,µr =,3877.7354939378642,W(J/m³) =,24.136755776781023,P(W/m³) =,241367.5577678102
temps (s),ChampH (A/m),ChampB (T),dB/dt (T/s)
9.284e-05,-95.38950715421402,-0.3933409369606487,-816.8560518141186
9.288e-05,-95.38950715421402,-0.39336924925198724,-598.758515112203
9.292e-05,-95.38950715421402,-0.39339235143550455,-556.3506607534974
9.296e-05,-95.38950715421402,-0.3934168268257344,-667.418850740584
9.3e-05,-95.38950715421402,-0.393444694844313,-725.9820781883204
9.304e-05,-95.38950715421402,-0.39347397645803683,-738.0986080050934
9.308e-05,-95.38950715421402,-0.3935009559310955,-610.8750449289761
9.312e-05,-95.38950715421402,-0.39352619870154715,-651.2634776515531
9.316e-05,-95.38950715421402,-0.3935511991414024,-598.758515112203
9.32e-05,-95.38950715421402,-0.39357704773834484,-693.6713320102589
9.324000000000001e-05,-95.38950715421402,-0.3936076621703486,-837.0502681754069
9.328e-05,-95.38950715421402,-0.3936411037926429,-835.0308465392784
9.332000000000001e-05,-95.38950715421402,-0.39367030462950126,-625.010996381878
9.336e-05,-95.38950715421402,-0.3936937703089131,-548.272974208982
9.340000000000001e-05,-95.38950715421402,-0.3937202954121037,-777.9821853186384
9.344e-05,-95.38950715421402,-0.39375118246602825,-766.3705109108975
9.348e-05,-95.38950715421402,-0.3937784850465487,-598.7585151122032
9.352e-05,-95.38950715421402,-0.3938051414121456,-734.0597647328359
9.356e-05,-95.38950715421402,-0.39383813876168,-915.807711984432
9.36e-05,-95.38950715421402,-0.39387028795412715,-691.6519103741301
9.364e-05,-95.38950715421402,-0.39389787325367664,-687.6130671018723
9.368e-05,-95.38950715421402,-0.3939271447702924,-775.9627636825091
9.372e-05,-95.38950715421402,-0.39395766832832246,-750.2151378218666
9.376e-05,-95.38950715421402,-0.39398905014054786,-818.8754734502472
9.38e-05,-95.38950715421402,-0.3940212397214278,-790.6035705444436
9.384e-05,-95.38950715421402,-0.39405516600491475,-905.7106038037878
9.388e-05,-95.38950715421402,-0.39409049578643884,-860.778472399921
9.392e-05,-95.38950715421402,-0.3941223925511815,-734.0597647328359
9.396e-05,-95.38950715421402,-0.39415260309885797,-776.4676190915417
9.400000000000001e-05,-95.38950715421402,-0.39418669093607583,-927.9242418012052
9.404e-05,-95.38950715421402,-0.3942213845997845,-806.7589436334741
9.408000000000001e-05,-95.38950715421402,-0.3942546646683479,-857.2444845366954
9.412e-05,-95.38950715421402,-0.39428604648057336,-711.8461267354185
9.416e-05,-95.38950715421402,-0.3943184380036169,-907.7300254399165
9.42e-05,-95.38950715421402,-0.3943517180721803,-756.2734027302531
9.424e-05,-95.38950715421402,-0.39438245366948216,-780.5064623637992
9.428e-05,-95.38950715421402,-0.394415087523122,-851.186219628309
9.432e-05,-95.38950715421402,-0.39444835749457724,-812.3123531328287
9.436e-05,-95.38950715421402,-0.3944831218380432,-925.9048201650764
9.44e-05,-95.38950715421402,-0.3945168057909338,-758.2928243663821
9.444e-05,-95.38950715421402,-0.39454931847927543,-867.3415927173397
9.448e-05,-95.38950715421402,-0.3945822653432689,-780.0016069547671
9.452e-05,-95.38950715421402,-0.39461577764532046,-895.6134956231436
9.456e-05,-95.38950715421402,-0.394650350143731,-833.0114249031494
9.46e-05,-95.38950715421402,-0.3946870127435349,-1000.1185652928114
9.464e-05,-95.38950715421402,-0.39472472544258963,-885.5163874424993
9.468000000000001e-05,-95.38950715421402,-0.39475940900919015,-848.661942583148
9.472e-05,-95.38950715421402,-0.3947932848071362,-845.1279547199224
9.476000000000001e-05,-95.38950715421402,-0.39482305108205273,-643.1857911070379
9.48e-05,-95.38950715421402,-0.3948469307429,-550.7972512541429
9.484e-05,-95.38950715421402,-0.3948697300131719,-589.166262340591
9.488e-05,-95.38950715421402,-0.3948912368535966,-486.17575889802
9.492e-05,-95.38950715421402,-0.39491616661369466,-760.3122460025107
9.496e-05,-95.38950715421402,-0.39494765949411004,-814.3317747689576
9.5e-05,-95.38950715421402,-0.39498242383757604,-923.8853985289476
9.504e-05,-95.38950715421402,-0.3950206312949316,-986.4874692489417
9.508e-05,-95.38950715421402,-0.39505980807467245,-972.3515177960397
9.512e-05,-95.38950715421402,-0.3950996209722287,-1018.2933600179709
9.516e-05,-95.38950715421402,-0.39514318999402825,-1160.1577299560224
9.52e-05,-95.38950715421402,-0.39518975785695737,-1168.2354165005381
9.524e-05,-95.38950715421402,-0.3952358107673693,-1134.4101040953801
9.528e-05,-95.38950715421402,-0.39528172231826664,-1161.1674407740868
9.532e-05,-95.38950715421402,-0.39532631114799244,-1068.27404551216
9.536000000000001e-05,-95.38950715421402,-0.395369607547871,-1096.5459484179642
9.54e-05,-95.38950715421402,-0.39541016763143266,-931.4582296644304
9.544000000000001e-05,-95.38950715421402,-0.39544899101238723,-1009.7108180644235
9.548e-05,-95.38950715421402,-0.39548894526945805,-988.0020354760381
9.552000000000001e-05,-95.38950715421402,-0.3955305756464868,-1093.5168159637708
9.556e-05,-95.38950715421402,-0.3955705601948822,-905.7106038037878
9.56e-05,-95.38950715421402,-0.3956069097843325,-911.7688687121743
9.564e-05,-95.38950715421402,-0.3956452686983108,-1006.1768302011978
9.568e-05,-95.38950715421402,-0.3956846575173235,-963.2641204334602
9.572e-05,-95.38950715421402,-0.39572473293969246,-1040.5069980153883
9.576e-05,-95.38950715421402,-0.39576611088901675,-1028.390468198615
9.58e-05,-95.38950715421402,-0.3958078018486946,-1056.1575156953868
9.584e-05,-95.38950715421402,-0.3958486951368262,-988.5068908850706
9.588e-05,-95.38950715421402,-0.39588774065416077,-963.7689758424922
9.592e-05,-95.38950715421402,-0.39592645296692536,-971.8466623870075
9.596e-05,-95.38950715421402,-0.3959649734346345,-954.17672307088
9.6e-05,-95.38950715421402,-0.3960018076852775,-887.535809078628
9.604e-05,-95.38950715421402,-0.3960400454339576,-1024.3516249263573
9.608e-05,-95.38950715421402,-0.39608119114979373,-1032.934166879905
9.612000000000001e-05,-95.38950715421402,-0.3961216098738409,-988.0020354760386
9.616e-05,-95.38950715421402,-0.3961596759716819,-915.3028565753998
9.620000000000001e-05,-95.38950715421402,-0.39619943838369726,-1072.81774419345
9.624e-05,-95.38950715421402,-0.39624072545904787,-991.5360233392638
9.628e-05,-95.38950715421402,-0.39627972049084154,-958.2155663431379
9.632e-05,-95.38950715421402,-0.39631758464651895,-934.9922175276562
9.636e-05,-95.38950715421402,-0.39635552957906184,-962.2544096153956
9.64e-05,-95.38950715421402,-0.39639469626169455,-996.0797220205537
9.644e-05,-95.38950715421402,-0.396436417512697,-1089.9828281005448
9.648e-05,-95.38950715421402,-0.39648066304074453,-1122.2935742786067
9.652e-05,-95.38950715421402,-0.39652348487653866,-1018.7982154270032
9.656e-05,-95.38950715421402,-0.3965634189393931,-977.9049272953941
9.66e-05,-95.38950715421402,-0.3966052310643692,-1112.7013215069944
9.664e-05,-95.38950715421402,-0.3966483861047332,-1045.0506966966782
9.668e-05,-95.38950715421402,-0.3966900063846538,-1035.9632993340983
9.672e-05,-95.38950715421402,-0.39672992025329196,-959.7301325702342
9.676e-05,-95.38950715421402,-0.3967679055742675,-939.5359162089461
9.680000000000001e-05,-95.38950715421402,-0.3968058202154858,-956.196144707009
9.684e-05,-95.38950715421402,-0.39684212941650343,-859.2639061728244
9.688000000000001e-05,-95.38950715421402,-0.396876984633943,-883.4969658063704
9.692e-05,-95.38950715421402,-0.3969147074301059,-1002.6428423379726
9.696000000000001e-05,-95.38950715421402,-0.39695449003633765,-986.4874692489416
9.7e-05,-95.38950715421402,-0.39699116273324975,-847.1473763560514
9.704e-05,-95.38950715421402,-0.3970293298021726,-1061.206069785709
9.708e-05,-95.38950715421402,-0.39707051590644143,-998.0991436566826
9.712e-05,-95.38950715421402,-0.39710826899392887,-889.5552307147569
9.716e-05,-95.38950715421402,-0.39714239721957945,-816.8560518141185
9.72e-05,-95.38950715421402,-0.3971781409825389,-970.332096159911
9.724e-05,-95.38950715421402,-0.39721229949951403,-737.5937525960612
9.728e-05,-95.38950715421402,-0.3972470032603309,-997.5942882476504
9.732e-05,-95.38950715421402,-0.39728724023643075,-1014.2545167457134
9.736e-05,-95.38950715421402,-0.397324589439591,-853.2056412644376
9.74e-05,-95.38950715421402,-0.3973608986406086,-962.2544096153956
9.744e-05,-95.38950715421402,-0.39739874260206964,-929.9436634373338
9.748000000000001e-05,-95.38950715421402,-0.39743198228220034,-732.0403430967068
9.752e-05,-95.38950715421402,-0.3974627481708267,-806.254088224442
9.756000000000001e-05,-95.38971063472772,-0.39749634124974376,-873.3998576257263
9.76e-05,-95.39132165412839,-0.39753373084133664,-996.0797220205538
9.764000000000001e-05,-95.39650225173925,-0.3975728066499957,-957.7107109341057
9.768e-05,-95.4055557519799,-0.39760692477853815,-748.1957161857376
9.772e-05,-95.41825760609998,-0.3976388720288217,-849.1667979921801
9.776e-05,-95.43541219891989,-0.3976773521080981,-1074.837165829579
9.78e-05,-95.45855898650805,-0.3977163471398918,-874.9144238528228
9.784e-05,-95.48513216186221,-0.3977502532291624,-820.3900396773442
9.788e-05,-95.51533280283999,-0.3977827861117204,-806.2540882244421
9.792e-05,-95.55130824800361,-0.39781698501712826,-903.6911821676589
9.796e-05,-95.58730362997126,-0.39785381926777125,-938.0213499818493
9.8e-05,-95.62681569589209,-0.3978914511899605,-943.5747594812038
9.804e-05,-95.66742623786367,-0.39792657902932094,-812.8172085418607
9.808e-05,-95.71042419267516,-0.3979594956019899,-833.0114249031494
9.812e-05,-95.75283151781139,-0.3979946739268913,-925.9048201650763
9.816e-05,-95.79537384251847,-0.39802876176410906,-778.4870407276704
9.82e-05,-95.83756793759913,-0.39806082008258264,-824.4288829496016
9.824000000000001e-05,-95.8784432793645,-0.3980929894692462,-784.0404502270251
9.828e-05,-95.91733169699853,-0.39812379574630535,-756.273402730253
9.832000000000001e-05,-95.95467530544623,-0.3981561064924834,-859.2639061728245
9.836e-05,-95.99018672780909,-0.39818756908157427,-713.8655483715476
9.84e-05,-96.02132673832534,-0.3982159621497783,-705.787861827032
9.844e-05,-96.048173521174,-0.39824067987060446,-530.0981794838223
9.848e-05,-96.07221124861557,-0.3982587738884642,-374.6027135019011
9.852e-05,-96.09043044615017,-0.3982760298463449,-488.19518053414885
9.856e-05,-96.10344574729865,-0.39829046871104323,-233.74805438191405
9.86e-05,-96.11185915197898,-0.39830159572425833,-322.60260637158325
9.864e-05,-96.11148650437637,-0.3983123592415788,-215.57325965675443
9.868e-05,-96.10454013446547,-0.3983173472130201,-33.82531240515818
9.872e-05,-96.08850363909713,-0.39831998255825524,-97.94194935224911
9.876e-05,-96.06535747619962,-0.39831692313447653,250.91313828900923
9.88e-05,-96.03462704866394,-0.39830363534011076,413.4765799973815
9.884e-05,-95.99364691876313,-0.39828094713802886,720.9335240979983
9.888e-05,-95.9446775255116,-0.3982469097863519,980.9340597495874
9.892000000000001e-05,-95.88613319622063,-0.39820245221903255,1241.9443062192408
9.896e-05,-95.81831559179801,-0.39814895773989145,1432.779650833417
9.900000000000001e-05,-95.73943484523419,-0.39808381119791,1824.5474482424133
9.904e-05,-95.6523575149244,-0.39800784055595884,1973.9846493159478
9.908000000000001e-05,-95.55328089598892,-0.39792657902932094,2089.0916825752925
9.912e-05,-95.44430120196152,-0.39783485689860804,2497.0148530733195
9.916e-05,-95.32223353473675,-0.3977336030977725,2565.6751887017003
9.92e-05,-95.19018846996485,-0.3976273007428467,2749.442557589425
9.924e-05,-95.04530449482839,-0.3975146170155507,2884.743807210058
9.928e-05,-94.88740616650044,-0.39739577405226456,3057.4043570990743
9.932e-05,-94.71975488191148,-0.39727089301828633,3186.6473418113205
9.936e-05,-94.53966829475092,-0.39713782322957364,3466.842093824198
9.94e-05,-94.34760188222701,-0.39699616080179917,3616.2792948977326
9.944e-05,-94.14102026806991,-0.39684648127012934,3867.697288595773
9.948e-05,-93.92226760420314,-0.39669113726077004,3899.503179364803
9.952e-05,-93.69065233890827,-0.3965321481953577,4049.950091256402
9.956e-05,-93.44498790165424,-0.3963720787393699,3953.5227081312505
9.960000000000001e-05,-93.18502797649937,-0.39621450326910274,3925.250805225446
9.964e-05,-92.91176598575642,-0.3960544439102232,4077.717138753175
9.968000000000001e-05,-92.62445325914348,-0.39588595346601274,4346.805071767343
9.972e-05,-92.32313833555736,-0.3957121822342239,4341.75651767702
9.976000000000001e-05,-92.00805606196927,-0.39553473565505726,4530.572440655069
9.98e-05,-91.67792314215332,-0.3953492719719952,4742.611712448596
9.984e-05,-91.33407211542892,-0.3951586486666528,4788.553554670529
9.988e-05,-90.97853687916599,-0.39496288593324647,4999.583115645993
9.992e-05,-90.60844395182457,-0.3947607216332536,5108.631883996951
9.996e-05,-90.22376547482484,-0.3945549021800994,5182.340773715653
