Repository: yedderssi/caracterisation2

File: configur/Ferrite_N49/Fichier auto/TDK_R22_N49/TDK_R22_N49_Ferrite Mn-Zn_Sinusoïdale B_100000.0_0.05.csv (part 1 of 5)
Bmax (T) =,0.050495441777046,Freq(Hz) =,100000.0,Hc =,1.22411641722126,Br (T) =,0.0025760071288158655,Hmax =,25.518460392103204,µr =,1574.6638000372527,W(J/m³) =,0.1922999894342922,P(W/m³) =,19229.99894342922
temps (s),ChampH (A/m),ChampB (T),dB/dt (T/s)
0.0,-25.34973254636871,-0.04948589977553264,1299.9704631292204
4e-09,-25.392135643299433,-0.0494805325140484,1383.6602789869114
8e-09,-25.410541774304928,-0.049474830639743915,1467.276873255264
1.2000000000000002e-08,-25.404950939385195,-0.04946879447251779,1550.8067398086573
1.6e-08,-25.397366483935112,-0.049462424443730495,1634.207653840551
2e-08,-25.409844622176458,-0.04945572119560617,1717.416408322094
2.4000000000000003e-08,-25.41714186483075,-0.0494486855325048,1800.4151423618275
2.8000000000000003e-08,-25.393913573817457,-0.049441318100933634,1883.3006432213194
3.2e-08,-25.369007569446833,-0.04943361918297475,1966.15833621888
3.6000000000000005e-08,-25.371433593335503,-0.049425588998211194,2048.9340455617735
4e-08,-25.37996775027646,-0.04941722788840256,2131.6208587531046
4.4000000000000004e-08,-25.373232869864932,-0.04940853592916973,2214.358757661465
4.8000000000000006e-08,-25.36342762687268,-0.04939951277473037,2297.218462020378
5.2e-08,-25.3628584532714,-0.04939015813099747,2380.103404430588
5.6000000000000005e-08,-25.343602256950778,-0.04938047211321097,2462.9054888191854
6.000000000000001e-08,-25.277444421953188,-0.04937045510488769,2545.59867282309
6.4e-08,-25.226289894357656,-0.04936010757601135,2628.165765342704
6.8e-08,-25.25278976707369,-0.04934943015526644,2710.544607115675
7.200000000000001e-08,-25.30466249425306,-0.04933842356615947,2792.7499463648824
7.6e-08,-25.328911611194197,-0.049327088175144806,2874.9455609683346
8e-08,-25.332850503226478,-0.049315423881043034,2957.2014899177548
8.400000000000001e-08,-25.32390491279547,-0.04930343081272768,3039.332667758204
8.800000000000001e-08,-25.291001578702083,-0.049291109736162894,3121.2056146372474
9.2e-08,-25.222880043814637,-0.04927846137571368,3202.9746099710824
9.600000000000001e-08,-25.170761415511038,-0.04926548582365637,3284.8014186840624
1.0000000000000001e-07,-25.186815301119424,-0.0492521830267453,3366.597036851248
1.04e-07,-25.236302851735395,-0.04923855345184487,3448.190413361184
1.08e-07,-25.28378467457898,-0.04922459793847953,3529.5662693116597
1.1200000000000001e-07,-25.286452497113228,-0.049210317149865734,3610.828037584439
1.16e-07,-25.200567627965935,-0.04919571143332627,3692.030232149841
1.2000000000000002e-07,-25.122177318171264,-0.04918078097800666,3773.1974276506544
1.24e-07,-25.14957558047887,-0.04916552572881859,3854.4271663870845
1.28e-07,-25.197943773372607,-0.049149945414679035,3935.7299033898917
1.3200000000000002e-07,-25.18033912046507,-0.049134040061921944,4016.946475153146
1.36e-07,-25.133798328216507,-0.049117810127914,4098.020528821742
1.4e-07,-25.096347792924874,-0.04910125607700294,4179.004926706336
1.4400000000000002e-07,-25.076132212351443,-0.049084378364982875,4259.85108332636
1.48e-07,-25.081524758490495,-0.049067177608561566,4340.527127329871
1.52e-07,-25.077800011098873,-0.04904965433499707,4421.109654915667
1.5600000000000002e-07,-25.029194248396895,-0.04903180880134726,4501.65716998763
1.6e-07,-24.992971733986362,-0.04901364118850389,4582.149251702774
1.64e-07,-25.02820368240052,-0.04899515184735812,4662.5213211800165
1.6800000000000002e-07,-25.070403222891574,-0.048976341243200286,4742.780757735581
1.72e-07,-25.05294189609851,-0.04895720972767118,4822.977006817683
1.7600000000000001e-07,-25.030108220330362,-0.04893775759808342,4903.087787065715
1.8000000000000002e-07,-25.05808385310754,-0.048917985121986085,4983.150261599838
1.84e-07,-25.070114031100687,-0.048897892375606225,5063.222928328965
1.8800000000000002e-07,-24.997008267386136,-0.04887747953133851,5143.1992055303745
1.9200000000000003e-07,-24.91586526258269,-0.04885674715540249,5222.988762481351
1.96e-07,-24.90672398722629,-0.04883569588815659,5302.6448604661155
2.0000000000000002e-07,-24.93292372119842,-0.0488143262028631,5382.197786278856
2.04e-07,-24.95634101651932,-0.04879263860303958,5461.602125478932
2.08e-07,-24.95373348696026,-0.04877063369963134,5540.849578644736
2.1200000000000002e-07,-24.900901570273295,-0.04874831190111459,5620.049679729844
2.16e-07,-24.8565792819248,-0.04872567327949466,5699.261130235544
2.2e-07,-24.882027980850285,-0.048702718100158075,5778.32853805587
2.2400000000000002e-07,-24.909602070790086,-0.04867944708221419,5857.18043388636
2.28e-07,-24.868629803572805,-0.04865586072242061,5935.999462903516
2.32e-07,-24.81527358793636,-0.048631959075675975,6014.823909414835
2.3600000000000002e-07,-24.808303656822044,-0.048607742562782164,6093.432537491105
2.4000000000000003e-07,-24.809695700851847,-0.048583212172135265,6171.762785956065
2.44e-07,-24.779595237211183,-0.04855836858541996,6250.030571699002
2.48e-07,-24.744112489734682,-0.04853321182214896,6328.3510637996515
2.5200000000000003e-07,-24.730657802980446,-0.048507741990201754,6406.564909805662
2.56e-07,-24.733405880289713,-0.04848195967504384,6484.592669151817
2.6e-07,-24.746228822574224,-0.04845586524618771,6562.621758910723
2.6400000000000003e-07,-24.755957939383546,-0.04842945854225901,6640.730205438545
2.68e-07,-24.748729181651846,-0.04840273968084688,6718.700500628398
2.72e-07,-24.7157831848668,-0.04837570937219145,6796.45382708422
2.7600000000000004e-07,-24.6478853065169,-0.04834836805763959,6874.203448847122
2.8e-07,-24.592287091742588,-0.04832071573184374,6951.95944907533
2.84e-07,-24.59889690941121,-0.048292752761124276,7029.525910660351
2.8800000000000004e-07,-24.62306912152388,-0.04826447987162062,7106.9188411669975
2.92e-07,-24.617565578773757,-0.048235897698327826,7184.167805230483
2.96e-07,-24.59107923678756,-0.04820700696606513,7261.198326115656
3.0000000000000004e-07,-24.552830185487746,-0.04817780838984777,7338.089782569204
3.04e-07,-24.531764633683988,-0.04814830232918973,7414.940546447908
3.08e-07,-24.558597416726524,-0.04811848887204634,7491.788025247455
3.1200000000000004e-07,-24.573890965335007,-0.04808836792068323,7568.687656306085
3.16e-07,-24.51446588554743,-0.0480579394444973,7645.55043665636
3.2e-07,-24.439059879880652,-0.04802720390541955,7722.21910222102
3.2400000000000004e-07,-24.410214644908994,-0.04799616201679726,7798.72520892534
3.28e-07,-24.420243319853178,-0.0479648142064606,7875.179959405393
3.32e-07,-24.460934284570413,-0.047933160721883916,7951.562328936289
3.3600000000000004e-07,-24.496778974214717,-0.04790120201232406,8027.792450988502
3.4000000000000003e-07,-24.48986238580024,-0.04786893878173625,8103.822842920066
3.44e-07,-24.464122110221396,-0.04783637182463328,8179.65570855991
3.4800000000000005e-07,-24.445170313461606,-0.04780350171345296,8255.399881602616
3.5200000000000003e-07,-24.425807092250093,-0.04777032862231649,8331.145686631819
3.56e-07,-24.398312410646742,-0.04773685276759807,8406.781672577801
3.6000000000000005e-07,-24.358362854925737,-0.04770307489433762,8482.154957647126
3.6400000000000003e-07,-24.30132248349659,-0.04766899589765845,8557.343381936873
3.68e-07,-24.245968007957178,-0.04763461617094088,8632.519976849402
3.7200000000000005e-07,-24.212476975329377,-0.04759993578019645,8707.675395365557
3.7600000000000003e-07,-24.20448149547866,-0.04756495505116411,8782.689120807192
3.8e-07,-24.225883496564485,-0.04752967463431709,8857.51930270086
3.8400000000000005e-07,-24.232300672701967,-0.04749409517439412,8932.21065878506
3.8800000000000003e-07,-24.175892863757316,-0.04745821713739776,9006.80783939746
3.92e-07,-24.128818081963644,-0.04742204091999929,9081.300859834495
3.96e-07,-24.168993164228446,-0.047385566956194655,9155.68104248433
4.0000000000000003e-07,-24.20754137601452,-0.04734879556973407,9230.012187807204
4.04e-07,-24.14833496168053,-0.04731172691514337,9304.315107543867
4.08e-07,-24.054485365595532,-0.04727436127485339,9378.505037445408
4.1200000000000004e-07,-23.994376857725694,-0.04723669908036372,9452.592207388972
4.16e-07,-23.966356981285536,-0.047198740562355804,9526.666796571097
4.2e-07,-23.968604329719764,-0.04716048594600674,9600.641377957641
4.2400000000000004e-07,-23.985848503680625,-0.047121935868269745,9674.39749054421
4.28e-07,-24.001502115634388,-0.04708309096614805,9748.053570296008
4.32e-07,-23.99461642706187,-0.04704395139243666,9821.733285404747
4.3600000000000004e-07,-23.942407148492535,-0.04700451729971133,9895.313077260806
4.4e-07,-23.892754059539133,-0.04696478936881903,9968.652368888834
4.44e-07,-23.897841569412837,-0.04692476847520125,10041.794440000676
4.4800000000000004e-07,-23.91331192917782,-0.04688445528094207,10114.80268959012
4.52e-07,-23.890728479475598,-0.04684385039637535,10187.639593768361
4.56e-07,-23.846374251110408,-0.046802954616897464,10260.250145172733
4.6000000000000004e-07,-23.798072653481686,-0.04676176868084047,10332.717883326797
4.64e-07,-23.758950350194336,-0.04672029279244943,10405.226312193361
4.68e-07,-23.743368322906637,-0.04667852669008507,10477.82486998555
4.7200000000000004e-07,-23.730651374259786,-0.04663647014493704,10550.447704028416
4.7600000000000003e-07,-23.698122070417682,-0.04659412321407467,10623.017727155326
4.800000000000001e-07,-23.65834976609184,-0.046551486374444825,10695.402087771225
4.84e-07,-23.625150622112216,-0.04650856052252407,10767.52387260275
4.88e-07,-23.603081950450722,-0.046465346500059374,10839.487359746787
4.92e-07,-23.597147910333433,-0.04642184475580982,10911.3847650316
4.96e-07,-23.594181238337164,-0.04637805569892911,10983.143675321175
5.000000000000001e-07,-23.579674323036055,-0.04633397997262351,11054.719477478136
5.040000000000001e-07,-23.552269554306083,-0.04628961826905548,11126.132306538508
5.08e-07,-23.510478379216664,-0.04624497129824179,11197.353100309372
5.12e-07,-23.468159517808754,-0.04620003970009428,11268.445973441689
5.16e-07,-23.440627427665373,-0.04615482375335304,11339.527397183512
5.2e-07,-23.428998519353332,-0.046109323583335714,11410.557611475786
5.24e-07,-23.43449787385203,-0.046063539593465576,11481.43732359279
5.280000000000001e-07,-23.430728547791745,-0.04601747244396561,11552.137426392212
5.32e-07,-23.388431615990378,-0.04597112281666784,11622.676222487707
5.36e-07,-23.335309475391124,-0.045924491288977264,11693.087622805155
5.4e-07,-23.302135783750952,-0.045877578261319996,11763.426205826694
5.44e-07,-23.285769649908012,-0.045830383948180266,11833.730364039047
5.48e-07,-23.282695954639248,-0.04578290862113176,11903.933160214126
5.520000000000001e-07,-23.279079194619268,-0.04573515275991725,11973.997447044661
5.560000000000001e-07,-23.25951585825846,-0.04568711660757574,12044.078723706793
5.6e-07,-23.218156135312466,-0.04563879994865694,12114.250735691301
5.64e-07,-23.148488307122655,-0.04559020284203187,12184.302576847744
5.68e-07,-23.08911648592991,-0.04554132608158824,12254.07764496381
5.72e-07,-23.08316540539716,-0.045492170580842435,12323.67272793954
5.760000000000001e-07,-23.085873733043623,-0.04544273690343949,12393.165973535959
5.800000000000001e-07,-23.047131272398467,-0.04539302556310586,12462.504193275392
5.84e-07,-23.00092203929951,-0.04534303714693524,12531.703892035011
5.88e-07,-22.985365483313082,-0.045292772043596705,12600.847777234614
5.92e-07,-22.98201780150787,-0.045242230510792146,12669.918625044269
5.96e-07,-22.970148559648543,-0.0451914129120576,12738.880742224148
6.000000000000001e-07,-22.938000076427183,-0.04514031967668582,12807.736943671167
6.040000000000001e-07,-22.872377474887656,-0.04508895136943283,12876.416682823183
6.08e-07,-22.8084233956556,-0.04503730879325216,12944.871407509185
6.12e-07,-22.785706299726886,-0.044985392656776396,13013.196830375977
6.16e-07,-22.777712288256396,-0.044933203263389676,13081.499862982524
6.2e-07,-22.754513436600195,-0.04488074071967773,13149.771992992972
6.240000000000001e-07,-22.71648036987533,-0.04482800528120492,13217.947243411425
6.280000000000001e-07,-22.664061431050534,-0.04477499744227876,13285.97221966426
6.32e-07,-22.6266082049108,-0.044721717892568305,13353.802635565744
6.36e-07,-22.637310330068214,-0.044668167342344335,13421.472476416315
6.4e-07,-22.645041344081857,-0.04461434618999627,13489.103697619608
6.44e-07,-22.59186496468907,-0.04456025452465242,13556.728974305957
6.480000000000001e-07,-22.524529838091556,-0.0445058925768299,13624.244936949217
6.520000000000001e-07,-22.496123182364183,-0.04445126089968009,13691.593637961027
6.56e-07,-22.484658775394486,-0.0443963600098867,13758.85125873261
6.6e-07,-22.465101658469038,-0.0443411900799608,13826.113704216195
6.64e-07,-22.43692760976758,-0.04428575109297249,13893.37978994004
6.68e-07,-22.39956870478252,-0.044230043237888546,13960.547752029843
6.720000000000001e-07,-22.357194421722237,-0.04417406697964786,14027.581368314886
6.760000000000001e-07,-22.314556413148704,-0.04411782257865072,14094.619130258114
6.800000000000001e-07,-22.28293992398416,-0.044061309910582776,14161.714903710137
6.84e-07,-22.275218128397004,-0.044004529140662094,14228.670056630084
6.88e-07,-22.275685268149125,-0.04394748117426961,14295.313139611453
6.92e-07,-22.26637453177726,-0.04389016715156907,14361.698210659762
6.960000000000001e-07,-22.2389710555977,-0.04383258779884588,14427.978150933
7.000000000000001e-07,-22.183979353880623,-0.04377474336840338,14494.237070316696
7.040000000000001e-07,-22.13379218003383,-0.04371663400779001,14560.443236374796
7.08e-07,-22.125558575964178,-0.04365826002143064,14626.549943305583
7.12e-07,-22.122437064649645,-0.04359962180162967,14692.559957180076
7.16e-07,-22.08207707787223,-0.0435407197731767,14758.45426930384
7.200000000000001e-07,-22.012207291382882,-0.04348155445426132,14824.205188385124
7.240000000000001e-07,-21.92177253315222,-0.043422126316502926,14889.863690812886
7.280000000000001e-07,-21.8459895459549,-0.043362435640250906,14955.474435196384
7.32e-07,-21.82540554711347,-0.04330248271609052,15020.987644997736
7.36e-07,-21.826951781112005,-0.043242267914821865,15086.412989331444
7.4e-07,-21.812427114594396,-0.043181791427681436,15151.830580883981
7.440000000000001e-07,-21.801123486006947,-0.04312105340587827,15217.180320697758
7.480000000000001e-07,-21.815382741789826,-0.04306005441817393,15282.31353147149
7.520000000000001e-07,-21.819917020905674,-0.04299879538447316,15347.20331891478
7.56e-07,-21.77386563767192,-0.0429372771152775,15411.931278915214
7.6e-07,-21.719518010975513,-0.04287550018736556,15476.532677057086
7.64e-07,-21.705938825018215,-0.04281346517679988,15540.972605778861
7.680000000000001e-07,-21.687669946793438,-0.042751172606247355,15605.312670484876
7.720000000000001e-07,-21.61188069187994,-0.042688622479667704,15669.75061934054
7.760000000000001e-07,-21.517024657428323,-0.04262581439614723,15734.291140896297
7.8e-07,-21.447879198519033,-0.04256274849551822,15798.659173608492
7.84e-07,-21.40923480711456,-0.04249942566089848,15862.758136258752
7.88e-07,-21.406595488921404,-0.042435846560582954,15926.792021505522
7.92e-07,-21.407126856004854,-0.04237201124896967,15990.863785133752
7.960000000000001e-07,-21.372540961143248,-0.04230791985775323,16054.831823088349
8.000000000000001e-07,-21.323396493565344,-0.04224357302356754,16118.585269755382
8.04e-07,-21.28376208375491,-0.042178971523887256,16182.1645703868
8.08e-07,-21.258229420511007,-0.04211411598059936,16245.607073563253
8.12e-07,-21.252126394077834,-0.04204900697376785,16308.896342190683
8.16e-07,-21.239480382538446,-0.04198364514416161,16372.018460926993
8.200000000000001e-07,-21.189864560955197,-0.04191803100460534,16435.05131721279
8.240000000000001e-07,-21.134245634929343,-0.04185216465617162,16498.12289964651
8.280000000000001e-07,-21.10899944734986,-0.04178604600185246,16561.20425993332
8.32e-07,-21.08685488814919,-0.041719675315665075,16624.138833757683
8.36e-07,-21.03571019064945,-0.0416530533681832,16686.83490717807
8.4e-07,-20.977538358442867,-0.04158618102728608,16749.335541384116
8.440000000000001e-07,-20.938250016990366,-0.04151905874949519,16811.803354060692
8.480000000000001e-07,-20.89863929274397,-0.0414516864394943,16874.351646386644
8.520000000000001e-07,-20.836027370352724,-0.04138406397853806,16936.87883172867
8.56e-07,-20.786825203456562,-0.04131619169894731,16999.260963651202
8.6e-07,-20.794043226627373,-0.041248070051383465,17061.56281827317
8.64e-07,-20.810936324103462,-0.04117969917678344,17123.874481737148
8.680000000000001e-07,-20.782174639386092,-0.04111107917543165,17186.12619415738
8.720000000000001e-07,-20.731614084447667,-0.04104221051915556,17248.20194389026
8.760000000000001e-07,-20.687602771651456,-0.04097309394325669,17310.086005542762
8.8e-07,-20.640725737915034,-0.040903730156826905,17371.80720935142
8.84e-07,-20.5797639805041,-0.0408341197801498,17433.381129198384
8.88e-07,-20.511919716278417,-0.04076426341359173,17494.802149833955
8.920000000000001e-07,-20.44576696679916,-0.040694161635226,17556.087033031316
8.960000000000001e-07,-20.3930936131593,-0.040623814849365426,17617.30589725714
9.000000000000001e-07,-20.367896917822655,-0.04055322325793193,17678.489819488663
9.04e-07,-20.356786378574938,-0.040482386989534554,17739.644379200792
9.08e-07,-20.343786240398785,-0.04041130614815827,17800.77630894136
9.12e-07,-20.31476461518978,-0.04033998086406412,17861.865738130226
9.160000000000001e-07,-20.252903646867786,-0.04026841117164234,17922.980472762574
9.200000000000001e-07,-20.188155625032365,-0.04019659674791538,17984.231390718287
9.240000000000001e-07,-20.15633308205958,-0.04012453725040534,18045.51736430437
9.28e-07,-20.14343869507631,-0.040052233043671844,18106.58600244379
9.32e-07,-20.13264643527441,-0.03997968525164772,18167.31000961829
9.36e-07,-20.113089335689697,-0.039906895109569816,18227.76102933186
9.400000000000001e-07,-20.071788515164283,-0.03983386326344025,18288.16203544727
9.440000000000001e-07,-20.025757107749683,-0.0397605895752734,18348.682047984796
9.480000000000001e-07,-19.995438362746555,-0.039687073853223676,18409.178976877032
9.520000000000001e-07,-19.96875584682997,-0.03961331673199526,18469.38163732795
9.56e-07,-19.931148728111324,-0.03953931941589006,18529.276415270615
9.600000000000001e-07,-19.88402863379006,-0.03946508273167587,18589.065691824257
9.64e-07,-19.829130458578927,-0.03939060682354351,18648.88837435539
9.68e-07,-19.767465331601993,-0.03931589153886616,18708.75396432218
9.72e-07,-19.700247499052836,-0.039240936785216514,18768.62286049985
9.76e-07,-19.647969064149425,-0.03916574262812836,18828.455683579727
9.800000000000001e-07,-19.635361448688887,-0.03909030930117143,18888.20779488253
9.84e-07,-19.6236956118152,-0.039014637198835855,18947.84337290657
9.880000000000001e-07,-19.566089552779935,-0.03893872678048703,19007.365801503554
9.92e-07,-19.49520671169742,-0.03886257854567191,19066.751606056674
9.96e-07,-19.450716133065814,-0.03878619321245302,19125.91500338953
1.0000000000000002e-06,-19.421950671552274,-0.038709571257408246,19185.062518997005
1.004e-06,-19.395869272588808,-0.03863271248201974,19244.325175254744
1.0080000000000001e-06,-19.364150728402915,-0.03855561641921481,19303.706227210245
1.012e-06,-19.31672651984155,-0.03847828302260149,19362.992079449683
1.016e-06,-19.27033991820313,-0.03840071289016528,19422.074138657623
1.02e-06,-19.24538094391136,-0.038322906774969516,19480.983459222567
1.024e-06,-19.22341184622685,-0.0382448652090161,19539.799517487903
1.0280000000000002e-06,-19.1819184175873,-0.038166588296315106,19598.656833006335
1.032e-06,-19.120120332834343,-0.03808807591244913,19657.535099983943
1.0360000000000001e-06,-19.03713094950167,-0.038009328372131675,19716.23505874057
1.04e-06,-18.97488777082757,-0.03793034636542052,19774.76829684216
1.044e-06,-18.984624195439146,-0.037851130060420436,19833.38420319741
1.048e-06,-19.01279684758672,-0.0377716790935454,19892.09923431862
1.052e-06,-18.99374597727276,-0.0376919935394931,19950.677791831175
1.0560000000000001e-06,-18.931356882713562,-0.0376120740955331,20009.044188170188
1.06e-06,-18.830589694824827,-0.037531921435189686,20067.28598353867
1.064e-06,-18.743630992106862,-0.03745153602057947,20125.421321566322
1.068e-06,-18.734503301985807,-0.03737091835964236,20183.40914698767
1.072e-06,-18.734370166472853,-0.03729006903391255,20241.253717920485
1.0760000000000002e-06,-18.658435385529362,-0.03720898857154912,20298.97746379458
1.08e-06,-18.574778976908846,-0.03712767736894282,20356.623839355863
1.0840000000000001e-06,-18.5674621274326,-0.037046135512953146,20414.30415547843
1.088e-06,-18.56634652211837,-0.036964362846014454,20472.029313869865
1.092e-06,-18.484706733509423,-0.0368823594460317,20529.67067750488
1.096e-06,-18.39266484579689,-0.03680012575459089,20587.17504290123
1.1e-06,-18.377068493688448,-0.03671766225374426,20644.575380414284
1.1040000000000001e-06,-18.382166465664884,-0.03663496932565881,20701.888662310274
1.108e-06,-18.338743572479647,-0.03655204731913465,20759.114599768014
1.1120000000000001e-06,-18.269601894390686,-0.036468896586160926,20816.25188709473
1.116e-06,-18.203208574815942,-0.036385517480197985,20873.301094378752
1.12e-06,-18.146059864572834,-0.03630191031195904,20930.283025089517
1.1240000000000002e-06,-18.1061128771619,-0.03621807525634309,20987.24478288842
1.128e-06,-18.079269929597036,-0.036134012362598604,21044.20208935637
1.1320000000000001e-06,-18.06041451675543,-0.03604972169831604,21101.130051926295
1.136e-06,-18.029355501586362,-0.035965203457963175,21157.990124504533
1.14e-06,-17.96099960622774,-0.03588045802611615,21214.725799009797
1.144e-06,-17.887703578317716,-0.035795485967043565,21271.30373728105
1.148e-06,-17.84985960472261,-0.035710287923431554,21327.718068724127
1.1520000000000002e-06,-17.815834773958603,-0.03562486441773788,21384.034778110585
1.156e-06,-17.74602238238318,-0.03553921550994706,21440.419117301004
1.1600000000000001e-06,-17.69050560351146,-0.035453340944189456,21496.863761503337
1.164e-06,-17.71199825070336,-0.03536724094206396,21553.13730124161
1.168e-06,-17.72265114471035,-0.03528091624940953,21609.209025976248
1.1720000000000002e-06,-17.61231844307947,-0.03519436725366436,21665.288846606403
1.176e-06,-17.4899229870357,-0.035107593860231344,21721.40786990253
1.1800000000000001e-06,-17.49236395990771,-0.03502059623987116,21777.4023101926
1.184e-06,-17.51404249989132,-0.03493337501822723,21833.208511772125
1.188e-06,-17.42191742465723,-0.03484593089597297,21888.85261535868
1.192e-06,-17.30619455840684,-0.03475826439202025,21944.39936100203
1.196e-06,-17.280760124227637,-0.03467037561054178,21999.99137822839
1.2000000000000002e-06,-17.274367718212446,-0.034582264351702904,22055.638041209066
1.204e-06,-17.196893427925655,-0.03449393074158234,22111.167019074994
1.2080000000000001e-06,-17.10993028223438,-0.0344053753578989,22166.524822643667
1.212e-06,-17.09147807048909,-0.034316598678174444,22221.815039584366
1.216e-06,-17.086955784545207,-0.0342276009178751,22277.06511008659
1.2200000000000002e-06,-17.02714436874707,-0.03413838238264594,22332.20250449252
1.224e-06,-16.95947639620489,-0.0340489435169839,22387.23032653166
1.2280000000000001e-06,-16.944204157873735,-0.033959284578808625,22442.238761103235
1.232e-06,-16.922947061988612,-0.0338694056554838,22497.22290131101
1.2360000000000001e-06,-16.821536858489793,-0.03377930706002209,22552.074829539804
1.24e-06,-16.726199709709,-0.03368898934047581,22606.784943602328
1.244e-06,-16.746583202790816,-0.03359845286961505,22661.450486778558
1.2480000000000002e-06,-16.782480530650393,-0.03350769780501481,22716.081813338
1.252e-06,-16.70617043752943,-0.03341672444516722,22770.598110458166
1.2560000000000001e-06,-16.59024141207301,-0.033325533294604116,22824.977171093637
1.26e-06,-16.527567351090774,-0.03323412484586781,22879.247197059936
1.264e-06,-16.501270818367324,-0.033142499567237006,22933.39211834392
1.2680000000000002e-06,-16.489441850279484,-0.033050658065756494,22987.358621910673
1.272e-06,-16.458983518471552,-0.032958600924683196,23041.211914738076
1.2760000000000001e-06,-16.367781016710556,-0.03286632817980611,23095.160523805764
1.28e-06,-16.26017262323182,-0.032773839473700016,23149.19252924136
1.2840000000000001e-06,-16.19298752870908,-0.03268113505341041,23203.017615560722
1.288e-06,-16.14959726872879,-0.03258821591674918,23256.550715053334
1.292e-06,-16.10846541580745,-0.03249508286569025,23309.97481441202
1.2960000000000002e-06,-16.071214624641044,-0.0324017360639795,23363.426040959857
1.3e-06,-16.04002533780643,-0.03230817529508028,23416.95840865483
1.3040000000000001e-06,-16.01383350755184,-0.03221440033952211,23470.51937043045
1.308e-06,-15.991263503920472,-0.032120411389846545,23523.955467351472
1.312e-06,-15.942085408568735,-0.03202620904970423,23577.214603805198
1.316e-06,-15.82746265935368,-0.03193179393121964,23630.344638492516
1.32e-06,-15.717667664495991,-0.03183716646728162,23683.387330514688
1.3240000000000002e-06,-15.703319285493404,-0.03174232692832154,23736.38214952265
1.328e-06,-15.714033458515003,-0.03164727552398146,23789.320020522704
1.3320000000000001e-06,-15.658653927017292,-0.03155201260666879,23842.13863581155
1.336e-06,-15.575321328446138,-0.03145653867235609,23894.828520539333
1.34e-06,-15.513720167939223,-0.031360854127187025,23947.444063989158
1.3440000000000002e-06,-15.463648232186866,-0.03126495924460645,23999.997226300922
1.348e-06,-15.411665315090735,-0.03116885434659557,24052.45177913742
1.3520000000000001e-06,-15.363267629490647,-0.031072539810025814,24104.816505741248
1.356e-06,-15.325639141861133,-0.030976015902185544,24157.13741439428
1.3600000000000001e-06,-15.288390317162696,-0.030879282863721734,24209.381817511006
1.364e-06,-15.23801513433337,-0.030782341226548687,24261.43676901273
1.368e-06,-15.18783574969711,-0.03068519180907495,24313.271967858014
1.3720000000000002e-06,-15.155219317745805,-0.030587835353464102,24364.955837564332
1.376e-06,-15.126103101614783,-0.03049027230879127,24416.566498851123
1.3800000000000001e-06,-15.082109952798042,-0.030392502791546146,24468.192123711673
1.384e-06,-15.01741759354889,-0.030294526772297072,24519.817500824567
1.388e-06,-14.924544873026035,-0.03019634455025469,24571.293520369185
1.3920000000000002e-06,-14.83666070203363,-0.030097956821572323,24622.57082081109
1.396e-06,-14.797058420958377,-0.02999936419595005,24673.741990329287
1.4000000000000001e-06,-14.780198822719777,-0.02990056697316527,24724.869402056604
1.404e-06,-14.752488532555422,-0.02980156529894193,24775.967709614564
1.4080000000000001e-06,-14.708440225609447,-0.029702359374094874,24826.994713912085
1.412e-06,-14.641066976758541,-0.029602949744546685,24877.8200601842
1.416e-06,-14.561228503169621,-0.029503337178448358,24928.462988978208
1.4200000000000002e-06,-14.483188327832902,-0.029403521952812973,24979.149828713395
1.424e-06,-14.413359763399963,-0.02930350390093676,25029.876109394645
1.4280000000000001e-06,-14.360072543627195,-0.029203283441870967,25080.35342349977
1.432e-06,-14.326108367451713,-0.029102861674781162,25130.530121404045
1.436e-06,-14.315072533721642,-0.029002239340916686,25180.63681083147
1.4400000000000002e-06,-14.304043077495216,-0.02890141655789351,25230.7547007563
1.444e-06,-14.26284391206357,-0.028800393490105585,25280.779193208647
1.4480000000000002e-06,-14.191811754781824,-0.02869917060610821,25330.662805478274
1.452e-06,-14.091571204331709,-0.02859774838483705,25380.447830102064
1.4560000000000001e-06,-13.9975747521082,-0.028496127162105707,25430.163535567237
1.46e-06,-13.9565947015004,-0.02839430725766114,25479.788686719196
1.464e-06,-13.924893260846213,-0.028292289056205806,25529.312040948196
1.4680000000000002e-06,-13.844390752780027,-0.028190072895567644,25578.768278131094
1.472e-06,-13.773028501744808,-0.02808765910191444,25628.12854847167
1.4760000000000001e-06,-13.78783979689026,-0.027985048303104502,25677.270856495652
1.48e-06,-13.81583297135478,-0.0278822414409333,25726.16022910852
1.4840000000000001e-06,-13.759793955797438,-0.027779239419417116,25774.850528979983
1.4880000000000002e-06,-13.650258307222918,-0.027676042944289814,25823.38703467011
1.492e-06,-13.528370097999751,-0.027572652469862985,25871.850178744808
1.4960000000000002e-06,-13.443218344864281,-0.02746906819803037,25920.285737563026
1.5e-06,-13.459782295111083,-0.02736529032392854,25968.651313352286
1.5040000000000001e-06,-13.477981191577081,-0.027261319183505557,26016.918898138054
1.508e-06,-13.364179839423524,-0.027157155113188957,26065.116260163213
1.512e-06,-13.223325452611856,-0.027052798392875353,26113.24389663675
1.5160000000000002e-06,-13.196192437935533,-0.026948249433796936,26161.235642569784
1.52e-06,-13.205613293620049,-0.026843508875059235,26209.043726281856
1.5240000000000001e-06,-13.147635508251023,-0.026738577481292727,26256.653156971097
1.528e-06,-13.063964794551802,-0.026633456017770576,26304.078604105278
1.5320000000000001e-06,-13.011058171753179,-0.026528145097159117,26351.381701624046
1.5360000000000002e-06,-12.977900581286296,-0.026422645141455585,26398.596150139718
1.54e-06,-12.949359510547628,-0.02631695650238072,26445.723387294856
1.5440000000000002e-06,-12.906797792698633,-0.026211079523577745,26492.766014191326
1.548e-06,-12.825331002778231,-0.026105014589451442,26539.701048961637
1.5520000000000001e-06,-12.735249471148638,-0.025998762177482725,26586.504935396097
1.556e-06,-12.677399523250717,-0.02589232280146307,26633.18307443267
1.56e-06,-12.631612381905839,-0.02578569695665107,26679.739331565026
1.5640000000000002e-06,-12.570478464193116,-0.025678885141932024,26726.168027959062
1.568e-06,-12.508922511026265,-0.025571887870661912,26772.467607098057
1.5720000000000002e-06,-12.467239002559609,-0.025464705679967923,26818.627739897096
1.576e-06,-12.431447050804886,-0.025357339217047394,26864.603720369087
1.5800000000000001e-06,-12.382544916798551,-0.025249789361763055,26910.323921799285
1.584e-06,-12.325830474357364,-0.025142057036427908,26955.83874577433
1.588e-06,-12.268597725659534,-0.025034142659785225,27001.349575565393
1.5920000000000002e-06,-12.205884423152273,-0.024926046124653645,27046.917990223144
1.596e-06,-12.130924901354442,-0.02481776744840059,27092.420136306577
1.6000000000000001e-06,-12.052121179904349,-0.02470930713311898,27137.73750449701
1.604e-06,-11.98090473455402,-0.02460066613241249,27182.76284874878
1.608e-06,-11.913309057245486,-0.024491845607793737,27227.499460625935
1.6120000000000002e-06,-11.843867281693232,-0.024382846406830683,27272.10102090011
1.616e-06,-11.788854186768354,-0.024273668915137995,27316.644825446685
1.6200000000000002e-06,-11.770420850538184,-0.024164313442599283,27361.091443906294
1.624e-06,-11.746018098797332,-0.024054780456884462,27405.401413507323
1.6280000000000001e-06,-11.657587743925262,-0.02394507055235662,27449.55085041136
1.632e-06,-11.560554936738018,-0.02383518438657678,27493.532039510046
1.636e-06,-11.530886635647404,-0.023725122625309972,27537.34859389302
1.6400000000000002e-06,-11.523065775580406,-0.023614885908466953,27581.00982761446
1.644e-06,-11.474388778399456,-0.023504474809629958,27624.53959088355
1.6480000000000001e-06,-11.393971022507047,-0.02339388984811726,27667.941165463566
1.652e-06,-11.294766866158197,-0.0232831315812908,27711.192247768988
1.6560000000000001e-06,-11.205825096220668,-0.023172200661288913,27754.26775317158
1.6600000000000002e-06,-11.166792473888682,-0.023061097876259276,27797.124761645293
1.664e-06,-11.137726835472955,-0.022949824098150207,27839.764292890024
1.6680000000000002e-06,-11.063568975735043,-0.02283838003709445,27882.26623498696
1.672e-06,-10.979312980510265,-0.022726766182616383,27924.66100405033
1.6760000000000001e-06,-10.933436813297895,-0.022614983067511196,27966.896548542794
1.68e-06,-10.908644154998496,-0.022503031424634827,28008.92488964373
1.684e-06,-10.880760807017474,-0.02239091216424599,28050.705304773724
1.6880000000000002e-06,-10.830324721195607,-0.022278626227077082,28092.263279677372
1.692e-06,-10.730751290376233,-0.022166174254138228,28133.723189752684
1.6960000000000002e-06,-10.627079490839746,-0.02205355661355731,28175.09710070396
1.7e-06,-10.581615608759906,-0.021940773942277707,28216.23853909956
1.7040000000000001e-06,-10.553815095674564,-0.021827827250115173,28257.107542165315
1.7080000000000002e-06,-10.48717747830222,-0.021714717423095862,28297.805967489912
1.712e-06,-10.404771025666859,-0.02160144500031348,28338.4054237024
1.7160000000000002e-06,-10.338973715428216,-0.021488010279216284,28378.9551248945
1.72e-06,-10.284280393686153,-0.021374413487571294,28419.440697601392
1.7240000000000001e-06,-10.232786825842954,-0.021260655158693846,28459.723741120393
1.728e-06,-10.189226643900913,-0.021146736265806085,28499.722702760613
1.732e-06,-10.160232325406236,-0.021032657877414485,28539.4714930387
1.7360000000000002e-06,-10.117091924596531,-0.020918420886624836,28579.023901782744
1.74e-06,-10.019882463133328,-0.020804025946723897,28618.44604868905
1.7440000000000002e-06,-9.91420504895409,-0.020689473553972933,28657.750326792117
1.748e-06,-9.863823908691915,-0.02057476431719059,28696.868064381717
1.7520000000000001e-06,-9.838930674485185,-0.020459899089963717,28735.745549052946
1.7560000000000002e-06,-9.797438961244708,-0.02034487889296187,28774.35295186979
1.76e-06,-9.742700253803404,-0.020229704727029302,28812.73001441727
1.7640000000000002e-06,-9.679774924102858,-0.020114377216711374,28851.025144544295
1.768e-06,-9.61627194394297,-0.019998896651842714,28889.257289786325
1.7720000000000001e-06,-9.562769964013794,-0.019883263636075628,28927.250593756984
1.776e-06,-9.517428523082662,-0.019767479230304728,28964.952291693375
1.7800000000000001e-06,-9.477574554792831,-0.019651544344589017,29002.490566161963
1.7840000000000002e-06,-9.432373236296772,-0.01953545956762672,29039.897914984227
1.788e-06,-9.36667567845885,-0.019419225623448586,29077.074174085672
1.7920000000000002e-06,-9.279929339151385,-0.019302843454284777,29114.01040781888
1.796e-06,-9.171504184109912,-0.019186313816068657,29150.80870024244
1.8000000000000001e-06,-9.069014263219488,-0.019069637234815105,29187.48192653119
1.804e-06,-9.011251096695513,-0.018952814390978696,29223.939991675332
1.808e-06,-8.973961590311667,-0.01883584624154155,29260.13472689625
1.8120000000000002e-06,-8.9226532895672,-0.018718733857499063,29296.057294347484
1.816e-06,-8.86565039559981,-0.018601478252497746,29331.7452063126
1.8200000000000002e-06,-8.81501831830438,-0.01848408012201196,29367.32003658102
1.824e-06,-8.764063114718814,-0.0183665398830563,29402.799441251555
1.8280000000000001e-06,-8.703221961104301,-0.018248858202753297,29438.040710248257
1.8320000000000002e-06,-8.631201399702492,-0.018131036162719466,29472.979306664896
1.836e-06,-8.546270246766023,-0.01801307487231141,29507.665897365925
1.8400000000000002e-06,-8.468796353639185,-0.017894975289107093,29542.125704792496
1.844e-06,-8.427612093332069,-0.017776738343328612,29576.347184448634
1.8480000000000001e-06,-8.395895822758009,-0.017658364980806026,29610.3340768446
1.852e-06,-8.335352436780529,-0.017539856064686415,29644.123982962203
1.856e-06,-8.264364207481789,-0.01742121237734505,29677.719687719524
1.8600000000000002e-06,-8.209407894164404,-0.017302434842748658,29711.047610475376
1.864e-06,-8.170656709012455,-0.017183524566423063,29744.09055232301
1.8680000000000002e-06,-8.148080385796577,-0.01706448251408977,29776.935614321555
1.872e-06,-8.108329176304341,-0.016945309313320833,29809.66477014917
1.8760000000000001e-06,-8.003950243380778,-0.016826005309693855,29842.33704333808
1.8800000000000002e-06,-7.892829582713177,-0.016706570775381253,29874.930112960687
1.884e-06,-7.857956259225357,-0.016587006284757455,29907.315198940283
1.8880000000000002e-06,-7.843992432789152,-0.0164673128763156,29939.389021984913
1.892e-06,-7.771080087812507,-0.01634749191450344,29971.091884096444
1.8960000000000001e-06,-7.660455481742196,-0.016227544818332676,30002.456201283556
1.9e-06,-7.543331941976903,-0.016107472655782145,30033.625073985284
1.9040000000000001e-06,-7.452183688680708,-0.01598727609408588,30064.65577414554
1.908e-06,-7.433143165791565,-0.015866955792116402,30095.495210592002
1.912e-06,-7.429715378858625,-0.01574651246856958,30126.16656282216
1.916e-06,-7.360424302890447,-0.015625946540177637,30156.79763315143
1.9200000000000003e-06,-7.272227014772689,-0.015505258277386736,30187.333762294504
1.924e-06,-7.2334256727229835,-0.015384448672047458,30217.46890734702
1.928e-06,-7.2001378329716825,-0.015263519459816032,30247.137208367065
1.9320000000000003e-06,-7.108523380072533,-0.015142471972710465,30276.606344411477
1.936e-06,-7.005973564575203,-0.015021306830165032,30305.964928306767
1.94e-06,-6.961425978962445,-0.014900024785278444,30335.057514990396
1.944e-06,-6.930764144648463,-0.014778626905407707,30363.882420379323
1.9480000000000002e-06,-6.849607696992723,-0.014657113872049815,30392.63425856122
1.952e-06,-6.758151438142368,-0.014535485948802242,30421.32736522603
1.956e-06,-6.715160705515053,-0.014413743797096337,30449.74848772836
1.9600000000000003e-06,-6.694534234857366,-0.014291888709674936,30477.79522296794
1.964e-06,-6.657855178459765,-0.014169922137977827,30505.49062558897
1.968e-06,-6.5937300012194076,-0.014047845397973498,30532.879376577665
1.972e-06,-6.486117506927423,-0.013925659489514346,30560.074853000482
1.9760000000000002e-06,-6.374339222985531,-0.013803365045130744,30587.147338796076
1.98e-06,-6.31559067998182,-0.013680962602725352,30614.07386390076
1.984e-06,-6.288300311210788,-0.013558452859281356,30640.797858099224
1.9880000000000003e-06,-6.260464771655866,-0.013435836815597832,30667.22398365751
1.992e-06,-6.200374998032087,-0.013313115719499734,30693.324065394474
1.996e-06,-6.062317344413452,-0.013190290700064139,30719.18565240536
2.0000000000000003e-06,-5.922454623978555,-0.013067362661010539,30744.833874391028
2.004e-06,-5.89223470337444,-0.012944332667449834,30770.162905962276
2.008e-06,-5.899577290107758,-0.012821202027581507,30795.1570282045
2.012e-06,-5.838013309793202,-0.012697971760167532,30819.976678785613
2.0160000000000003e-06,-5.755616182344006,-0.012574642451862713,30844.67747361913
2.02e-06,-5.7239027263699285,-0.012451214856862524,30869.12002647735
2.024e-06,-5.702610055512782,-0.012327690103905475,30893.256452049947
2.0280000000000003e-06,-5.631968095917233,-0.012204069149971854,30917.22051475609
2.032e-06,-5.533780606504071,-0.012080352536399011,30941.086271667333
2.036e-06,-5.440731310065015,-0.01195654078645823,30964.788698724904
2.04e-06,-5.353684734118171,-0.011832634784564137,30988.212248322558
2.0440000000000003e-06,-5.273491489964163,-0.011708635950306981,31011.204880250814
2.048e-06,-5.202300110614302,-0.011584546047913319,31033.746316583198
2.052e-06,-5.143254781925811,-0.011460366559672842,31055.997803657545
2.0560000000000003e-06,-5.084464913788766,-0.011336098489705928,31078.037179795803
2.06e-06,-5.008403269931329,-0.011211742792541075,31099.811402632266
2.064e-06,-4.944147595090737,-0.011087300489798701,31121.339968556862
2.068e-06,-4.934750635176441,-0.010962772295194777,31142.75733340667
2.0720000000000002e-06,-4.921217242999938,-0.010838158701851558,31164.039338198945
2.076e-06,-4.815971464386462,-0.010713460769507112,31184.926834026213
2.08e-06,-4.687491898597498,-0.010588680182877772,31205.366480645287
2.0840000000000003e-06,-4.638083616365021,-0.010463818241958056,31225.603979208692
2.088e-06,-4.62838989879323,-0.010338875563921372,31245.735039133335
2.092e-06,-4.598825273278055,-0.010213852786064865,31265.653889123085
2.096e-06,-4.538596689673988,-0.010088750847207851,31285.315539387237
2.1000000000000002e-06,-4.432526169001014,-0.009963570741148755,31304.737490156185
2.104e-06,-4.312332688255874,-0.009838313398918642,31323.933624900434
2.108e-06,-4.225271332435805,-0.009712979680715517,31342.92547666427
2.1120000000000003e-06,-4.163038574838725,-0.009587570387763346,31361.720999418045
2.116e-06,-4.11264864124208,-0.009462086322950545,31380.31140698279
2.12e-06,-4.070150302872784,-0.009336528452962073,31398.623587255657
2.1240000000000003e-06,-4.0298467993060445,-0.009210898231094144,31416.48734670577
2.128e-06,-3.9781841301019,-0.0090851974278139,31433.914293417896
2.132e-06,-3.8950519556001493,-0.008959427241976207,31451.1786254311
2.136e-06,-3.8078735755351514,-0.008833588135194652,31468.374765348377
