Repository: yedderssi/caracterisation2

File: configur/Ferrite_N49/Fichier auto/TDK_R22_N49/TDK_R22_N49_Ferrite Mn-Zn_Sinusoïdale B_100000.0_0.025.csv (part 1 of 5)
Bmax (T) =,0.025188154706999213,Freq(Hz) =,100000.0,Hc =,0.3742312860380813,Br (T) =,0.0005784419199914885,Hmax =,13.601341793470231,µr =,1473.6852399764266,W(J/m³) =,-0.015994052580655057,P(W/m³) =,-1599.4052580655057
temps (s),ChampH (A/m),ChampB (T),dB/dt (T/s)
0.0,-13.680204020297937,0.024950436533990435,2182.24370642276
4e-09,-13.686067256568741,0.024959090384998554,2144.681797635929
8e-09,-13.69229580611154,0.024967593754373792,2107.002889982746
1.2000000000000002e-08,-13.698147080645205,0.02497594618970443,2069.2147753366494
1.6e-08,-13.703285363920273,0.024984147172081653,2031.276413276199
2e-08,-13.707991205713437,0.024992195958842372,1993.1169670835134
2.4000000000000003e-08,-13.712914460493852,0.02500009163164928,1954.719436369336
2.8000000000000003e-08,-13.717861345919799,0.025007833441072214,1916.1852750978767
3.2e-08,-13.722174282903355,0.02501542104027713,1877.6143273592454
3.6000000000000005e-08,-13.72639831547793,0.025022854201724256,1838.9663962044262
4e-08,-13.73124997494291,0.025030132416108228,1800.1407957811136
4.4000000000000004e-08,-13.736350668034333,0.025037254999444536,1761.150872374531
4.8000000000000006e-08,-13.741293240687078,0.025044221445187184,1722.0719989500844
5.2e-08,-13.746010023921297,0.025051031326274897,1682.8685449049647
5.6000000000000005e-08,-13.750305678676243,0.025057683923416858,1643.4300260737398
6.000000000000001e-08,-13.754161368007038,0.025064178308468226,1603.7624996103805
6.4e-08,-13.758057332298794,0.025070513747918643,1563.957225600407
6.8e-08,-13.762276849509355,0.025076689652696434,1523.9951632949267
7.200000000000001e-08,-13.7664243508714,0.0250827053352025,1483.846089738635
7.6e-08,-13.770274344991819,0.025088560229533537,1443.6010757799436
8e-08,-13.773907735720686,0.02509425402202453,1403.2951697159403
8.400000000000001e-08,-13.777033512924465,0.025099786288147633,1362.8378918349847
8.800000000000001e-08,-13.779592095013427,0.025105156377135777,1322.2066022371391
9.2e-08,-13.78249313089015,0.025110363787872778,1281.4987662631595
9.600000000000001e-08,-13.7862628040115,0.02511540827364478,1240.7441197377912
1.0000000000000001e-07,-13.789877890116964,0.025120289454689027,1199.8464023853255
1.04e-07,-13.792347749875011,0.025125006602835773,1158.7276709878483
1.08e-07,-13.793820153074611,0.025129558889852584,1117.4158374172064
1.1200000000000001e-07,-13.794775809603136,0.025133945693861837,1075.9861672112615
1.16e-07,-13.795789509781079,0.02513816647197635,1034.402890043956
1.2000000000000002e-07,-13.797315865107166,0.025142220380941716,992.5515926385406
1.24e-07,-13.798950990948143,0.025146106462828353,950.4893506795934
1.28e-07,-13.799938353390974,0.025149824218778316,908.3886243017921
1.3200000000000002e-07,-13.80062408610607,0.02515337346812292,866.2360480005001
1.36e-07,-13.802258074928856,0.025156753692068528,823.8759248035909
1.4e-07,-13.804966323943493,0.025159964059311635,781.307696751709
1.4400000000000002e-07,-13.80760585050994,0.025163004067038003,738.696166432237
1.48e-07,-13.809763234508239,0.025165873717224202,696.1289266674863
1.52e-07,-13.811837383151605,0.025168572991571575,653.5082470170217
1.5600000000000002e-07,-13.813596169438792,0.025171101323467136,610.6577007631271
1.6e-07,-13.814454578752049,0.025173457706568054,567.5338496966865
1.64e-07,-13.814804269348606,0.02517564128109871,524.2534156291839
1.6800000000000002e-07,-13.815260108524784,0.025177651504411452,480.8582407451442
1.72e-07,-13.814991296629657,0.025179487738268252,437.2586876554033
1.7600000000000001e-07,-13.813219768503048,0.025181149129883937,393.43712018568823
1.8000000000000002e-07,-13.811635381670637,0.025182635008183244,349.5020294675092
1.84e-07,-13.812379006326099,0.025183945030802058,305.50927994043315
1.8800000000000002e-07,-13.814896025423991,0.025185078841439716,261.39603888794693
1.9200000000000003e-07,-13.81744527171396,0.025186035893431036,217.12995677268705
1.96e-07,-13.818683741964353,0.025186815666163046,172.75640923323883
2.0000000000000002e-07,-13.818780232389749,0.025187417808885615,128.31495205027977
2.04e-07,-13.818179485758298,0.025187842036052486,83.79863138525471
2.08e-07,-13.817650860589735,0.025188087905610165,39.13614745262839
2.1200000000000002e-07,-13.817098848887893,0.025188154706999213,-5.735452927869233
2.16e-07,-13.816507948697593,0.025188041672279986,-50.78190668664811
2.2e-07,-13.815820528924787,0.025187748217685234,-95.94539068794812
2.2400000000000002e-07,-13.814793434268232,0.025187273884554988,-141.22117443637413
2.28e-07,-13.813088807845944,0.025186618216269475,-186.61296831923602
2.32e-07,-13.810883967162018,0.025185780794760287,-232.09778627409443
2.3600000000000002e-07,-13.808869890045584,0.025184761286460088,-277.6563638264562
2.4000000000000003e-07,-13.807140659634133,0.025183559385075688,-323.2943283725775
2.44e-07,-13.805114183642736,0.02518217473048585,-369.03296654532045
2.48e-07,-13.802674276509077,0.02518060682261346,-414.9209696501425
2.5200000000000003e-07,-13.800284908156634,0.025178854912105322,-461.0342844204847
2.56e-07,-13.798074203406758,0.02517691805853124,-507.39250262087984
2.6e-07,-13.79570215286777,0.02517479544908715,-553.9122194231948
2.6400000000000003e-07,-13.79319174531063,0.02517248662553752,-600.4995553917755
2.68e-07,-13.79106455290151,0.025169991359350205,-647.1335382671562
2.72e-07,-13.789435966356903,0.02516730938639754,-693.8529380629482
2.7600000000000004e-07,-13.78792996520469,0.02516444032023126,-740.6801450763758
2.8e-07,-13.786196297410429,0.025161383794615348,-787.5826628804144
2.84e-07,-13.783908631417003,0.025158139518859823,-834.55521488241
2.8800000000000004e-07,-13.781241464914492,0.025154707142452788,-881.6329886374436
2.92e-07,-13.778920789648943,0.02515108626128672,-928.8075943935978
2.96e-07,-13.776799329349322,0.025147276508705997,-976.0686959690676
3.0000000000000004e-07,-13.773794550452779,0.025143277450433554,-1023.4604402517887
3.04e-07,-13.76984891302029,0.025139088492556215,-1071.0184984178663
3.08e-07,-13.765996694629266,0.025134709017778034,-1118.718890673248
3.1200000000000004e-07,-13.762803266324774,0.02513013858063935,-1166.4996786691954
3.16e-07,-13.760334759816617,0.025125376890365425,-1214.3454582924585
3.2e-07,-13.758133566711003,0.025120423555198185,-1262.3221253267757
3.2400000000000004e-07,-13.755183326148451,0.02511527801342535,-1310.44876109237
3.28e-07,-13.751172725756339,0.025109939853163364,-1358.6313699009002
3.32e-07,-13.746533470394741,0.025104408960690425,-1406.8148665673514
3.3600000000000004e-07,-13.741724744700184,0.025098685210427123,-1455.0602650853116
3.4000000000000003e-07,-13.737238798762839,0.025092768242825383,-1503.4235357826954
3.44e-07,-13.733176599651093,0.025086657594318613,-1551.900717604711
3.4800000000000005e-07,-13.729248099117173,0.025080352758243028,-1600.5173201862601
3.5200000000000003e-07,-13.72547201595535,0.025073853077856135,-1649.3228732614975
3.56e-07,-13.722166614688525,0.02506715791485489,-1698.2586273597105
3.6000000000000005e-07,-13.719277941164222,0.025060266982317923,-1747.207641125013
3.6400000000000003e-07,-13.7163613655908,0.025053180215750523,-1796.1756425723568
3.68e-07,-13.713083331762343,0.025045897386282805,-1845.2390912874685
3.7200000000000005e-07,-13.709217693203291,0.025038418075085,-1894.4165076149193
3.7600000000000003e-07,-13.704789890488438,0.025030741783629348,-1943.7292202134906
3.8e-07,-13.700129211897092,0.02502286795413226,-1993.1855283287255
3.8400000000000005e-07,-13.695694226165699,0.025014796235874128,-2042.673600737888
3.8800000000000003e-07,-13.692033031656463,0.0250065267055934,-2092.0915396234823
3.92e-07,-13.689228502079512,0.02499805949359575,-2141.5144592034912
3.96e-07,-13.68690654852448,0.024989394288711626,-2191.087982857719
4.0000000000000003e-07,-13.68441516735766,0.024980530444727686,-2240.8340091124583
4.04e-07,-13.680793734280094,0.024971467452976175,-2290.661866642592
4.08e-07,-13.676093236245507,0.024962205030377483,-2340.549432704701
4.1200000000000004e-07,-13.67144102363342,0.024952742823168093,-2390.5541719907924
4.16e-07,-13.667255461589436,0.024943080429558756,-2440.6426326770256
4.2e-07,-13.66320636362873,0.024933217655369523,-2490.7444619405583
4.2400000000000004e-07,-13.659144741614343,0.02492315435495454,-2540.9057455490624
4.28e-07,-13.655112938513,0.02491289012194119,-2591.2107611276633
4.32e-07,-13.650867969579071,0.024902424310441183,-2641.694988875048
4.3600000000000004e-07,-13.645824880189945,0.02489175626260197,-2692.328930731552
4.4e-07,-13.639885983453283,0.024880885621345265,-2742.9916976204777
4.44e-07,-13.633540494498947,0.024869812484675666,-2793.576637179029
4.4800000000000004e-07,-13.627151041871546,0.024858537074137637,-2844.1286318357133
4.52e-07,-13.620904970934076,0.02484705924915944,-2894.783857262072
4.56e-07,-13.614861627352479,0.02483537846335195,-2945.6090464842546
4.6000000000000004e-07,-13.608958224136403,0.02482349415223495,-2996.5465120149465
4.64e-07,-13.603081830301532,0.024811406032923807,-3047.513143556998
4.68e-07,-13.597038300575784,0.024799113994613663,-3098.506011514182
4.7200000000000004e-07,-13.590744628437545,0.024786617879099186,-3149.5517457230426
4.7600000000000003e-07,-13.584258946704818,0.02477391751178344,-3200.6319121508473
4.800000000000001e-07,-13.577581119447956,0.024761012773813734,-3251.7370727013245
4.84e-07,-13.570666010580798,0.02474790344247902,-3302.9285946585346
4.88e-07,-13.56340045216688,0.024734589064226462,-3354.2605316199288
4.92e-07,-13.555536174476332,0.024721069173906034,-3405.68462859332
4.96e-07,-13.54721062413106,0.024707343591514358,-3457.1065672456175
5.000000000000001e-07,-13.53907214384639,0.02469341239965329,-3508.4893632866724
5.040000000000001e-07,-13.531493840825823,0.02467927564674577,-3559.887090474553
5.08e-07,-13.524471250776873,0.02466493313176583,-3611.370399492899
5.12e-07,-13.517846561800388,0.024650384525389868,-3662.9327884904706
5.16e-07,-13.511310791642142,0.024635629573293905,-3714.5432594923514
5.2e-07,-13.504678956363357,0.02462066808237141,-3766.202201753407
5.24e-07,-13.497933456921468,0.024605499928017055,-3817.874975423324
5.280000000000001e-07,-13.49070455801797,0.024590125153841434,-3869.512112388776
5.32e-07,-13.482222741405334,0.024574543855810208,-3921.1369032235903
5.36e-07,-13.472893702403772,0.024558755983776024,-3972.7991138695547
5.4e-07,-13.464355882930706,0.0245427613468215,-4024.5193633925946
5.44e-07,-13.45680147392471,0.024526559704094703,-4076.302000005405
5.48e-07,-13.448920880929238,0.024510150839409058,-4128.130342815714
5.520000000000001e-07,-13.440417364951376,0.02449353459928525,-4179.989719088629
5.560000000000001e-07,-13.432064113155855,0.02447671080613013,-4231.906858472083
5.6e-07,-13.423990155060585,0.024459679231840847,-4283.880286168274
5.64e-07,-13.415616043598957,0.024442439858104018,-4335.806582247266
5.68e-07,-13.406911298312787,0.024424992969503186,-4387.63771816984
5.72e-07,-13.398493993427122,0.024407338706095492,-4439.493985674971
5.760000000000001e-07,-13.39013620815868,0.02438947681481531,-4491.451654415929
5.800000000000001e-07,-13.380588387032004,0.024371407075595833,-4543.417955322674
5.84e-07,-13.369652842044179,0.024353129607437966,-4595.316123610904
5.88e-07,-13.358382869638907,0.02433464452923449,-4647.222978129212
5.92e-07,-13.347543836178257,0.024315951585273988,-4699.249002120486
5.96e-07,-13.337534455395899,0.024297050330192735,-4751.378538506695
6.000000000000001e-07,-13.32787479798864,0.024277940575346248,-4803.498884736047
6.040000000000001e-07,-13.31710003026956,0.024258622515062275,-4855.53125724993
6.08e-07,-13.305216240675687,0.024239096479860205,-4907.486343786593
6.12e-07,-13.29391044168439,0.02421936268747352,-4959.4098495559365
6.16e-07,-13.283537171265023,0.024199421174799896,-5011.346487256052
6.2e-07,-13.27290930474135,0.024179271815892717,-5063.332966332795
6.240000000000001e-07,-13.261647463554782,0.0241589144683895,-5115.3407852746095
6.280000000000001e-07,-13.250336348494725,0.02413834913597884,-5167.3254200549445
6.32e-07,-13.239174121447201,0.02411757583414078,-5219.325498976213
6.36e-07,-13.227894346736399,0.02409659444010684,-5271.3715179959245
6.4e-07,-13.2161786604836,0.024075404918744235,-5323.389163304156
6.44e-07,-13.203637178139491,0.024054007503801402,-5375.318308113509
6.480000000000001e-07,-13.190609592121575,0.024032402469822054,-5427.198681559983
6.520000000000001e-07,-13.178277142078096,0.024010589987944676,-5479.042257127946
6.56e-07,-13.16661372803724,0.023988570274606276,-5530.814412073916
6.6e-07,-13.154209492848148,0.023966343469464343,-5582.588158892176
6.64e-07,-13.14085928497697,0.02394390933848648,-5634.477330039552
6.68e-07,-13.12773831171208,0.023921267487295107,-5686.448265646248
6.720000000000001e-07,-13.114912551994022,0.02389841779243624,-5738.39916378774
6.760000000000001e-07,-13.10122665870013,0.023875360369603606,-5790.312252527723
6.800000000000001e-07,-13.086823331940082,0.023852095323673425,-5842.210712562513
6.84e-07,-13.073231624250946,0.023828622687994665,-5894.107126817561
6.88e-07,-13.06052145793463,0.02380494249091339,-5945.991413822678
6.92e-07,-13.047182813160752,0.023781054934580367,-5997.786752688501
6.960000000000001e-07,-13.032829505968222,0.023756960480278432,-6049.440398277124
7.000000000000001e-07,-13.018330755533748,0.023732659521609818,-6101.038936030674
7.040000000000001e-07,-13.00420546533735,0.02370815208340598,-6152.680165887621
7.08e-07,-12.990533498220383,0.023683438117176516,-6204.302948846006
7.12e-07,-12.976923681146467,0.023658517931846836,-6255.789715991634
7.16e-07,-12.962507241638264,0.023633391984319234,-6307.184047811074
7.200000000000001e-07,-12.947315477412202,0.023608060342211506,-6358.637006052241
7.240000000000001e-07,-12.932384524868521,0.023582522749558923,-6410.159320238184
7.280000000000001e-07,-12.918213501757174,0.02355677921079922,-6461.610059615864
7.32e-07,-12.904664785259069,0.0235308301500685,-6512.920305742855
7.36e-07,-12.891333318335862,0.023504676056960286,-6564.126248363286
7.4e-07,-12.877524723188003,0.023478317344637047,-6615.229913256322
7.440000000000001e-07,-12.86308171564523,0.023451754431046076,-6666.226882230308
7.480000000000001e-07,-12.8484850002207,0.023424987648748938,-6717.164266339535
7.520000000000001e-07,-12.833932570453687,0.023398017177337978,-6768.071439138874
7.56e-07,-12.819265524528621,0.023370843180148614,-6818.9271555435835
7.6e-07,-12.804549758170603,0.02334346591211422,-6869.706861651332
7.64e-07,-12.790129742251873,0.023315885638451342,-6920.429969790317
7.680000000000001e-07,-12.776031116681906,0.023288102519374146,-6971.129568805665
7.720000000000001e-07,-12.76190899817608,0.0232601166748999,-7021.792668317358
7.760000000000001e-07,-12.747779267000897,0.02323192833110876,-7072.379227254383
7.8e-07,-12.734069435444464,0.02320353784544227,-7122.863605990558
7.84e-07,-12.720420639989355,0.02317494561017936,-7173.254025463563
7.88e-07,-12.705553083868205,0.023146151893690313,-7223.604219061305
7.92e-07,-12.689329142601206,0.02311715676309141,-7273.961080390219
7.960000000000001e-07,-12.672939343479282,0.023087960256408205,-7324.292261211781
8.000000000000001e-07,-12.65698330953071,0.023058562689491552,-7374.491197113933
8.04e-07,-12.64142513334682,0.02302896476408307,-7424.471507126542
8.08e-07,-12.625944957447594,0.022999167247013827,-7474.287027496368
8.12e-07,-12.609820905568744,0.022969170517188837,-7524.077884998852
8.16e-07,-12.592899942400587,0.02293897460294802,-7573.879235410909
8.200000000000001e-07,-12.575725276657062,0.022908579607588405,-7623.618444394399
8.240000000000001e-07,-12.558584749245219,0.02287798585879155,-7673.2559540341335
8.280000000000001e-07,-12.54146903383104,0.022847193760975038,-7722.792954221011
8.32e-07,-12.524210947241963,0.022816203690889852,-7772.2420883729155
8.36e-07,-12.506451514579334,0.022785015945410103,-7821.63065150019
8.4e-07,-12.48828729612597,0.02275363088801649,-7870.898045306086
8.440000000000001e-07,-12.470341472221431,0.0227220492434471,-7919.924239388703
8.480000000000001e-07,-12.45293920659539,0.022690271864879742,-7968.765044291646
8.520000000000001e-07,-12.436055202538187,0.022658299163791317,-8017.5854999210105
8.56e-07,-12.419424875063216,0.022626131277697765,-8066.357546854585
8.6e-07,-12.402543496982256,0.022593768637662204,-8114.96247092651
8.64e-07,-12.384999978889185,0.022561211844013846,-8163.434353251418
8.680000000000001e-07,-12.366457796077453,0.02252846130495179,-8211.835177777755
8.720000000000001e-07,-12.34691950369175,0.022495517318281144,-8260.15815754394
8.760000000000001e-07,-12.326773193790496,0.02246238022386844,-8308.389048807989
8.8e-07,-12.306729690538603,0.02242905046767154,-8356.489049641696
8.84e-07,-12.287892393771285,0.022395528592611746,-8404.448480255563
8.88e-07,-12.27050349889072,0.022361815024904332,-8452.335373451366
8.920000000000001e-07,-12.253789547752373,0.022327909946702203,-8500.203727612388
8.960000000000001e-07,-12.236961148439459,0.022293813529732715,-8548.004757131426
9.000000000000001e-07,-12.219264893651854,0.02225952627416324,-8595.623027607087
9.04e-07,-12.200449052143233,0.02222504900490612,-8643.011600952508
9.08e-07,-12.180769570477379,0.022190382570719445,-8690.20549238491
9.12e-07,-12.16064966676113,0.02215552765446697,-8737.25263385201
9.160000000000001e-07,-12.140728089201478,0.02212048474560479,-8784.201797239324
9.200000000000001e-07,-12.121095413670737,0.02208525424126422,-8831.050373044305
9.240000000000001e-07,-12.101249649760515,0.022049836702037303,-8877.71924041561
9.28e-07,-12.08159905260606,0.022014232949618337,-8924.156969067712
9.32e-07,-12.063596074313683,0.02197844375980421,-8970.43793799615
9.36e-07,-12.046565385499278,0.02194246958148919,-9016.651219512454
9.400000000000001e-07,-12.02726934307297,0.021906310793220418,-9062.742914874392
9.440000000000001e-07,-12.00547823503463,0.02186996803783696,-9108.634776854215
9.480000000000001e-07,-11.984564582215855,0.02183344201544917,-9154.376417040392
9.520000000000001e-07,-11.965175572125542,0.021796733163515013,-9200.049550039734
9.56e-07,-11.944752953368196,0.021759841729068065,-9245.667673432437
9.600000000000001e-07,-11.922628231508396,0.021722768063133772,-9291.165293715374
9.64e-07,-11.900324734293292,0.02168551291087695,-9336.41083469563
9.68e-07,-11.87836971278421,0.021648077383255304,-9381.352976126054
9.72e-07,-11.856163094359491,0.02161046249842822,-9426.089437418188
9.76e-07,-11.833803311431172,0.021572668926690734,-9470.696431321865
9.800000000000001e-07,-11.812167256786752,0.021534697245980366,-9515.143923862342
9.84e-07,-11.791460297905369,0.021496548138777258,-9559.409677692925
9.880000000000001e-07,-11.771120279217092,0.021458222236273337,-9603.541574267108
9.92e-07,-11.750490566670118,0.021419720055404056,-9647.548860374043
9.96e-07,-11.728787168872046,0.021381042230381116,-9691.363651095166
1.0000000000000002e-06,-11.70615445539185,0.021342189307394135,-9735.097842396308
1.004e-06,-11.6838532470353,0.021303161746605497,-9778.682551923312
1.0080000000000001e-06,-11.662091946461178,0.021263960219963927,-9822.0807688605
1.012e-06,-11.639798793250351,0.021224585648865132,-9865.204780535993
1.016e-06,-11.616638644568622,0.021185039093505244,-9908.072899407563
1.02e-06,-11.59317614639339,0.021145321287754874,-9950.829975779166
1.024e-06,-11.569731314077362,0.0211054325717202,-9993.528041558826
1.0280000000000002e-06,-11.54633658875649,0.021065373303696917,-10036.105970080369
1.032e-06,-11.523043692353973,0.02102514407663144,-10078.507562659888
1.0360000000000001e-06,-11.4999341236537,0.020984745678872704,-10120.691316706892
1.04e-06,-11.47697975387847,0.020944178945876205,-10162.675181542063
1.044e-06,-11.454011204765425,0.020903444520513167,-10204.537499978496
1.048e-06,-11.43071948775624,0.02086254289516667,-10246.275173269998
1.052e-06,-11.406594303750202,0.020821474749233775,-10287.797793176182
1.0560000000000001e-06,-11.3820081317109,0.020780240992469695,-10329.080588863653
1.06e-06,-11.358429676059863,0.020738842499676637,-10370.165807667176
1.064e-06,-11.33600616973469,0.02069728001053363,-10411.07876383439
1.068e-06,-11.313280369976955,0.020655554176070928,-10451.838467519108
1.072e-06,-11.289930436827103,0.020613665621519825,-10492.438808030185
1.0760000000000002e-06,-11.267073862246948,0.02057161508218552,-10532.8308591223
1.08e-06,-11.24474473103203,0.0205294034282626,-10572.996102336772
1.0840000000000001e-06,-11.22153096531155,0.020487031527686123,-10612.954185903825
1.088e-06,-11.197135760644532,0.020444500162094675,-10652.728609819296
1.092e-06,-11.17274690439077,0.0204018099955457,-10692.354664666957
1.096e-06,-11.148974969155999,0.0203589616390209,-10731.823597734576
1.1e-06,-11.12565126216448,0.020315955843850767,-10771.073987330103
1.1040000000000001e-06,-11.102379737840531,0.020272793489054284,-10810.103410912627
1.108e-06,-11.078488990047994,0.020229475340501176,-10848.970865643081
1.1120000000000001e-06,-11.054100867123088,0.02018600205969831,-10887.669535786701
1.116e-06,-11.030354595257919,0.02014237447305663,-10926.123785055543
1.12e-06,-11.007394621917824,0.020098593570010616,-10964.327737951322
1.1240000000000002e-06,-10.984112342914667,0.020054660219797057,-11002.347368827674
1.128e-06,-10.959858119406556,0.020010575133856536,-11040.195601433774
1.1320000000000001e-06,-10.934536718218338,0.019966339070603564,-11077.836025051558
1.136e-06,-10.908498380440511,0.01992195287835631,-11115.260098574236
1.14e-06,-10.882647965582741,0.019877417389789005,-11152.484185077898
1.144e-06,-10.857519545523694,0.019832733413524255,-11189.503947300263
1.148e-06,-10.833198859787593,0.01978790183366377,-11226.285982940351
1.1520000000000002e-06,-10.809471542619415,0.019742923629353537,-11262.816172175639
1.156e-06,-10.785765284313474,0.019697799773161023,-11299.1119240818
1.1600000000000001e-06,-10.761704716337345,0.019652531172578716,-11335.18836707065
1.164e-06,-10.737141989990487,0.01960711869171922,-11371.052062678928
1.168e-06,-10.712169840768793,0.019561563160541053,-11406.713526403702
1.1720000000000002e-06,-10.687189242251225,0.01951586533102017,-11442.201234039181
1.176e-06,-10.662089486658433,0.019470025869576548,-11477.529487769976
1.1800000000000001e-06,-10.636120336377457,0.019424045462828304,-11512.673886352113
1.184e-06,-10.609178911272732,0.01937792492830878,-11547.593373411402
1.188e-06,-10.581971210622761,0.019331665259323037,-11582.24111945839
1.192e-06,-10.555065421345887,0.019285267547756457,-11616.61466383285
1.196e-06,-10.528780649525629,0.01923873279336767,-11650.76253055949
1.2000000000000002e-06,-10.503025463409879,0.01919206186547639,-11684.701415082116
1.204e-06,-10.47733624327003,0.019145255630906594,-11718.415869816392
1.2080000000000001e-06,-10.451417682020246,0.0190983150334834,-11751.882841778232
1.212e-06,-10.425117536473977,0.01905124116030631,-11785.053746767533
1.216e-06,-10.398493628054371,0.019004035208119226,-11817.92234677481
1.2200000000000002e-06,-10.371834174835492,0.018956698264982443,-11850.549221614303
1.224e-06,-10.34502510851311,0.018909231251786965,-11882.957376125514
1.2280000000000001e-06,-10.317498509523261,0.018861635097981576,-11915.119526568964
1.232e-06,-10.289518268906777,0.018813910709121875,-11947.074903282211
1.2360000000000001e-06,-10.262346740943103,0.018766058681862652,-11978.938726328679
1.24e-06,-10.236245164565334,0.0187180793952007,-12010.704604648874
1.244e-06,-10.210240158519843,0.018669973547823,-12042.219084198736
1.2480000000000002e-06,-10.183702943067058,0.018621742231521805,-12073.439066398587
1.252e-06,-10.156437156505737,0.018573386426856124,-12104.463266444272
1.2560000000000001e-06,-10.128658872698768,0.018524906899719147,-12135.300302042486
1.26e-06,-10.101137912346125,0.018476304611057377,-12165.844028843692
1.264e-06,-10.074090705412015,0.018427580798949263,-12196.062025211853
1.2680000000000002e-06,-10.047025709553502,0.018378736657948154,-12226.008475343338
1.272e-06,-10.019951177634422,0.018329773260167246,-12255.690415110363
1.2760000000000001e-06,-9.993431290690864,0.018280691745656344,-12285.066840340605
1.28e-06,-9.967499949193575,0.018231493262906996,-12314.174534334226
1.2840000000000001e-06,-9.941548152040292,0.018182178644733347,-12343.134552490152
1.288e-06,-9.915052305087848,0.018132748410325663,-12371.982651352335
1.292e-06,-9.887662684328857,0.01808320312984248,-12400.657590238776
1.2960000000000002e-06,-9.859601893208733,0.01803354357324632,-12429.120707839105
1.3e-06,-9.831832482100566,0.017983770633873762,-12457.348978441223
1.3040000000000001e-06,-9.804727058580704,0.017933885322856426,-12485.306530227303
1.308e-06,-9.777818988635817,0.017883888781794904,-12512.964000533331
1.312e-06,-9.750628201716836,0.01783378222289615,-12540.31544884403
1.316e-06,-9.722656523546942,0.01778356686446927,-12567.363764594826
1.32e-06,-9.693734703868095,0.017733243779048825,-12594.17894562823
1.3240000000000002e-06,-9.664195405161655,0.017682813575633293,-12620.9227621387
1.328e-06,-9.634356574927297,0.01763227652512488,-12647.602492066679
1.3320000000000001e-06,-9.604419235789223,0.01758163324566008,-12674.037240333166
1.336e-06,-9.574833471064167,0.017530884872583717,-12700.149297849128
1.34e-06,-9.546498560034054,0.01748003262264464,-12725.975671688644
1.3440000000000002e-06,-9.519245179421098,0.017429077594504183,-12751.538398539093
1.348e-06,-9.491350738089679,0.017378020811243806,-12776.853231649435
1.3520000000000001e-06,-9.462357332046663,0.01732686328492781,-12801.909926349666
1.356e-06,-9.433641026414122,0.017275606152632864,-12826.65622112368
1.3600000000000001e-06,-9.405596038975967,0.017224250657777,-12851.09120680745
1.364e-06,-9.377175269768797,0.01717279788545714,-12875.294953122922
1.368e-06,-9.348162669786232,0.01712124867251627,-12899.31151731298
1.3720000000000002e-06,-9.319521086298643,0.017069603806867194,-12923.121307224117
1.376e-06,-9.291536969581212,0.017017864091748432,-12946.736252156617
1.3800000000000001e-06,-9.26355437017962,0.01696603018579777,-12970.216723174515
1.384e-06,-9.235159348349107,0.016914102666548473,-12993.542901475175
1.388e-06,-9.206332114610836,0.016862082392113075,-13016.594316222021
1.3920000000000002e-06,-9.177245733075775,0.016809970580598417,-13039.311441106118
1.396e-06,-9.148293610064037,0.01675776853847715,-13061.709619528274
1.4000000000000001e-06,-9.11956304986708,0.01670547744516564,-13083.837036227502
1.404e-06,-9.090686247152581,0.016653098193292158,-13105.788900512647
1.4080000000000001e-06,-9.061405258070646,0.01660063147013113,-13127.57268000076
1.412e-06,-9.031677120304852,0.01654807818740428,-13149.068683424623
1.416e-06,-9.001809341808011,0.016495439539019288,-13170.255509071323
1.4200000000000002e-06,-8.972481615557761,0.016442716521462227,-13191.253269460582
1.424e-06,-8.943721549122204,0.016389909795879266,-13212.109522019082
1.4280000000000001e-06,-8.914790642039174,0.01633702003307507,-13232.771880079426
1.432e-06,-8.885369887703954,0.016284048094690577,-13253.197312167827
1.436e-06,-8.855663101379546,0.016230994978177357,-13273.360944441358
1.4400000000000002e-06,-8.825837489621671,0.01617786174566122,-13293.255313627613
1.444e-06,-8.796017661619244,0.0161246494649725,-13312.885030732752
1.4480000000000002e-06,-8.76648675306749,0.016071359140932284,-13332.276989374657
1.452e-06,-8.737701112844896,0.01601799159183045,-13351.497561542279
1.4560000000000001e-06,-8.709546586505825,0.01596454750901105,-13370.543848157798
1.46e-06,-8.681146949254218,0.01591102779423916,-13389.313537787937
1.464e-06,-8.651846240587219,0.015857433575322138,-13407.795920722441
1.4680000000000002e-06,-8.621378535448509,0.01580376576763105,-13426.107924820944
1.472e-06,-8.590191554737544,0.01575002499232158,-13444.279729914697
1.4760000000000001e-06,-8.559578470549791,0.015696211990284942,-13462.221288402847
1.48e-06,-8.529839577484776,0.01564232775934239,-13479.894182874668
1.4840000000000001e-06,-8.500017518526814,0.01558837331249878,-13497.32923893003
1.4880000000000002e-06,-8.46978711767899,0.0155343495722361,-13514.540892409195
1.492e-06,-8.439621388343745,0.015480257439303197,-13531.525574042416
1.4960000000000002e-06,-8.409682229993754,0.015426097822093466,-13548.283030823677
1.5e-06,-8.379740591475942,0.015371871626029885,-13564.815000966972
1.5040000000000001e-06,-8.349682274919997,0.015317579701727578,-13581.147150185487
1.508e-06,-8.319546988255786,0.015263222729093274,-13597.339166968211
1.512e-06,-8.28909774090039,0.015208801268464089,-13613.391147622699
1.5160000000000002e-06,-8.257719028440988,0.015154316039985587,-13629.223091628863
1.52e-06,-8.225654670592444,0.015099767928086264,-13644.83285803377
1.5240000000000001e-06,-8.19430227469154,0.01504515762932982,-13660.316520188311
1.528e-06,-8.16428942700516,0.014990485658393279,-13675.668948082328
1.5320000000000001e-06,-8.135213904172806,0.01493575281416088,-13690.753168116886
1.5360000000000002e-06,-8.106491661359168,0.014880960290713126,-13705.508555760112
1.54e-06,-8.077272317542072,0.0148261093114102,-13719.981095703759
1.5440000000000002e-06,-8.047017394420939,0.014771200910651103,-13734.219283844892
1.548e-06,-8.015623809961186,0.01471623591792047,-13748.277081472472
1.5520000000000001e-06,-7.983508309111944,0.014661215005457032,-13762.179150245825
1.556e-06,-7.951788437939965,0.014606138857945795,-13775.894605373054
1.56e-06,-7.920604288953728,0.014551008225666916,-13789.42153406582
1.5640000000000002e-06,-7.888819678270835,0.014495823753461794,-13802.81456849465
1.568e-06,-7.856244296226629,0.014440585963103974,-13816.080610417403
1.5720000000000002e-06,-7.823878607659847,0.0143852954918888,-13829.154997168633
1.576e-06,-7.7921205057328145,0.01432995317440562,-13842.003744422054
1.5800000000000001e-06,-7.760649062867531,0.014274559899203192,-13854.633856791326
1.584e-06,-7.729577721010164,0.014219116544410416,-13867.043539598293
1.588e-06,-7.69951883561091,0.01416362401979601,-13879.218767604103
1.5920000000000002e-06,-7.670072789965289,0.014108083224581909,-13891.17883944645
1.596e-06,-7.639483379811431,0.0140524948834201,-13902.991741458725
1.6000000000000001e-06,-7.607222635732957,0.01399685957780396,-13914.661066610175
1.604e-06,-7.574497264171465,0.01394117805463769,-13926.100516525337
1.608e-06,-7.541975761442198,0.01388545125925474,-13937.29717494975
1.6120000000000002e-06,-7.509563556103325,0.013829679986683387,-13948.339110725865
1.616e-06,-7.477301287262533,0.01377386476118367,-13959.273639133038
1.6200000000000002e-06,-7.4453551984911535,0.013718006040131292,-13970.086887055417
1.624e-06,-7.4138542052282155,0.013662104382281345,-13980.74203791943
1.6280000000000001e-06,-7.382966131014175,0.013606160535982657,-13991.181111423819
1.632e-06,-7.352479385841897,0.01355017535603654,-14001.408861636037
1.636e-06,-7.321571614122782,0.013494149521461073,-14011.508426096643
1.6400000000000002e-06,-7.290183633946829,0.01343808349886657,-14021.502871153329
1.644e-06,-7.259360966308179,0.013381977830253858,-14031.331435203438
1.6480000000000001e-06,-7.22900883379579,0.013325833214769297,-14040.97630707645
1.652e-06,-7.197506508643835,0.013269650289103771,-14050.486525686632
1.6560000000000001e-06,-7.1645219304806025,0.013213429618583346,-14059.848734525012
1.6600000000000002e-06,-7.131385233592175,0.013157172002599134,-14068.95925758132
1.664e-06,-7.098767119252502,0.013100878469850658,-14077.807116657032
1.6680000000000002e-06,-7.066550310776635,0.013044549849588678,-14086.503014332988
1.672e-06,-7.03488330191834,0.012988186580775059,-14095.131392477326
1.6760000000000001e-06,-7.004139250629135,0.01293178880439599,-14103.756797056682
1.68e-06,-6.973725932078557,0.012875356566872881,-14112.361964498179
1.684e-06,-6.9418595388442474,0.01281889025350406,-14120.794719912123
1.6880000000000002e-06,-6.908075293596955,0.012762390701008782,-14128.981527725344
1.692e-06,-6.873653139231432,0.012705858774489213,-14136.981732060074
1.6960000000000002e-06,-6.839406876049896,0.01264929510719456,-14144.851915265812
1.7e-06,-6.805531098880474,0.012592700160467426,-14152.621448301963
1.7040000000000001e-06,-6.77210711123822,0.012536074393454706,-14160.262058057873
1.7080000000000002e-06,-6.739059156921832,0.01247941850765586,-14167.680841363139
1.712e-06,-6.706416686549312,0.01242273344548188,-14174.850245627318
1.7160000000000002e-06,-6.674324758152704,0.012366020082460724,-14181.831264950823
1.72e-06,-6.642779566020403,0.012309279037624068,-14188.691153377249
1.7240000000000001e-06,-6.6116294717913195,0.012252510655107483,-14195.500104914956
1.728e-06,-6.580689378822597,0.012195715129789201,-14202.262554227205
1.732e-06,-6.549637769647007,0.012138892815065893,-14208.894807425366
1.7360000000000002e-06,-6.5184183556975155,0.012082044370186597,-14215.327632222572
1.74e-06,-6.487441838294768,0.012025170683741915,-14221.515590118277
1.7440000000000002e-06,-6.456531169386718,0.011968272685591093,-14227.48348529273
1.748e-06,-6.424645484279736,0.011911351016912826,-14233.350853841232
1.7520000000000001e-06,-6.39176782832013,0.011854405941270497,-14239.186967322563
1.7560000000000002e-06,-6.35929794490352,0.011797437600216256,-14244.983559797645
1.76e-06,-6.327702690092962,0.01174044627581283,-14250.678641915805
1.7640000000000002e-06,-6.296163496662826,0.011683432618428968,-14256.150050014885
1.768e-06,-6.264341476051234,0.011626397594273443,-14261.362027748108
1.7720000000000001e-06,-6.2325418698786,0.011569342096141416,-14266.387038265095
1.776e-06,-6.200823169673147,0.011512266723670993,-14271.299196947542
1.7800000000000001e-06,-6.168922877186393,0.011455171771304349,-14276.176986374241
1.7840000000000002e-06,-6.136599896149128,0.011398057358242512,-14281.0295445444
1.788e-06,-6.103683279508276,0.011340923734017471,-14285.78256797738
1.7920000000000002e-06,-6.07025808786882,0.011283771431436994,-14290.368722260664
1.796e-06,-6.036713216283196,0.011226601267499244,-14294.713246615394
1.8000000000000001e-06,-6.003238329831095,0.011169414125327761,-14298.857839125185
1.804e-06,-5.969733358598384,0.011112210390329398,-14303.009660057438
1.808e-06,-5.9367851853083575,0.01105498991937306,-14307.225818111649
1.8120000000000002e-06,-5.905960898286555,0.01099775274375774,-14311.361989547631
1.816e-06,-5.877173634931673,0.010940499363444128,-14315.32816725851
1.8200000000000002e-06,-5.848029804712684,0.010883230486859363,-14319.11012512392
1.824e-06,-5.817396477271585,0.010825946830175102,-14322.718217006706
1.8280000000000001e-06,-5.785942553736175,0.010768649024974064,-14326.184383511281
1.8320000000000002e-06,-5.754274969862632,0.010711337539336454,-14329.558435293739
1.836e-06,-5.7228457023525054,0.010654012577295691,-14332.92258508835
1.8400000000000002e-06,-5.691645771066146,0.010596674139630355,-14336.296247579501
1.844e-06,-5.660072523098961,0.01053932230649381,-14339.620320693557
1.8480000000000001e-06,-5.628250815149802,0.010481957359953142,-14342.852949639087
1.852e-06,-5.597239343424298,0.01042457972891833,-14345.962567767698
1.856e-06,-5.5671279130454465,0.010367189942949934,-14348.930416429428
1.8600000000000002e-06,-5.5367415979079,0.010309788566574359,-14351.75777135828
1.864e-06,-5.505836460638322,0.010252376185979763,-14354.432525940125
1.8680000000000002e-06,-5.475476308628943,0.010194953445039567,-14356.937944157313
1.872e-06,-5.4457822917223835,0.010137520952351542,-14359.308399856092
1.8760000000000001e-06,-5.415463107789131,0.01008007907985455,-14361.627848639208
1.8800000000000002e-06,-5.384072886081594,0.010022627976514561,-14363.923821355178
1.884e-06,-5.352452727524357,0.009965167792610651,-14366.168130601029
1.8880000000000002e-06,-5.321063083943009,0.009907698730115759,-14368.363116843333
1.892e-06,-5.28974483664311,0.00985022096335354,-14370.520264266566
1.8960000000000001e-06,-5.258470656625783,0.009792734743931995,-14372.58944650548
1.9e-06,-5.2274540060119445,0.009735240612559329,-14374.476239827934
1.9040000000000001e-06,-5.1966538182131785,0.009677739274645148,-14376.192717262651
1.908e-06,-5.165671511595335,0.009620231144664815,-14377.872272903633
1.912e-06,-5.134553601493389,0.009562716272387795,-14379.563865607537
1.916e-06,-5.103958370591412,0.009505194740112945,-14381.202271818758
1.9200000000000003e-06,-5.073786075796275,0.00944766687959987,-14382.727984716134
1.924e-06,-5.042842440737857,0.009390133229955503,-14384.096837469175
1.928e-06,-5.010871378519792,0.009332594353863934,-14385.341208315467
1.9320000000000003e-06,-4.9789805739431,0.009275050474162286,-14386.598642507162
1.936e-06,-4.947533506922534,0.009217501458769024,-14387.909054124253
1.94e-06,-4.915853651677984,0.009159947294724012,-14389.172968382265
1.944e-06,-4.883957426118061,0.009102388276164677,-14390.33631128583
1.9480000000000002e-06,-4.8527778135487205,0.009044824804908912,-14391.399316594516
1.952e-06,-4.822286789474386,0.008987257310581075,-14392.347847324287
1.956e-06,-4.7911143665566875,0.00892968627935793,-14393.16776424918
1.9600000000000003e-06,-4.759133677460259,0.008872112139363177,-14393.902233125782
1.964e-06,-4.7280537555363376,0.008814535006256589,-14394.664320168578
1.968e-06,-4.698030636446831,0.00875695477301069,-14395.452302783024
1.972e-06,-4.666913746537303,0.008699371668817882,-14396.099793621173
1.9760000000000002e-06,-4.634089873538776,0.008641786383206377,-14396.543012129236
1.98e-06,-4.601209693003632,0.008584199564991662,-14396.866095228572
1.984e-06,-4.5691556564124225,0.00852661154297717,-14397.144912019077
1.9880000000000003e-06,-4.537642861976367,0.00846902234659145,-14397.453280838987
1.992e-06,-4.506425242543265,0.008411431835093797,-14397.80246798786
1.996e-06,-4.475401933775248,0.008353840042961344,-14398.09359824009
2.0000000000000003e-06,-4.444421803598347,0.008296247257663215,-14398.299050822954
2.004e-06,-4.413195924372669,0.008238653631650484,-14398.513955542674
2.008e-06,-4.381902097635458,0.008181059097140293,-14398.753299553862
2.012e-06,-4.351417790313369,0.008123463796873148,-14398.896834019595
2.0160000000000003e-06,-4.321559254146939,0.008065868217001755,-14398.893101674434
2.02e-06,-4.290596867268699,0.008008272788726192,-14398.821036107558
2.024e-06,-4.258122075714139,0.007950677711786175,-14398.717433902275
2.0280000000000003e-06,-4.225640971377378,0.007893083246077636,-14398.515420364602
2.032e-06,-4.194073109881626,0.007835489809126813,-14398.203055048223
2.036e-06,-4.163473991172862,0.007777897632736198,-14397.885140260485
2.04e-06,-4.133124756883881,0.007720306636682444,-14397.61288661757
2.0440000000000003e-06,-4.101213197288007,0.007662716743215739,-14397.33384673272
2.048e-06,-4.067708002859359,0.00760512802160763,-14397.026957323285
2.052e-06,-4.035188586470779,0.007547540494373147,-14396.736659918968
2.0560000000000003e-06,-4.00441410682138,0.007489954092812407,-14396.464120448936
2.06e-06,-3.9733846618501256,0.007432368897206111,-14396.133682699628
2.064e-06,-3.9413794002213773,0.00737478525727353,-14395.686283591749
2.068e-06,-3.9096639222259446,0.007317203684453716,-14395.100126315461
2.0720000000000002e-06,-3.8785138485635997,0.007259624646623658,-14394.418788712004
2.076e-06,-3.8466526836273065,0.007202048279605982,-14393.764720127143
2.08e-06,-3.813875468132009,0.00714447439855898,-14393.175803375685
2.0840000000000003e-06,-3.781676253004069,0.00708690287836681,-14392.584292707275
2.088e-06,-3.7506122387626353,0.007029333730393206,-14391.989694096213
2.092e-06,-3.719725757321462,0.0069717668122759625,-14391.469364526032
2.096e-06,-3.6884842032150456,0.006914201832918041,-14391.020314435584
2.1000000000000002e-06,-3.6570496552847116,0.006856638714790864,-14390.538749151534
2.104e-06,-3.6257352844977424,0.006799077679774974,-14389.97875879389
2.108e-06,-3.595078455115868,0.006741518966624959,-14389.377816214626
2.1120000000000003e-06,-3.564681001918092,0.0066839627072657936,-14388.751863366464
2.116e-06,-3.5327829127577846,0.006626409044934923,-14388.079302069884
2.12e-06,-3.4993377276859676,0.006568858146412055,-14387.369959364685
2.1240000000000003e-06,-3.4667814093090743,0.006511310041457698,-14386.682517811276
2.128e-06,-3.4359123857007243,0.006453764639246407,-14386.018587834526
2.132e-06,-3.4051408318651335,0.006396222028551626,-14385.286759556404
