Repository: yedderssi/caracterisation2

File: configur/Ferrite_N49/Fichier auto/TDK_R22_N49/TDK_R22_N49_Ferrite Mn-Zn_Sinusoïdale B_100000.0_0.025.csv (part 4 of 5)
Bmax (T) =,0.025188154706999213,Freq(Hz) =,100000.0,Hc =,0.3742312860380813,Br (T) =,0.0005784419199914885,Hmax =,13.601341793470231,µr =,1473.6852399764266,W(J/m³) =,-0.015994052580655057,P(W/m³) =,-1599.4052580655057
temps (s),ChampH (A/m),ChampB (T),dB/dt (T/s)
6.424000000000001e-06,8.683179630513033,-0.01620265759809644,12875.767147257353
6.428e-06,8.653719021915407,-0.016151112448294976,12896.807753477851
6.432e-06,8.624018680502324,-0.016099483514165416,12917.659311300422
6.436000000000001e-06,8.593841825036225,-0.01604777149871915,12938.348411827414
6.44e-06,8.563221243345609,-0.015995977060417593,12958.870738957616
6.4440000000000005e-06,8.532861988423615,-0.015944101066834356,12979.126052658146
6.448000000000001e-06,8.503178174805454,-0.01589214473532212,12999.0397034604
6.452e-06,8.473687313651753,-0.01584010936004136,13018.647936923331
6.4560000000000005e-06,8.443946817818661,-0.015787996022595424,13038.020786042875
6.46e-06,8.413576640504855,-0.01573580542195329,13057.27953502861
6.464e-06,8.382357253237641,-0.015683537895970674,13076.483456275537
6.468000000000001e-06,8.350823213284794,-0.015631193856066906,13095.536495608914
6.472e-06,8.319477255719804,-0.015578774059403644,13114.36183602389
6.476e-06,8.288458344801505,-0.015526279482366038,13132.926682777235
6.480000000000001e-06,8.257768839631167,-0.015473711227499808,13151.200750337415
6.484e-06,8.227257867296302,-0.015421070454431756,13169.185783691995
6.488e-06,8.196773447815243,-0.015368358263243462,13186.909810451705
6.492000000000001e-06,8.165817164501659,-0.015315575503638799,13204.46999187632
6.496e-06,8.134183175764012,-0.01526272269942908,13221.932112987746
6.5000000000000004e-06,8.102956952666398,-0.015209800388046233,13239.223578433923
6.504000000000001e-06,8.072719709132166,-0.01515680937040026,13256.285244549172
6.508e-06,8.04204238036947,-0.015103750457020833,13273.171445168042
6.5120000000000005e-06,8.009986688046055,-0.015050624275553797,13289.91928834716
6.516000000000001e-06,7.977672070037118,-0.01499743153503078,13306.450973158622
6.52e-06,7.946075756418363,-0.014944173199219478,13322.71693249623
6.5240000000000006e-06,7.915338646253561,-0.014890850150931455,13338.807211514173
6.528e-06,7.8853535600179985,-0.014837462996213392,13354.77014752176
6.532e-06,7.855212052440892,-0.014784012508454045,13370.473732148579
6.536000000000001e-06,7.8242117453467985,-0.014730499884044531,13385.838472606069
6.54e-06,7.7925757385109815,-0.014676926209208737,13400.998945296718
6.544e-06,7.760565773299546,-0.014623292119788314,13416.045764913039
6.548000000000001e-06,7.728392871882679,-0.014569598275509034,13430.87637472498
6.552e-06,7.696239729416182,-0.014515845693509978,13445.414624807383
6.556e-06,7.664180555381252,-0.014462035405145393,13459.729557484348
6.560000000000001e-06,7.632093000639362,-0.014408168142004506,13473.902012956274
6.564e-06,7.59937235241688,-0.01435424435906078,13487.989458908554
6.5680000000000005e-06,7.565766882097237,-0.014300264388271202,13501.995935876903
6.572000000000001e-06,7.532124078983493,-0.014246228809976039,13515.79321170389
6.576e-06,7.499167317702018,-0.014192138605316158,13529.309118241254
6.5800000000000005e-06,7.466952546523314,-0.014137994692012679,13542.647533495643
6.584000000000001e-06,7.435445509187902,-0.014083797670955427,13555.862995127345
6.588e-06,7.404527538140993,-0.014029548282360874,13568.831302152925
6.592000000000001e-06,7.373924687288866,-0.01397524769258575,13581.46358540626
6.596e-06,7.342823949314695,-0.013920897124222984,13593.820595980445
6.6e-06,7.310701266230233,-0.013866497551812022,13605.965609499242
6.604000000000001e-06,7.278220052363941,-0.013812049742893349,13617.938849835093
6.608e-06,7.24584851991786,-0.01375755431368686,13629.775753411717
6.612e-06,7.213018428694758,-0.01370301176831105,13641.49693449203
6.616000000000001e-06,7.179529905138484,-0.013648422571840596,13653.101300731798
6.62e-06,7.146728010472836,-0.013593787312014249,13664.528612445378
6.6240000000000004e-06,7.115491714600247,-0.013539106764371927,13675.745208713628
6.628000000000001e-06,7.08467645523317,-0.013484381668137597,13686.802908448679
6.632e-06,7.053339526861206,-0.013429612619877445,13697.721221631266
6.6360000000000005e-06,7.021800967744717,-0.013374800336017921,13708.420708128828
6.640000000000001e-06,6.990263996072005,-0.01331994578021509,13718.85719328458
6.644e-06,6.9581904254704465,-0.013265049906804596,13729.079511966116
6.6480000000000006e-06,6.925363653580622,-0.01321011353806792,13739.104856369635
6.652e-06,6.892824239281825,-0.01315513756288534,13748.882734924404
6.656e-06,6.861293583669264,-0.013100122970767323,13758.41332408281
6.660000000000001e-06,6.830178318931703,-0.013045070483379141,13767.830370005797
6.664e-06,6.799002711336493,-0.012989980375261508,13777.223688814769
6.668e-06,6.767945837084284,-0.012934852870885591,13786.528499140599
6.672000000000001e-06,6.737244169782163,-0.012879688440243856,13795.686821725118
6.676e-06,6.707032297822621,-0.012824487662265717,13804.702167348343
6.68e-06,6.677131814450224,-0.012769251107875586,13813.57502771462
6.684000000000001e-06,6.646734321922471,-0.012713979429373025,13822.264223562766
6.688e-06,6.615333504290854,-0.012658673422903732,13830.739011088679
6.6920000000000005e-06,6.583260643887645,-0.012603333867278726,13839.038801411567
6.696000000000001e-06,6.550962445941025,-0.012547961367828379,13847.21092375888
6.7e-06,6.519101555153006,-0.01249255635097377,13855.297503548923
6.7040000000000005e-06,6.488070412353905,-0.012437119112237504,13863.32186458054
6.708000000000001e-06,6.45743738213216,-0.012381649987378599,13871.240564870723
6.712e-06,6.426758473561263,-0.012326149459871092,13879.023188884854
6.716000000000001e-06,6.39564434662957,-0.012270618004706102,13886.704393607873
6.72e-06,6.364116478911178,-0.012215056023937378,13894.285990757682
6.724e-06,6.333458578982398,-0.01215946414480791,13901.653573974854
6.728000000000001e-06,6.304284439784758,-0.01210384335469525,13908.741482353564
6.732e-06,6.275011948188844,-0.012048194555735648,13915.65799745008
6.736e-06,6.24460338438757,-0.011992518276259363,13922.481740690755
6.740000000000001e-06,6.214090404478588,-0.011936814969141687,13929.17181814557
6.744e-06,6.184210491055863,-0.01188108522749823,13935.699003587371
6.7480000000000004e-06,6.154068201723217,-0.011825329680204638,13942.074643207328
6.752000000000001e-06,6.1229820887695885,-0.011769548923536745,13948.303690738083
6.756e-06,6.091830990136786,-0.011713743537915332,13954.389119971693
6.7600000000000005e-06,6.061298455273106,-0.011657914054859888,13960.352407748447
6.764000000000001e-06,6.030647983793719,-0.01160206083920554,13966.255419422976
6.768e-06,5.999335408867829,-0.011546184072950754,13972.127707973606
6.7720000000000006e-06,5.967979724374837,-0.011490284051740556,13977.882897124373
6.776e-06,5.936973190096256,-0.011434361360707525,13983.46261939511
6.78e-06,5.905705238261166,-0.011378416553291259,13988.94108873497
6.784000000000001e-06,5.873681541653762,-0.011322449944911403,13994.363101190384
6.788e-06,5.840964147543469,-0.011266461950572832,13999.63406810027
6.792e-06,5.8078309049923,-0.011210453315706942,14004.683364842385
6.796000000000001e-06,5.775105868627988,-0.011154424819925474,14009.564525889997
6.8e-06,5.743199606771393,-0.011098377034028085,14014.328422808847
6.804e-06,5.710932483581776,-0.011042310442906916,14018.967137774178
6.808000000000001e-06,5.677467463951773,-0.010986225560913093,14023.473859135085
6.812e-06,5.643805738034993,-0.010930122838637724,14027.887278553051
6.8160000000000005e-06,5.6108396202824915,-0.010874002591522807,14032.236278904538
6.820000000000001e-06,5.578290659552861,-0.010817865146566378,14036.4861993067
6.824e-06,5.5458096027668145,-0.010761710950296313,14040.611935729032
6.8280000000000005e-06,5.513354417421099,-0.010705540447244586,14044.639590132085
6.832000000000001e-06,5.480886853408851,-0.010649354001103818,14048.583480249856
6.836e-06,5.4483052780407455,-0.010593152028146157,14052.402998584057
6.840000000000001e-06,5.41553648379647,-0.010536935070415206,14056.075866890313
6.844e-06,5.382383653078016,-0.010480703584221221,14059.667230104897
6.848e-06,5.34880879015212,-0.010424457777534785,14063.236113110692
6.852000000000001e-06,5.315609460376489,-0.010368197737654518,14066.783827021154
6.856e-06,5.2833493227098645,-0.010311923600499338,14070.28475057256
6.86e-06,5.251358888267346,-0.010255635725290575,14073.652853806781
6.864000000000001e-06,5.2191302527734,-0.010199334749044865,14076.8352690473
6.868e-06,5.187063912318224,-0.010143021300732434,14079.888887172867
6.8720000000000004e-06,5.155378199411769,-0.010086695807545834,14082.857706124933
6.876000000000001e-06,5.123529045830965,-0.010030358635657691,14085.728237944666
6.88e-06,5.091118167110449,-0.009974010156730368,14088.511225721386
6.8840000000000005e-06,5.058598925848424,-0.00991765052519569,14091.304541615193
6.888000000000001e-06,5.0264344586987155,-0.009861279572593251,14094.17175960385
6.892e-06,4.994562310082985,-0.009804897150828896,14097.039122576609
6.8960000000000006e-06,4.962739815377711,-0.009748503401874052,14099.835354844681
6.900000000000001e-06,4.930416934607462,-0.009692098647548575,14102.541807890302
6.904e-06,4.897420141674289,-0.009635683285000494,14105.139466154542
6.908000000000001e-06,4.864932044305467,-0.009579257817644942,14107.5942116213
6.912e-06,4.833680904582393,-0.0095228228521349,14109.888543403958
6.916e-06,4.802466235995637,-0.009466378970462146,14112.052292972476
6.920000000000001e-06,4.770209239023253,-0.009409926633509254,14114.116183470645
6.924e-06,4.736876757259712,-0.009353466166612031,14116.117265144141
6.928e-06,4.702856421759552,-0.00929699776221072,14118.084935510258
6.932000000000001e-06,4.669487814890156,-0.009240521589227304,14120.001556195613
6.936e-06,4.6375373006641745,-0.009184037848025428,14121.869044745028
6.9400000000000005e-06,4.605705832235467,-0.009127546549770896,14123.780082519319
6.944000000000001e-06,4.573076598934709,-0.009071047420105206,14125.78475032295
6.948e-06,4.5404313734618045,-0.009014540303899723,14127.773352422933
6.9520000000000005e-06,4.508391018956837,-0.00895802544263354,14129.657280666095
6.956000000000001e-06,4.476717422402852,-0.008901503226631326,14131.450720440042
6.96e-06,4.445084267386819,-0.008844973995566063,14133.164812195364
6.964000000000001e-06,4.41321649566152,-0.00878843814141655,14134.762262560796
6.968e-06,4.381076130018766,-0.008731896173174753,14136.221858340463
6.972e-06,4.349103991123715,-0.008675348479773217,14137.624842424764
6.976000000000001e-06,4.3175025770683515,-0.008618795156162129,14139.036963118313
6.98e-06,4.285762378545765,-0.008562236274567118,14140.403834389228
6.984e-06,4.253503414261569,-0.00850567209709815,14141.684900093987
6.988000000000001e-06,4.220951278525263,-0.00844910286485783,14142.931220063389
6.992e-06,4.188382995043523,-0.008392528656177992,14144.1731198589
6.9960000000000004e-06,4.15603693859144,-0.008335949568689187,14145.370624542811
7.000000000000001e-06,4.123960860479508,-0.00827936587092794,14146.478256079405
7.004e-06,4.091569377954407,-0.008222778079172896,14147.417621445813
7.0080000000000005e-06,4.058571716506552,-0.008166186925651334,14148.15913933303
7.012000000000001e-06,4.025759748716181,-0.00810959284880477,14148.879283946706
7.016e-06,3.9935785251583975,-0.008052995642227155,14149.724004863809
7.0200000000000006e-06,3.961111683576515,-0.007996394935549081,14150.62933417128
7.024000000000001e-06,3.927774572548683,-0.00793979065534383,14151.510768451528
7.028e-06,3.8944655821155245,-0.007883182977270229,14152.328268352472
7.032000000000001e-06,3.8618439588466984,-0.007826572185522723,14153.067605399592
7.036e-06,3.8293716974610583,-0.0077699585310055785,14153.759653175484
7.04e-06,3.7967732017104305,-0.00771334217549243,14154.418103396127
7.044000000000001e-06,3.7649313090602456,-0.007656723359832456,14154.989726589118
7.048e-06,3.7343410417134972,-0.0076001025081547935,14155.436112245923
7.052e-06,3.703910020308942,-0.007543480044280798,14155.795824749672
7.056000000000001e-06,3.672669620742754,-0.007486856195458216,14156.128586539988
7.06e-06,3.6405804204677468,-0.007430230875437255,14156.53142394361
7.0640000000000005e-06,3.6079296725745444,-0.007373603707980959,14157.05230420237
7.068000000000001e-06,3.575684626550001,-0.007316974457022046,14157.573175251347
7.072e-06,3.5444148473407067,-0.007260343292556811,14158.009057368814
7.0760000000000005e-06,3.5131856032952564,-0.0072037104205950565,14158.426923506999
7.080000000000001e-06,3.481249311482223,-0.007147075804225156,14158.88126144032
7.084e-06,3.4491844047204236,-0.007090439349734689,14159.345983797222
7.088000000000001e-06,3.4176675934008873,-0.007033801065231396,14159.796267846199
7.092e-06,3.3869840543534506,-0.006977161008593318,14160.23205119714
7.096e-06,3.3571597624672096,-0.006920519269866728,14160.637312095483
7.100000000000001e-06,3.327584219157782,-0.006863876108990203,14160.943126164782
7.104e-06,3.2977335293312344,-0.006807231979257446,14161.121740216739
7.108e-06,3.2677241912655908,-0.006750587178894439,14161.2784412838
7.112000000000001e-06,3.2376243607546695,-0.006693941639169809,14161.491421029006
7.116e-06,3.2069700942579793,-0.006637295180576641,14161.737875559638
7.1200000000000004e-06,3.1755312131146898,-0.006580647714338074,14161.995243721849
7.124000000000001e-06,3.1437723340415658,-0.006523999225203483,14162.249323571501
7.128e-06,3.1118403092229663,-0.006467349741349615,14162.492603366036
7.1320000000000005e-06,3.079282507828905,-0.006410699263538872,14162.746302002728
7.136000000000001e-06,3.0461688495412473,-0.006354047736001591,14163.01746663513
7.14e-06,3.0139079728773717,-0.006297395201448696,14163.249809816545
7.1440000000000005e-06,2.9831444900057726,-0.006240741884085077,14163.408871991165
7.148000000000001e-06,2.9517509404997133,-0.006184087916940802,14163.57470014388
7.152e-06,2.918500839867409,-0.006127433165986648,14163.800776937362
7.156000000000001e-06,2.886008611541609,-0.006070777612534732,14163.975949018726
7.16e-06,2.85591546001103,-0.006014121613480146,14164.023578279204
7.164e-06,2.825622928856731,-0.00595746541271522,14164.07680418084
7.168000000000001e-06,2.793281467201956,-0.005900808772211676,14164.24344758815
7.172e-06,2.7604351318258065,-0.005844151376964066,14164.454176219835
7.176e-06,2.7282949186361733,-0.005787493173002419,14164.647804602804
7.180000000000001e-06,2.696368099592329,-0.005730834164565847,14164.8564136821
7.184e-06,2.6642676365753766,-0.005674174277162773,14165.087287857876
7.1880000000000005e-06,2.6321926731489946,-0.0056175136390049785,14165.231791037415
7.192000000000001e-06,2.6004480955258056,-0.005560852693642979,14165.240889959305
7.196e-06,2.569550575162911,-0.005504191612303901,14165.299779584546
7.2000000000000005e-06,2.5396424303512837,-0.005447529961405942,14165.525669392917
7.204000000000001e-06,2.509659555840975,-0.005390867431591582,14165.739237786256
7.208e-06,2.47887268752518,-0.005334204342264312,14165.805425852612
7.2120000000000006e-06,2.447936583521419,-0.005277541076215486,14165.827598557173
7.216e-06,2.417432089885972,-0.005220877633634001,14165.89369218937
7.22e-06,2.38726962684162,-0.005164213919125816,14165.963561899822
7.224000000000001e-06,2.357127215741992,-0.005107549983907037,14166.004047489032
7.228e-06,2.3262106068916952,-0.0050508858476809295,14166.064065567907
7.232e-06,2.2941935514714427,-0.004994221335055712,14166.192247037852
7.236000000000001e-06,2.262436251815071,-0.0049375562140847465,14166.36823844314
7.24e-06,2.2318890878744995,-0.004880890376275323,14166.550666271809
7.2440000000000004e-06,2.2015121220695613,-0.00482422387354857,14166.70069710254
7.248000000000001e-06,2.17046195361997,-0.004767556839592714,14166.816280822777
7.252e-06,2.1392390442994382,-0.004710889254030447,14166.976500313871
7.2560000000000005e-06,2.1083370639989383,-0.004654220852039257,14167.224495278897
7.260000000000001e-06,2.0778595483305313,-0.004597551438067786,14167.48249045389
7.264e-06,2.047777513968336,-0.004540881098630239,14167.687228324114
7.2680000000000005e-06,2.017591701277042,-0.0044842100323181575,14167.845927714676
7.272000000000001e-06,1.9869143327732022,-0.0044275383881001015,14167.976181309854
7.276e-06,1.9559836275783673,-0.00437086618585299,14168.124942249497
7.280000000000001e-06,1.9249782007666862,-0.0043141932652519905,14168.335358247543
7.284e-06,1.893782354315468,-0.004257519358452288,14168.618041607775
7.288e-06,1.862266409512633,-0.004200844154382459,14168.983993305028
7.292000000000001e-06,1.8300903501706949,-0.004144167273256715,14169.456569565134
7.296e-06,1.7972953861848955,-0.0040874882802344244,14170.039941584804
7.3e-06,1.7654182353747805,-0.004030806868152716,14170.66609926612
7.304000000000001e-06,1.735350991363303,-0.003974123007012512,14171.264470833454
7.308e-06,1.7053737397947135,-0.003917436908022247,14171.785024301802
7.3120000000000005e-06,1.6740960084285585,-0.0038607488842661067,14172.22685376658
7.316000000000001e-06,1.6420609584355652,-0.003804058927266868,14172.75164585158
7.32e-06,1.6100042771394465,-0.0037473665065600524,14173.458707558837
7.3240000000000005e-06,1.5786919532828523,-0.003690671240775403,14174.174184763524
7.328000000000001e-06,1.5484510144547758,-0.0036339733929924584,14174.749706706394
7.332e-06,1.5179610156258756,-0.003577273455543533,14175.21901776121
7.3360000000000006e-06,1.4862846263566845,-0.0035205716954731627,14175.661017421466
7.340000000000001e-06,1.4545895528439006,-0.0034638678783110617,14176.247563627
7.344e-06,1.4237911819122575,-0.0034071612111153645,14177.08603422498
7.348000000000001e-06,1.3929510721141098,-0.003350450998082867,14178.020482022497
7.352e-06,1.3612798364579644,-0.003293737118288097,14178.919415366334
7.356e-06,1.3292755207843168,-0.003237019546299674,14179.866578842999
7.360000000000001e-06,1.2973449862045066,-0.0031802979659225554,14180.923609713378
7.364e-06,1.2653377405081334,-0.00312357224946758,14181.93461777813
7.3680000000000004e-06,1.233212549825417,-0.0030668428363458907,14182.771943064883
7.372000000000001e-06,1.201094738627123,-0.003010110226143842,14183.533157957907
7.376e-06,1.1689249473116985,-0.002953374544835226,14184.307496354097
7.3800000000000005e-06,1.136262554820133,-0.002896635805592584,14185.062124965823
7.384000000000001e-06,1.1029442019471263,-0.0028398940976066527,14185.791867998669
7.388e-06,1.06971760062863,-0.002783149274629945,14186.61962035906
7.3920000000000005e-06,1.0370520962213836,-0.002726400783597053,14187.625896085015
7.396000000000001e-06,1.0042579632148394,-0.00266964808787978,14188.721962548974
7.4e-06,0.9709509885209463,-0.002612890967305084,14189.838324802347
7.404000000000001e-06,0.9381851349014608,-0.00255612926773379,14191.01146084244
7.408e-06,0.9066442149353602,-0.002499362724652145,14192.260079983536
7.412e-06,0.8751172608837163,-0.0024425911832153895,14193.510638391635
7.416000000000001e-06,0.8426033610782317,-0.0023858147460125772,14194.707963012372
7.42e-06,0.80957216401474,-0.0023290335433609746,14195.893362792425
7.424e-06,0.7766062972137068,-0.0022722475413849714,14197.107625207165
7.428000000000001e-06,0.7440304716255725,-0.0022154566104006395,14198.35786695705
7.432e-06,0.7121304963602149,-0.002158660586293671,14199.654186531907
7.4360000000000005e-06,0.6814850380602994,-0.0021018592418634513,14201.018028574612
7.440000000000001e-06,0.6521248536716205,-0.0020450523046429275,14202.450581684223
7.444e-06,0.6218513271404406,-0.001988239600165531,14203.901657018308
7.4480000000000005e-06,0.5892034912783373,-0.0019314211227839991,14205.337033746307
7.452000000000001e-06,0.5560511168700816,-0.0018745969059828997,14206.771366801571
7.456e-06,0.5239615649832133,-0.001817766953716846,14208.204766228437
7.4600000000000006e-06,0.4924327924220178,-0.0017609313629197382,14209.590632323478
7.464000000000001e-06,0.4609307261787908,-0.0017040903605838784,14210.91053560412
7.468e-06,0.42920032800713925,-0.00164724406542161,14212.23704553382
7.472000000000001e-06,0.39705934875970034,-0.001590392357731748,14213.616799395457
7.476e-06,0.3647141301945874,-0.001533535133676073,14214.995228446007
7.48e-06,0.33249778615724873,-0.0014766724362078377,14216.353505670431
7.484000000000001e-06,0.30117460559439374,-0.0014198040792057737,14217.824995358524
7.488e-06,0.27104987901556776,-0.0013629294295451093,14219.499834978235
7.4920000000000004e-06,0.24053248002450303,-0.0013060478959663095,14221.266954418568
7.496000000000001e-06,0.20840457392356973,-0.0012491593133535264,14223.024351971639
7.5e-06,0.1753628415313354,-0.0011922637382675491,14224.763191020244
7.5040000000000005e-06,0.1420227602034337,-0.0011353612345461855,14226.488669659575
7.508000000000001e-06,0.10820851812411172,-0.0010784517986334862,14228.229286688878
7.512e-06,0.07414481463837638,-0.0010215353674556712,14229.986302221958
7.5160000000000005e-06,0.04169085219585255,-0.0009646120722381376,14231.661306543565
7.520000000000001e-06,0.01176424024266624,-0.0009076823362096881,14233.20670767815
7.524e-06,-0.01889855548877445,-0.0008507463827453871,14234.770024476638
7.528000000000001e-06,-0.05255801010271434,-0.000793803903286899,14236.469704766067
7.532e-06,-0.08606276312093648,-0.0007368543756570066,14238.294110184355
7.536e-06,-0.1169014343600832,-0.0006798973441379927,14240.221649320429
7.540000000000001e-06,-0.1469913700995704,-0.0006229325238848933,14242.18847722662
7.544e-06,-0.17811034628483094,-0.0005659598753755062,14244.135777471842
7.548e-06,-0.2097026329768153,-0.000508979457340043,14246.073240257228
7.552000000000001e-06,-0.24126340468166121,-0.00045199128425263814,14248.01330344199
7.556e-06,-0.27391628493276243,-0.00039499537422908764,14249.941708337885
7.5600000000000005e-06,-0.30824383102584796,-0.0003379918008066223,14251.845002893113
7.564000000000001e-06,-0.3413988537159886,-0.0002809806464121576,14253.732194337434
7.568e-06,-0.37121831345400674,-0.00022396195569951655,14255.613161987212
7.5720000000000005e-06,-0.39993272781821415,-0.00016693578041617217,14257.474479682376
7.576000000000001e-06,-0.429669173303539,-0.00010990217801829195,14259.326719255549
7.58e-06,-0.46016701791889625,-5.2860947566150875e-05,14261.288506819064
7.5840000000000006e-06,-0.4908958236021873,4.188483223645847e-06,14263.426888076518
7.588000000000001e-06,-0.5215344815874331,6.124651902970633e-05,14265.591014952071
7.592e-06,-0.5520934487452328,0.00011831304454250376,14267.671741449503
7.596000000000001e-06,-0.5836668441002654,0.00017538791351672022,14269.762745657525
7.6e-06,-0.6168958110328734,0.00023247128533968858,14271.923165830005
7.604e-06,-0.6502099847506437,0.00028956322857072767,14274.048449686547
7.608000000000001e-06,-0.6823029909214364,0.0003466634505398263,14276.06253486109
7.612e-06,-0.7137725314148515,0.00040377162350188893,14278.023946174912
7.6160000000000004e-06,-0.7452045443494414,0.00046088767404568737,14280.001325722282
7.620000000000001e-06,-0.7763975212410644,0.0005180118033281395,14282.06331550208
7.624e-06,-0.8072245845320876,0.0005751443801724898,14284.225106677413
7.6280000000000005e-06,-0.8379480520926815,0.0006322854641186631,14286.316866407999
7.632e-06,-0.8687940338301408,0.0006894345929798276,14288.247564172741
7.636000000000001e-06,-0.9000883697905113,0.0007465915918816749,14290.251886749706
7.64e-06,-0.932044342905267,0.0008037570815552733,14292.492950058722
7.644e-06,-0.9641501247242272,0.0008609316440704134,14294.788307509896
7.648e-06,-0.9959265999633555,0.0009181151900352264,14296.984674895213
7.652e-06,-1.0274300123971927,0.0009753074242717693,14299.132443373503
7.656000000000001e-06,-1.0588624932906268,0.0010325082292942944,14301.270067885822
7.660000000000001e-06,-1.0906022870927674,0.001089717444931335,14303.337750632983
7.664e-06,-1.1226922320546189,0.001146934730769821,14305.3051686203
7.668e-06,-1.1539911531230436,0.0012041598895441666,14307.274218550665
7.672e-06,-1.183869895726267,0.0012613930624703665,14309.312244546798
7.676e-06,-1.2139210810719774,0.0013186343297803952,14311.321410465047
7.680000000000001e-06,-1.2453559309702142,0.0013758834417538133,14313.234576241686
7.684000000000001e-06,-1.2772209540568389,0.0014331402316367862,14315.160365242838
7.688e-06,-1.3084737617768694,0.0014904049361891313,14317.191910939628
7.692e-06,-1.338626369483731,0.001547677853495193,14319.266742088672
7.696e-06,-1.3676648724138531,0.0016049589901616032,14321.301591113213
7.7e-06,-1.3971704549607373,0.0016622480949511449,14323.250803655514
7.704000000000001e-06,-1.4283209303050959,0.0017195447974383128,14325.10043992691
7.708e-06,-1.4598677643097622,0.0017768487688133484,14326.885247601273
7.712e-06,-1.490625768769885,0.0018341598028397514,14328.631765597727
7.716e-06,-1.520814170328138,0.00189147779193281,14330.362780928814
7.72e-06,-1.5508830929608552,0.0019488027481629386,14332.11533413346
7.724000000000001e-06,-1.5815903841391532,0.002006134870840614,14333.946004702024
7.728000000000001e-06,-1.6133963030279788,0.0020634744970408274,14335.867095402715
7.732e-06,-1.6455230887170866,0.002120821708078381,14337.738423384515
7.736e-06,-1.6772991232319572,0.0021781761197205746,14339.467397710612
7.74e-06,-1.7089195582129504,0.002235537419330366,14341.182407183078
7.744e-06,-1.7405310809969377,0.0022929057410666937,14342.978460979095
7.748000000000001e-06,-1.7717440381422889,0.0023502812399778332,14344.770994587794
7.752e-06,-1.8024782139784399,0.0024076637624289967,14346.490231004635
7.756e-06,-1.8341265837626852,0.002465053031654845,14348.144381917878
7.76e-06,-1.8675362572558416,0.002522448826380323,14349.752980819634
7.764e-06,-1.9007859899210262,0.0025798511135608267,14351.390609431004
7.768e-06,-1.9323551070592986,0.0026372601275977316,14353.116409019878
7.772000000000001e-06,-1.9634133598905195,0.002694676145268659,14354.892426442726
7.776e-06,-1.995015639599916,0.0027520992572300338,14356.663554255105
7.78e-06,-2.0265922700453913,0.002809529264802102,14358.340231777349
7.784e-06,-2.057626796730603,0.002866965678926245,14359.866830291572
7.788e-06,-2.0886741823264554,0.0029244081117501164,14361.349581643144
7.792000000000001e-06,-2.1201696454952184,0.002981856581881922,14362.885484257295
7.796000000000001e-06,-2.151417944746739,0.003039311250367655,14364.4487586061
7.8e-06,-2.181970059770991,0.003096772159903197,14366.006009176004
7.804e-06,-2.2128827910491595,0.0031542393043482394,14367.566213342412
7.808e-06,-2.2449016312063814,0.0032117126919216647,14369.127573368876
7.812e-06,-2.2769580684545248,0.003269192174944232,14370.613937912125
7.816000000000001e-06,-2.3081556724893213,0.003326677326411302,14371.961795621104
7.82e-06,-2.339027269352386,0.0033841676463570707,14373.198177273815
7.824e-06,-2.369984718513368,0.0034416627451319573,14374.351210167943
7.828e-06,-2.4005970979515623,0.0034991622736566352,14375.413052167876
7.832e-06,-2.4307898621264803,0.0035566658806239606,14376.390431493304
7.836000000000001e-06,-2.4617081616816088,0.0036141733438011157,14377.34115708223
7.840000000000001e-06,-2.494077896482989,0.0036716845927253225,14378.283305019693
7.844e-06,-2.526615029806184,0.0037291993658305727,14379.103247616411
7.848e-06,-2.5581704332641406,0.003786717057594755,14379.742634472805
7.852e-06,-2.5894013334895694,0.003844237279028408,14380.368082350624
7.856e-06,-2.6211059571977424,0.0039017601931992827,14381.089003084899
7.860000000000001e-06,-2.6533679647980897,0.003959285821307215,14381.725050878362
7.864000000000001e-06,-2.6860033532109227,0.004016813539569026,14382.134080025697
7.868e-06,-2.7185544320139874,0.00407434267248805,14382.432379497108
7.872e-06,-2.7506860188621403,0.00413187299733334,14382.730043145431
7.876e-06,-2.782444954390534,0.004189404479799491,14383.011189929053
7.88e-06,-2.8140176144746243,0.00424693698364423,14383.240732437675
7.884000000000001e-06,-2.8458365103253698,0.004304470177222263,14383.356056577042
7.888e-06,-2.8781868934886092,0.004362003518489126,14383.314576864346
7.892e-06,-2.910552463158102,0.004419536487731078,14383.17004410824
7.896e-06,-2.942559367044554,0.004477068791048405,14382.981614553724
7.9e-06,-2.9751956602501055,0.0045346003002977335,14382.773010107836
7.904000000000001e-06,-3.00907193273259,0.004592130928851103,14382.5412665754
7.908000000000001e-06,-3.0425783065910976,0.004649660450306138,14382.219460940336
7.912e-06,-3.0746027428755114,0.004707188420767119,14381.765769560183
7.916e-06,-3.1067836601285093,0.004764714434698879,14381.241196317535
7.92e-06,-3.140337428635879,0.004822238276918428,14380.679913455135
7.924e-06,-3.1735954435888396,0.004879759604738968,14379.983996813811
7.928000000000001e-06,-3.2051427496752196,0.004937277776447058,14379.101857228967
7.932000000000001e-06,-3.2361259748112605,0.004994792377066178,14378.198452329229
7.936e-06,-3.2677983530265715,0.005052303551784167,14377.388906674803
7.94e-06,-3.3002764875968422,0.005109811379508254,14376.5249553673
7.944e-06,-3.3333307401444503,0.0051673153997323015,14375.485156654653
7.948e-06,-3.36609844052001,0.005224815076235592,14374.353094989825
7.952000000000001e-06,-3.397892562101514,0.00528231017125459,14373.1944145068
7.956e-06,-3.4293038456754754,0.005339800396202538,14371.918059476724
7.96e-06,-3.4609975626632683,0.005397285139306217,14370.453492360486
7.964e-06,-3.4930600764741953,0.00545476379034334,14368.872026198502
7.968e-06,-3.5256018952643493,0.00551223598463044,14367.225117349835
7.972000000000001e-06,-3.558868115045607,0.005569701300377661,14365.432756258455
7.976000000000001e-06,-3.5928886069751234,0.005627159027041737,14363.43057577757
7.98e-06,-3.6269921078230767,0.005684608442166017,14361.276986372899
7.984e-06,-3.6605769425183334,0.005742049060057015,14359.03195912364
7.988e-06,-3.6937359696618057,0.0057994805170378475,14356.696531289632
7.992e-06,-3.7265510698240045,0.005856902440745147,14354.265322357558
7.996000000000001e-06,-3.758633349544453,0.005914314467708058,14351.748159095683
8.000000000000001e-06,-3.789832418176727,0.005971716263408704,14349.149691225388
8.004e-06,-3.8213049599050724,0.006029107406870905,14346.422039885101
8.008e-06,-3.853878287798944,0.006086487296130481,14343.522589901073
8.012e-06,-3.8864091155617704,0.006143855313030219,14340.485859965962
8.016e-06,-3.9179769811588785,0.006201210992168414,14337.35370912974
8.020000000000001e-06,-3.9492918514462367,0.006258553965815684,14334.133114503411
8.024e-06,-3.981067080170741,0.00631588382638511,14330.7971702189
8.028e-06,-4.01319153626975,0.006373199858154388,14327.218714418781
8.032e-06,-4.045372241233602,0.0064305009417123735,14323.323064571048
8.036e-06,-4.077363867992231,0.006487786146525041,14319.279341761076
8.040000000000001e-06,-4.109033398985811,0.006545055162052374,14315.228421903976
8.044000000000001e-06,-4.140489554080886,0.006602307818022108,14311.099562960317
8.048e-06,-4.171869730562382,0.0066595436546576505,14306.818754820846
8.052e-06,-4.2033628070908895,0.006716762037390459,14302.372611580884
8.056e-06,-4.235052685986771,0.00677396229915885,14297.758272612566
8.06e-06,-4.26643879315811,0.006831143843557657,14293.01392678838
8.064000000000001e-06,-4.297231138847943,0.006888306178357597,14288.153473179636
8.068e-06,-4.328427590178875,0.006945448617046714,14283.065871388224
8.072e-06,-4.360851531037726,0.0070025701178396535,14277.6845250795
8.076e-06,-4.3937397894933765,0.007059669815068045,14272.164089114825
8.08e-06,-4.426249972164282,0.00711674738860401,14266.622678865439
8.084000000000001e-06,-4.458304103317583,0.007173802523580482,14260.944809368595
8.088000000000001e-06,-4.489963856471409,0.007230834498103437,14255.042452106598
8.092e-06,-4.521335276237318,0.007287842679727117,14249.048359742503
8.096e-06,-4.552524675560086,0.007344826883880878,14243.053717135403
8.1e-06,-4.583505950947213,0.007401786725815119,14236.867249982848
8.104e-06,-4.614324799875799,0.007458721118245108,14230.328965009368
8.108000000000001e-06,-4.645537559084177,0.007515628875792353,14223.549808610982
8.112000000000001e-06,-4.677529641315086,0.007572509275288684,14216.649939552652
8.116e-06,-4.709733968457934,0.007629361850062738,14209.637447484703
8.12e-06,-4.7416860985949,0.007686186119084789,14202.497063538878
8.124e-06,-4.77366785474553,0.007742981529860265,14195.20832419686
8.128e-06,-4.805838179944405,0.007799747500366716,14187.776929025898
8.132000000000001e-06,-4.83782430310156,0.007856483607926831,14180.276851029852
8.136e-06,-4.869403496907265,0.007913189658697807,14172.74853446754
8.14e-06,-4.900900785723486,0.0079698653591699,14165.101701576838
8.144e-06,-4.932600437788945,0.008026510083520066,14157.260473504222
8.148e-06,-4.964492885978411,0.008083123061156458,14149.228344688696
8.152000000000001e-06,-4.996377996727557,0.008139703531167589,14141.006660875672
8.156000000000001e-06,-5.027327073199705,0.008196250733605406,14132.594558030709
8.16e-06,-5.056830795379346,0.008252763933427047,14124.005352799919
8.164e-06,-5.0866080981675434,0.008309242483927948,14115.269897648086
8.168e-06,-5.117999439440114,0.00836568583997574,14106.408126245451
8.172e-06,-5.149638683623267,0.008422093480600138,14097.412185950985
8.176000000000001e-06,-5.180369910074043,0.008478464837395196,14088.266211576753
8.180000000000001e-06,-5.211056120039434,0.008534799258108027,14078.944144835721
8.184e-06,-5.242353058687527,0.008591096018847603,14069.43622496257
8.188e-06,-5.273367327829961,0.008647354422244034,14059.765473251655
8.192e-06,-5.303453986276428,0.008703573823690266,14049.935249861797
8.196e-06,-5.333451657489463,0.0087597534796735,14039.892741752517
8.200000000000001e-06,-5.364085984932892,0.008815892460426895,14029.597634943233
8.204e-06,-5.394974893961877,0.008871989779236224,14019.061769730619
8.208e-06,-5.425665534403093,0.008928044519298387,14008.308261349413
8.212e-06,-5.456150007989984,0.008984055938732265,13997.401455587478
8.216e-06,-5.486419548983528,0.009040023515782357,13986.387069456685
8.220000000000001e-06,-5.515957660605839,0.00909594667274112,13975.191409923234
8.224000000000001e-06,-5.54447419697331,0.009151824569110284,13963.756774657219
8.228e-06,-5.573173945789363,0.009207656443491414,13952.180415917095
8.232e-06,-5.60313561557474,0.009263441920344121,13940.558010434674
8.236e-06,-5.6338079901036755,0.009319180762984637,13928.863309820885
8.24e-06,-5.664506835382346,0.009374872600130835,13917.055263276456
8.244000000000001e-06,-5.695015100663817,0.009430516967620395,13905.12848150157
8.248000000000001e-06,-5.7252825464103525,0.009486113368076879,13893.071746738544
8.252e-06,-5.755815376103694,0.009541661129305126,13880.808867395164
8.256e-06,-5.78699978010381,0.009597159299974515,13868.276467297801
8.26e-06,-5.818222735049337,0.009652606856066505,13855.501578695206
8.264e-06,-5.848806996307566,0.009708002903723442,13842.522249771539
8.268000000000001e-06,-5.878655023466095,0.009763346707176233,13829.379476622014
8.272e-06,-5.907951578225149,0.00981863764026529,13816.087067915925
8.276e-06,-5.93750011312855,0.009873874910225467,13802.547912171143
8.28e-06,-5.967944357486755,0.00992905740243993,13788.698195058303
8.284e-06,-5.998992704095636,0.00998418413020296,13774.665686453882
8.288000000000001e-06,-6.030256232224091,0.01003925459414531,13760.566284720466
8.292000000000001e-06,-6.061250922203139,0.010094268449889763,13746.361587502948
8.296e-06,-6.091504689010058,0.01014922518951978,13732.00822751454
8.3e-06,-6.120827093458696,0.010204124269011438,13717.531518313284
8.304e-06,-6.149279159826764,0.010258965217033606,13702.942492768645
8.308e-06,-6.178045304204124,0.01031374741667661,13688.15732873083
8.312000000000001e-06,-6.208049495879258,0.010368469952317242,13673.11049158358
8.316000000000001e-06,-6.238191238918238,0.010423131877238449,13657.85196901794
8.32e-06,-6.267430705305102,0.010477732447109965,13642.432966749278
8.324e-06,-6.296119621300409,0.010532271023421943,13626.855189237016
8.328e-06,-6.32481983197463,0.01058674696045265,13611.113326114953
8.332000000000001e-06,-6.35425970436684,0.010641159594537257,13595.203716186703
8.336000000000001e-06,-6.384938721384282,0.01069550825927167,13579.128651018162
8.34e-06,-6.416304851232633,0.010749792316644446,13562.900035379318
8.344e-06,-6.447671812441459,0.010804011167105861,13546.525195326169
8.348e-06,-6.478412688466218,0.0108581642427749,13530.012639189821
8.352e-06,-6.508082156635646,0.010912251007089865,13513.369518290418
8.356000000000001e-06,-6.53694186302017,0.010966270871206127,13496.562539838324
8.360000000000001e-06,-6.565431980947258,0.011020223112947907,13479.558331050393
8.364e-06,-6.594374307361277,0.011074106970652633,13462.370521321849
8.368e-06,-6.624344739029763,0.011127921749346811,13445.018825765284
8.372e-06,-6.654627089777127,0.011181666818104083,13427.515552869074
8.376e-06,-6.684490747850941,0.01123534158355939,13409.867174782163
8.380000000000001e-06,-6.713881007724245,0.01128894544343235,13392.062761696516
8.384e-06,-6.742823336665538,0.011342477762183731,13374.096614003623
8.388e-06,-6.771267131546797,0.011395937928244839,13355.986416547197
8.392e-06,-6.799369588914316,0.011449325393444239,13337.746183150732
8.396e-06,-6.828139850673661,0.011502639609111852,13319.36165065429
8.400000000000001e-06,-6.858156419108456,0.01155587996499854,13300.816292687705
8.404000000000001e-06,-6.887946720899642,0.011609045824179518,13282.113297799318
8.408e-06,-6.916332398418399,0.01166213656639404,13263.257809469376
8.412e-06,-6.944417029971286,0.011715151583968336,13244.250977676691
8.416e-06,-6.973388042955621,0.01176809029161299,13225.102844649491
8.42e-06,-7.00343334005422,0.011820952161515966,13205.832106835716
8.424000000000001e-06,-7.0343772027896305,0.011873736715907874,13186.44508911619
8.428000000000001e-06,-7.065030650473759,0.011926443480921417,13166.937417652905
8.432e-06,-7.094469886954305,0.011979071957633404,13147.300938350074
8.436e-06,-7.123554279705151,0.012031621530518287,13127.485504089498
8.44e-06,-7.1530576096645255,0.01208409142634704,13107.462410284197
8.444e-06,-7.182442529432231,0.012136481004472104,13087.326652246451
8.448000000000001e-06,-7.211226572690939,0.012188789970470763,13067.156347081262
8.452e-06,-7.239796349628852,0.012241018071240811,13046.89403795241
8.456e-06,-7.268554490815873,0.012293164819420152,13026.480051715644
8.46e-06,-7.297547917319203,0.01234522958919511,13005.904835761505
8.464e-06,-7.326695663140775,0.01239721170984659,12985.15548997571
8.468000000000001e-06,-7.355558368830442,0.012449110417304845,12964.19823914995
8.472000000000001e-06,-7.383814312873855,0.012500924872760366,12943.029488609529
8.476e-06,-7.411727458447586,0.012552654465754372,12921.767008402761
8.48e-06,-7.4395168190965855,0.012604299006232304,12900.503230560844
8.484e-06,-7.467114540493377,0.012655858334942382,12879.161124476585
8.488e-06,-7.494521129905233,0.012707331966518303,12857.654663482772
8.492000000000001e-06,-7.521999505138442,0.01275871922798856,12835.976071644036
8.496000000000001e-06,-7.549765839585535,0.012810019466558686,12814.143213417352
8.5e-06,-7.577638029139531,0.012861232121102734,12792.184058614765
8.504e-06,-7.605386476519235,0.01291235669983372,12770.105306876381
8.508e-06,-7.632848678907145,0.012963392689106736,12747.88932962935
8.512e-06,-7.660005487332304,0.013014339545036634,12725.538635318104
8.516000000000001e-06,-7.687578175561569,0.013065196804816763,12703.091254745043
8.52e-06,-7.7160675802565155,0.01311596411045933,12680.561566547458
8.524e-06,-7.744472897125867,0.013166641013829862,12657.890118717243
8.528e-06,-7.7718599429328945,0.013217226866858256,12635.03639547688
8.532e-06,-7.798575199789927,0.013267721017262188,12612.0388064877
8.536000000000001e-06,-7.825212281662739,0.013318122953504314,12588.929314574158
8.540000000000001e-06,-7.852464491624222,0.013368432248732302,12565.718299417875
8.544e-06,-7.880591721833226,0.013418648540715231,12542.42769205561
8.548e-06,-7.908243157265602,0.013468771577380587,12519.090640620112
8.552e-06,-7.934505698618621,0.013518801187483264,12495.714410716699
8.556e-06,-7.960887641531712,0.013568737078667823,12472.231181560648
8.560000000000001e-06,-7.98860372880143,0.013618578712091765,12448.585530408613
8.564000000000001e-06,-8.016475939786416,0.01366832545912238,12424.787984896575
8.568e-06,-8.043343038392576,0.013717976744910017,12400.854908930385
8.572e-06,-8.069582118077737,0.013767532067438753,12376.806355436021
