Repository: yedderssi/caracterisation2

File: configur/Ferrite_N49/Fichier auto/TDK_R22_N49/TDK_R22_N49_Ferrite Mn-Zn_Sinusoïdale B_300000.0_0.025.csv (part 5 of 5)
Bmax (T) =,0.02482021629636258,Freq(Hz) =,300000.0,Hc =,0.2808827149762169,Br (T) =,0.00042636199927712735,Hmax =,13.749844593715345,µr =,1436.474458039209,W(J/m³) =,-0.005378232367100397,P(W/m³) =,-1613.4697101301192
temps (s),ChampH (A/m),ChampB (T),dB/dt (T/s)
2.704e-06,5.431706891715626,-0.009665959210098324,42905.96073836285
2.705333333333333e-06,5.401243793829662,-0.009608720815652035,42951.63093107441
2.7066666666666664e-06,5.370964618058337,-0.009551421693172784,42997.05278780853
2.7079999999999997e-06,5.340779850252276,-0.009494062182262532,43042.21357756906
2.709333333333333e-06,5.310594248704181,-0.009436642640534704,43087.099014176405
2.7106666666666667e-06,5.280317586180151,-0.00937916344481851,43131.69456009099
2.712e-06,5.249874446132937,-0.009321624990992506,43175.98617892241
2.7133333333333333e-06,5.219235617929561,-0.009264027691271295,43219.96340289494
2.7146666666666666e-06,5.188387446678121,-0.009206371968299546,43263.621054729454
2.716e-06,5.157333487558557,-0.009148658239755494,43306.971761350855
2.717333333333333e-06,5.126087099614069,-0.00909088690535653,43350.029837094386
2.7186666666666665e-06,5.094670461297326,-0.009033058345644813,43392.80973048509
2.72e-06,5.06309559518281,-0.008975172922194408,43435.32544512801
2.721333333333333e-06,5.031303819839993,-0.008917230979788098,43477.588164337
2.7226666666666664e-06,4.999247774529388,-0.00885923285031569,43519.60604427897
2.724e-06,4.9669659280913985,-0.008801178861366037,43561.37738017151
2.7253333333333334e-06,4.934494209999242,-0.008743069343415477,43602.89954567488
2.7266666666666667e-06,4.901854345654681,-0.008684904630477809,43644.16986082647
2.728e-06,4.869074650171884,-0.00862668506070169,43685.18480335246
2.7293333333333333e-06,4.8362566824264475,-0.00856841097965887,43725.936760879325
2.7306666666666666e-06,4.803487774695954,-0.00851008274264188,43766.418764608716
2.732e-06,4.770767321552191,-0.008451700711388265,43806.628115820444
2.733333333333333e-06,4.738092992089414,-0.008393265250878424,43846.56264894431
2.7346666666666664e-06,4.70547222873193,-0.008334776728868428,43886.22036605805
2.7359999999999997e-06,4.672899923948391,-0.008276235515088366,43925.600304036765
2.737333333333333e-06,4.640286330867102,-0.008217641977467724,43964.70612692976
2.7386666666666667e-06,4.607542727096969,-0.00815899647991537,44003.54020157929
2.74e-06,4.574631824835353,-0.008100299387947034,44042.097750925306
2.7413333333333333e-06,4.541513240149091,-0.008041551073963928,44080.37322373361
2.7426666666666666e-06,4.508136125846488,-0.007982751917867261,44118.36092126801
2.744e-06,4.474470961712821,-0.007923902306720724,44156.0557985445
2.745333333333333e-06,4.440612889608347,-0.007865002631652539,44193.456803736684
2.7466666666666665e-06,4.406667870756252,-0.007806053283493064,44230.56543547879
2.7479999999999998e-06,4.372709702155636,-0.00774705464592548,44267.39091590078
2.749333333333333e-06,4.338819645608452,-0.007688007089899393,44303.94312323136
2.7506666666666664e-06,4.305091911012425,-0.007628910973222516,44340.231892085554
2.752e-06,4.271605848401221,-0.007569766641464575,44376.265744801065
2.7533333333333334e-06,4.238334822387573,-0.007510574433252694,44412.04657302122
2.7546666666666667e-06,4.20524702483362,-0.0074513346850949205,44447.57566364208
2.756e-06,4.172345056440432,-0.0073920477311385955,44482.8552708475
2.7573333333333332e-06,4.139629189039211,-0.007332713902370257,44517.88788166585
2.7586666666666665e-06,4.107092351180459,-0.007273333526353879,44552.67614290273
2.76e-06,4.07472700851116,-0.007213906926261906,44587.22399506079
2.761333333333333e-06,4.042547823236808,-0.007154434415965287,44621.54144987054
2.7626666666666664e-06,4.010551804640457,-0.0070949162970654085,44655.63689994996
2.7639999999999997e-06,3.9786578756909967,-0.007035352866046375,44689.509628599895
2.7653333333333334e-06,3.9467816945596956,-0.00697574442104979,44723.157866250265
2.7666666666666667e-06,3.9148457183160708,-0.006916091262739069,44756.57959983378
2.768e-06,3.8827784291323333,-0.006856393696296018,44789.77006474797
2.7693333333333333e-06,3.8505121830866273,-0.006796652042175822,44822.71111554609
2.7706666666666666e-06,3.8180054564521613,-0.006736866645473739,44855.38393758166
2.772e-06,3.7853129161787322,-0.006677037873429023,44887.774129496196
2.773333333333333e-06,3.7524945146751847,-0.006617166112077031,44919.86789849175
2.7746666666666665e-06,3.719603072516005,-0.006557251765695026,44951.65167451992
2.7759999999999998e-06,3.686690178964721,-0.0064972952549836385,44983.11439256202
2.777333333333333e-06,3.6538255887132314,-0.006437297007238979,45014.25722442626
2.7786666666666663e-06,3.621082629459109,-0.006377257445907513,45045.08477277756
2.78e-06,3.5885522394846467,-0.006317176984096479,45075.607943750154
2.7813333333333334e-06,3.5563219223300724,-0.006257056019941345,45105.83828895139
2.7826666666666666e-06,3.524473014460875,-0.00619689493612865,45135.7874300935
2.784e-06,3.4930666922477753,-0.0061366940996534225,45165.46728275274
2.7853333333333332e-06,3.46209679753136,-0.0060764538607898915,45194.8910125456
2.7866666666666665e-06,3.4315079561006874,-0.006016174554215262,45224.06884939825
2.788e-06,3.4010990123517586,-0.005955856508715551,45252.999400169756
2.789333333333333e-06,3.3706556866329778,-0.005895500055819147,45281.67994444295
2.7906666666666664e-06,3.339968732196125,-0.005835105530862866,45310.10748997926
2.7919999999999997e-06,3.3088589562514374,-0.005774673274082251,45338.27768094453
2.7933333333333334e-06,3.27726196838675,-0.0057142036355675415,45366.180091093454
2.7946666666666667e-06,3.245167657325317,-0.005653696978363454,45393.80571503966
2.796e-06,3.212696374442549,-0.005593153671626618,45421.15439021621
2.7973333333333333e-06,3.1799864456696882,-0.005532574084103856,45448.226893930914
2.7986666666666666e-06,3.1471786682728653,-0.005471958583422738,45475.024127749595
2.8e-06,3.1143925842153126,-0.005411307536496608,45501.54626144695
2.801333333333333e-06,3.0816457789164193,-0.005350621312975487,45527.789020234915
2.8026666666666665e-06,3.0489099511526128,-0.005289900288640765,45553.74748185365
2.8039999999999998e-06,3.016033289179368,-0.005229144846174717,45579.41621722052
2.805333333333333e-06,2.982853833736122,-0.005168355375393248,45604.7899549845
2.8066666666666668e-06,2.9492151542274314,-0.005107532272989774,45629.86365020317
2.808e-06,2.914994603833216,-0.005046675940654322,45654.63485297504
2.8093333333333333e-06,2.880199964237447,-0.004985786774725286,45679.11404058045
2.8106666666666666e-06,2.8449088024612372,-0.0049248651569003855,45703.31269677114
2.812e-06,2.8093842687561645,-0.004863911455672893,45727.23914447225
2.8133333333333332e-06,2.773910253721642,-0.004802926028757512,45750.90122860179
2.8146666666666665e-06,2.7387684533867898,-0.004741909223540252,45774.306597288065
2.816e-06,2.7041978640104487,-0.004680861378019096,45797.461684451715
2.817333333333333e-06,2.6702554456433027,-0.004619782825399648,45820.36724472141
2.8186666666666664e-06,2.63691863163865,-0.004558673899358024,45843.021817716195
2.8199999999999997e-06,2.6039718242891965,-0.004497534938878635,45865.41890136773
2.8213333333333334e-06,2.5711752705740114,-0.004436366292045177,45887.55134879266
2.8226666666666667e-06,2.5382887102144247,-0.00437516831659205,45909.41183089879
2.824e-06,2.505101515206163,-0.004313941381266006,45930.99115816748
2.8253333333333333e-06,2.4715372463959215,-0.004252685873241631,45952.27087839652
2.8266666666666666e-06,2.437584056890678,-0.004191402202055025,45973.23590151879
2.828e-06,2.403406520954471,-0.004130090785487238,45993.88895016545
2.829333333333333e-06,2.3691847538628084,-0.004068752036227543,46014.23493937956
2.8306666666666664e-06,2.3350916443922194,-0.004007386360054013,46034.27932092113
2.8319999999999997e-06,2.301273434561676,-0.0039459941530801115,46054.031139933875
2.833333333333333e-06,2.267781903579719,-0.0038845757879224026,46073.51659663184
2.8346666666666667e-06,2.234620718451073,-0.0038231316053752374,46092.7572240901
2.836e-06,2.2016771243368636,-0.0037616619359974544,46111.74684258828
2.8373333333333333e-06,2.168820808792108,-0.0037001671207632842,46130.47600866672
2.8386666666666666e-06,2.135918004951643,-0.0036386475136749516,46148.934623835536
2.84e-06,2.102852587706021,-0.0035771034842976865,46167.10944206832
2.841333333333333e-06,2.069599689450427,-0.003515535429370349,46184.972948940056
2.8426666666666665e-06,2.036144825330632,-0.003453943779007172,46202.50259582849
2.844e-06,2.0024464663129606,-0.0033923289748540356,46219.70363388154
2.845333333333333e-06,1.968471273827445,-0.0033306914494795536,46236.58442784305
2.8466666666666664e-06,1.9341991779291654,-0.003269031623991335,46253.15380448552
2.848e-06,1.899621456307144,-0.003207349906464305,46269.42248603045
2.8493333333333334e-06,1.8647341247855818,-0.003145646685126037,46285.40952137634
2.8506666666666667e-06,1.8295655073568688,-0.0030839223247384733,46301.13105997465
2.852e-06,1.7942537595462993,-0.0030221771795364786,46316.58674301723
2.8533333333333333e-06,1.7589494453794858,-0.002960411605425001,46331.77442420362
2.8546666666666666e-06,1.7238015153311925,-0.0028986259613010806,46346.69176168128
2.856e-06,1.6889350893820927,-0.0028368206103987353,46361.334591841005
2.857333333333333e-06,1.6543729610716387,-0.00277499592761176,46375.68958862239
2.8586666666666664e-06,1.6200925126988914,-0.002713152305315566,46389.74385567377
2.8599999999999997e-06,1.5859597951736917,-0.0026512901484591358,46403.49142897399
2.861333333333333e-06,1.5518263873726876,-0.0025894098693523986,46416.927231135596
2.8626666666666667e-06,1.5175433471019961,-0.002527511886923062,46430.04641284287
2.864e-06,1.4829826976614775,-0.0024655966239474068,46442.84805064246
2.8653333333333333e-06,1.4481140034638758,-0.002403664490621707,46455.35193790988
2.8666666666666666e-06,1.4129605280056161,-0.0023417158691512977,46467.58026770541
2.868e-06,1.3777068893984494,-0.00227975111367654,46479.55294443221
2.869333333333333e-06,1.3425496830194925,-0.0022177705521740725,46491.289309273794
2.8706666666666665e-06,1.3076757415910127,-0.0021557744870807517,46502.808330711196
2.8719999999999998e-06,1.273248783935881,-0.0020937631989877948,46514.12380872455
2.873333333333333e-06,1.2393611169701273,-0.002031736968136303,46525.222468516695
2.8746666666666664e-06,1.2060421989782795,-0.0019696960968465047,46536.08446618322
2.876e-06,1.1731190245714687,-0.0019076409205995562,46546.679904212666
2.8773333333333334e-06,1.1404010810298884,-0.0018455718153645943,46556.97794823329
2.8786666666666667e-06,1.1077075452951366,-0.0017834891981787129,46566.94783059254
2.88e-06,1.07487686748746,-0.0017213935255167103,46576.56116241373
2.8813333333333332e-06,1.0418017795864494,-0.0016592852830341332,46585.802561453675
2.8826666666666665e-06,1.0084262752005335,-0.0015971649701790266,46594.66672120888
2.884e-06,0.9748593489839656,-0.001535033072128888,46603.18035400206
2.885333333333333e-06,0.941225259090979,-0.001472890035964933,46611.37389193338
2.8866666666666664e-06,0.9076413450547576,-0.0014107362678058796,46619.278346649844
2.8879999999999997e-06,0.8742090752348838,-0.001348572131720688,46626.92578114039
2.8893333333333334e-06,0.8409813572126713,-0.0012863979468797028,46634.351480310674
2.8906666666666667e-06,0.8079703224153322,-0.001224213992619982,46641.57990927379
2.892e-06,0.7750597741950197,-0.0011620205459510864,46648.59009407385
2.8933333333333333e-06,0.7421211246361544,-0.0010998179153212026,46655.35585075411
2.8946666666666666e-06,0.7090306365902318,-0.001037606444567383,46661.85027997831
2.896e-06,0.6756878884220272,-0.0009753865142168859,46668.04524577118
2.897333333333333e-06,0.6420829305625678,-0.0009131585447453153,46673.908961586276
2.8986666666666665e-06,0.6082426129327265,-0.0008509229936824412,46679.41763272626
2.8999999999999998e-06,0.5742677196540492,-0.0007886803268838436,46684.58256517327
2.901333333333333e-06,0.5402747865336142,-0.000726430992576959,46689.41889515757
2.9026666666666663e-06,0.5063874458868379,-0.0006641754185987463,46693.942072164275
2.904e-06,0.4727140149241599,-0.0006019140120552796,46698.16774300847
2.9053333333333334e-06,0.43926578124230575,-0.0005396471594231239,46702.1112052281
2.9066666666666666e-06,0.40604294386421713,-0.00047737522948918936,46705.78369567746
2.908e-06,0.37306843428217906,-0.0004150985871034277,46709.17988296817
2.9093333333333332e-06,0.34035953322499035,-0.0003528176054174954,46712.2926459346
2.9106666666666665e-06,0.30792354357520835,-0.0002905326671557141,46715.11474673904
2.912e-06,0.27575252517872195,-0.00022824416484299047,46717.63872235022
2.913333333333333e-06,0.24380412577170163,-0.00016595250144374525,46719.85637652187
2.9146666666666664e-06,0.2120091497918931,-0.00010365808874465454,46721.76267211727
2.9159999999999997e-06,0.18023206569428438,-4.1361336446313774e-05,46723.36577539755
2.9173333333333334e-06,0.14832347889225297,2.0937357691826007e-05,46724.675431784766
2.9186666666666667e-06,0.11612796948455964,8.323760907406105e-05,46725.70164156925
2.92e-06,0.08351662234108741,0.00014553904666851283,46726.45475010973
2.9213333333333333e-06,0.05050691098974727,0.00020784131374940567,46726.945871233984
2.9226666666666666e-06,0.017157993038052446,0.00027014406547598807,46727.181718641514
2.924e-06,-0.016399451031391087,0.00033244695359174845,46727.15045500088
2.925333333333333e-06,-0.05002090228620269,0.00039474961262923246,46726.83810122827
2.9266666666666665e-06,-0.08355660669648045,0.00045705165830879727,46726.23041812039
2.9279999999999997e-06,-0.1168789174920187,0.0005193526872718032,46725.313026389806
2.929333333333333e-06,-0.14998398588840403,0.0005816522772771977,46724.07198170538
2.9306666666666668e-06,-0.18291253303157604,0.0006439499903231287,46722.49758716279
2.932e-06,-0.21581237633125855,0.0007062453870431334,46720.59749284775
2.9333333333333333e-06,-0.2488429120192621,0.0007685380395807313,46718.38131355246
2.9346666666666666e-06,-0.2821605607074778,0.0008308275330252105,46715.85885316874
2.936e-06,-0.31589125433172976,0.0008931134656993652,46713.0401580674
2.9373333333333332e-06,-0.3500276758406339,0.0009553954496509396,46709.93576929797
2.9386666666666665e-06,-0.3845059241592731,0.0010176731089013415,46706.55310630629
2.94e-06,-0.4191298647334362,0.001079946068517703,46702.886318239354
2.941333333333333e-06,-0.4536828827045534,0.0011422139447398842,46698.92801503493
2.9426666666666664e-06,-0.48794497069860426,0.001204476343836838,46694.6706303987
2.9439999999999997e-06,-0.5217326114693245,0.001266732861811458,46690.10633153369
2.9453333333333334e-06,-0.5550484962171203,0.0013289830837573088,46685.22658721463
2.9466666666666667e-06,-0.5879678673761491,0.0013912265858929222,46680.026616207186
2.948e-06,-0.6207404999504886,0.00145346294869282,46674.51758364315
2.9493333333333333e-06,-0.6536383686148473,0.0015156917687908558,46668.712563414105
2.9506666666666666e-06,-0.6869322417983343,0.0015779126604310875,46662.62489693638
2.952e-06,-0.7208511406761157,0.00164012525612991,46656.26865129997
2.953333333333333e-06,-0.755428854223666,0.0017023292091184914,46649.66083157573
2.9546666666666664e-06,-0.7906065890660054,0.0017645241927807043,46642.81466174578
2.9559999999999997e-06,-0.8260735086536117,0.0018267098863355426,46635.72567051385
2.957333333333333e-06,-0.8614909688258116,0.0018888859616318747,46628.387273988206
2.9586666666666667e-06,-0.896527352271342,0.0019510520815545103,46620.79260993913
2.96e-06,-0.9308964360082286,0.0020132078984605975,46612.93274919319
2.9613333333333333e-06,-0.9645036830294456,0.0020753530456232077,46604.787994726204
2.9626666666666666e-06,-0.9973431821732802,0.002137487130783834,46596.33974621635
2.964e-06,-1.0296294075017882,0.0021996097446010552,46587.58097961721
2.965333333333333e-06,-1.0616085804725086,0.0022617204693698477,46578.50617357466
2.9666666666666665e-06,-1.0935291186693696,0.0023238188802290755,46569.11011526903
2.968e-06,-1.1256182069557064,0.002385904547367493,46559.39059236067
2.969333333333333e-06,-1.157991818560975,0.0024479770488085957,46549.36156929653
2.9706666666666664e-06,-1.190733158264696,0.002510035981211662,46539.03703530687
2.9719999999999997e-06,-1.223871156860642,0.0025720809529449075,46528.42056456446
2.9733333333333334e-06,-1.2574231495866073,0.0026341115761681013,46517.51427020019
2.9746666666666667e-06,-1.2914016880017747,0.002696127465596492,46506.31987239028
2.976e-06,-1.3258060871714359,0.0027581282369621082,46494.83717603599
2.9773333333333333e-06,-1.3605901828280749,0.0028201134994638,46483.056576504874
2.9786666666666666e-06,-1.3956792088042234,0.002882082850847395,46470.970498889714
2.98e-06,-1.4309184229437653,0.002944035888773535,46458.58639032376
2.981333333333333e-06,-1.466141712361739,0.003005972222057356,46445.91353540943
2.9826666666666664e-06,-1.5011823498410457,0.003067891472063815,46432.96147428118
2.9839999999999997e-06,-1.5358960336713008,0.003129793272315319,46419.738902977864
2.985333333333333e-06,-1.570250033763097,0.0031916772637345624,46406.24822588889
2.9866666666666667e-06,-1.6042577294674447,0.0032535430873866784,46392.487252258565
2.988e-06,-1.6380472437166194,0.003315390370958394,46378.43810531784
2.9893333333333333e-06,-1.67176144075742,0.0033772187171753807,46364.08122016585
2.9906666666666666e-06,-1.7055420269035404,0.0034390277026777804,46349.397033437715
2.992e-06,-1.7395066976368754,0.00350081687917803,46334.367716939145
2.993333333333333e-06,-1.7736602575299838,0.003562585781534231,46318.98581736451
2.9946666666666665e-06,-1.8079584263153607,0.0036243339383862333,46303.24946064044
2.9959999999999998e-06,-1.8422338527806552,0.003686060886959356,46287.17339904779
2.997333333333333e-06,-1.8763024535412753,0.003747766185450564,46270.77433776771
2.9986666666666664e-06,-1.9099804083671161,0.0038094494144437006,46254.06915194087
3e-06,-1.9431193624372105,0.0038711101766074844,46237.074093708005
3.0013333333333334e-06,-1.975743757928296,0.003932748093213392,46219.80081515666
3.0026666666666667e-06,-2.007940822231263,0.003994362797956113,46202.2562989296
3.004e-06,-2.0399273747832094,0.004055953922549031,46184.43059045191
3.0053333333333332e-06,-2.0719440620550404,0.004117521084108355,46166.31174853511
3.0066666666666665e-06,-2.1042384535983176,0.004179063883723311,46147.88767390149
3.008e-06,-2.1370216979783176,0.004240581907742449,46129.14835480759
3.009333333333333e-06,-2.1702983518119754,0.004302074738102151,46110.09718474797
3.0106666666666664e-06,-2.2040093023521887,0.004363541963928403,46090.74155463119
3.0119999999999997e-06,-2.2379764081955305,0.004424983189929449,46071.09744694093
3.013333333333333e-06,-2.272000099820744,0.004486398042584361,46051.18153543033
3.0146666666666667e-06,-2.3058750773980266,0.004547786170416954,46031.01021343004
3.016e-06,-2.3394252158968407,0.0046091472405389,46010.59496949141
3.0173333333333333e-06,-2.372641498055376,0.004670480916484179,45989.91894842838
3.0186666666666666e-06,-2.4055657259142915,0.004731786836862336,45968.961618810186
3.02e-06,-2.4383331210497086,0.00479306461518548,45947.70586591094
3.021333333333333e-06,-2.471095929648674,0.004854313842726055,45926.135444952786
3.0226666666666665e-06,-2.5040110285556625,0.004915534089465561,45904.23466430802
3.0239999999999998e-06,-2.5372129566473793,0.004976724908147566,45881.993358701475
3.025333333333333e-06,-2.570706854933333,0.005037885858548424,45859.432242588555
3.0266666666666663e-06,-2.6044625435962687,0.005099016530071706,45836.57504233755
3.028e-06,-2.638398073840672,0.005160116537986442,45813.43682974238
3.0293333333333334e-06,-2.6724187231868597,0.0052211855167286604,45790.031283585886
3.0306666666666666e-06,-2.7064233194989264,0.005282223118648562,45766.37159626981
3.032e-06,-2.74031768652446,0.0053432290113684736,45742.46748359935
3.0333333333333332e-06,-2.7740684695202384,0.00540420286292465,45718.30985066926
3.0346666666666665e-06,-2.8076633107912645,0.005465144328348173,45693.88828461992
3.036e-06,-2.8411501748735,0.005526053054068953,45669.20029655315
3.037333333333333e-06,-2.8745799914326575,0.005586928683917578,45644.244476387226
3.0386666666666664e-06,-2.9079971993675633,0.005647770859990888,45619.019633582975
3.0399999999999997e-06,-2.94144650186258,0.005708579222568413,45593.52423270603
3.0413333333333334e-06,-2.974999326401012,0.005769353407712374,45567.753483210545
3.0426666666666667e-06,-3.008708385077092,0.005830093043338892,45541.69995656893
3.044e-06,-3.042517130127615,0.005890797741048632,45515.34660804401
3.0453333333333333e-06,-3.0763650468121457,0.005951467089024549,45488.67535583597
3.0466666666666666e-06,-3.1102052876461004,0.006012100651370743,45461.668163458504
3.048e-06,-3.1439923829622547,0.006072697970419652,45434.31040990796
3.049333333333333e-06,-3.1776332189814163,0.00613325858294359,45406.608376003904
3.0506666666666665e-06,-3.21104914277993,0.00619378203792552,45378.57409689265
3.0519999999999997e-06,-3.2442507558315907,0.0062542679074196255,45350.23014426971
3.053333333333333e-06,-3.277255952483997,0.006314715794235489,45321.600079527074
3.0546666666666663e-06,-3.310076077355991,0.006375125332449731,45292.70724183808
3.056e-06,-3.3427293357639285,0.0064354961843684794,45263.570636257566
3.0573333333333333e-06,-3.375294783611831,0.006495828020441876,45234.1834738395
3.0586666666666666e-06,-3.4078507229649677,0.0065561204984113065,45204.53348030999
3.06e-06,-3.440420644900684,0.006616373255903759,45174.6027583737
3.0613333333333332e-06,-3.4730290128243877,0.006676585906439751,45144.3730456168
3.0626666666666665e-06,-3.505710762374975,0.006736758039394039,45113.82638581677
3.064e-06,-3.5384892825546186,0.006796889222309519,45082.947987406274
3.065333333333333e-06,-3.571287146494114,0.006856979015120907,45051.74122967745
3.0666666666666664e-06,-3.604024462870436,0.0069170269844264914,45020.21272870267
3.0679999999999997e-06,-3.6366942249339114,0.006977032706197727,44988.369928153545
3.0693333333333334e-06,-3.6692872938711885,0.007036995766304432,44956.22023187653
3.0706666666666667e-06,-3.7017795380655536,0.00709691576038748,44923.770892699686
3.072e-06,-3.734157491213125,0.0071567922928907155,44891.02786215689
3.0733333333333333e-06,-3.7665230075940475,0.007216624971276638,44857.98971673139
3.0746666666666666e-06,-3.798986681347999,0.007276413400565035,44824.65421586835
3.076e-06,-3.8316156466304205,0.007336157184057135,44791.02102228567
3.077333333333333e-06,-3.8644778767702612,0.007395855924805573,44757.09010037514
3.0786666666666664e-06,-3.8976499335803916,0.007455509225878278,44722.86150868442
3.0799999999999997e-06,-3.9311822219431902,0.007515116691509989,44688.33693888523
3.081333333333333e-06,-3.964956157576034,0.0075746779347269635,44653.527886580174
3.0826666666666667e-06,-3.998812338892785,0.007634192583872066,44618.445831046294
3.084e-06,-4.032548136565786,0.007693660277874996,44583.09517335299
3.0853333333333333e-06,-4.0659458964961885,0.007753080660783214,44547.47918897642
3.0866666666666666e-06,-4.098777511776194,0.007812453380778555,44511.600804038564
3.088e-06,-4.130855185401714,0.007871778087630182,44475.45947340564
3.089333333333333e-06,-4.162241713553274,0.007931054416950864,44439.03450761934
3.0906666666666665e-06,-4.193060832031266,0.00799028197722641,44402.305905701265
3.0919999999999998e-06,-4.223496081805255,0.008049460362237236,44365.27161054171
3.093333333333333e-06,-4.253754473939048,0.008108589164793746,44327.93222422576
3.0946666666666664e-06,-4.284060489847635,0.008167667978945201,44290.28900295918
3.0959999999999997e-06,-4.314613638717159,0.008226696402691571,44252.3466165991
3.0973333333333334e-06,-4.3454114073130405,0.008285674052417149,44214.127971741465
3.0986666666666667e-06,-4.376411598596628,0.008344600573211592,44175.65321992432
3.1e-06,-4.4075456415388725,0.008403475619294703,44136.915904745554
3.1013333333333333e-06,-4.438734707741333,0.008462298833897399,44097.90599930118
3.1026666666666666e-06,-4.469892360629187,0.00852106984652793,44058.612946497924
3.104e-06,-4.500933978440289,0.00857978827113563,44019.02396505515
3.105333333333333e-06,-4.531816664901711,0.008638453697046062,43979.11490059791
3.1066666666666664e-06,-4.562505299675353,0.008697065683283267,43938.86445521099
3.1079999999999997e-06,-4.5929816737538784,0.008755623775169093,43898.27337352995
3.109333333333333e-06,-4.623226104941492,0.008814127520946456,43857.34529251668
3.1106666666666667e-06,-4.653214177679409,0.00887257647394006,43816.084197863805
3.112e-06,-4.682932204679951,0.008930970194694824,43774.496934286675
3.1133333333333333e-06,-4.712442088369709,0.008989308263882733,43732.60684757766
3.1146666666666666e-06,-4.741819634677894,0.009047590293834647,43690.43808029712
3.116e-06,-4.771138040022404,0.00910581592290892,43648.005531113304
3.117333333333333e-06,-4.8004760044481065,0.00916398480841096,43605.32272195129
3.1186666666666665e-06,-4.829919289585145,0.009222096625459246,43562.40285048065
3.1199999999999998e-06,-4.8595384060241615,0.009280151064572632,43519.25581960037
3.121333333333333e-06,-4.889294150982892,0.00933814781644788,43475.871993273715
3.1226666666666664e-06,-4.91912966588017,0.009396086556950602,43432.23876081278
3.124e-06,-4.949004410078794,0.009453966946342667,43388.3453272577
3.1253333333333334e-06,-4.9788709212772355,0.009511788630775552,43344.18132207232
3.1266666666666667e-06,-5.008670615029544,0.009569551242731107,43299.736611263856
3.128e-06,-5.0383575040416115,0.009627254402369008,43255.00284559176
3.1293333333333332e-06,-5.0679989147331,0.009684897725584842,43209.98197816122
3.1306666666666665e-06,-5.09767045282171,0.009742480831681638,43164.677167034926
3.132e-06,-5.127387513602662,0.009800003342310803,43119.08877671794
3.133333333333333e-06,-5.157168308284388,0.00985746487932311,43073.21674174471
3.1346666666666664e-06,-5.187045191030217,0.009914865064408617,43027.060886518244
3.1359999999999997e-06,-5.2170411050200824,0.009972203518506525,42980.620260342264
3.137333333333333e-06,-5.24706909583495,0.010029479858319722,42933.889459457736
3.1386666666666667e-06,-5.277040429019001,0.01008669369339984,42886.86316069563
3.14e-06,-5.306949199137326,0.010143844628829403,42839.53998365143
3.1413333333333333e-06,-5.3367903624322075,0.010200932268230238,42791.91911760602
3.1426666666666666e-06,-5.3665449581519775,0.010257956214216678,42743.99986205503
3.144e-06,-5.3962017857795725,0.010314916069033621,42695.78236336484
3.145333333333333e-06,-5.42585031534232,0.010371811438418617,42647.27171412914
3.1466666666666665e-06,-5.455570007953873,0.010428641935244292,42598.47352438749
3.1479999999999998e-06,-5.485302390006433,0.010485407178758151,42549.39174640218
3.149333333333333e-06,-5.514985258850216,0.010542106793307174,42500.03007713135
3.1506666666666663e-06,-5.544576887591671,0.010598740408125671,42450.39215061694
3.152e-06,-5.574038987245458,0.010655307657354111,42400.481692020345
3.1533333333333334e-06,-5.603263750935813,0.010711808180734571,42350.30337867433
3.1546666666666666e-06,-5.632180946260762,0.010768241623930126,42299.86141465737
3.156e-06,-5.660952177490964,0.010824607636424352,42249.157326685825
3.1573333333333332e-06,-5.689755069302821,0.010880905869427774,42198.19217844731
3.1586666666666665e-06,-5.7187441810141415,0.01093713597546406,42146.966875985774
3.16e-06,-5.748059900023709,0.010993297607015158,42095.48045066243
3.161333333333333e-06,-5.7778660106451225,0.011049390407576873,42043.72039191055
3.1626666666666664e-06,-5.808276197022546,0.011105414003959336,41991.67418178967
3.1639999999999997e-06,-5.839167734335306,0.011161368012383755,41939.338454842735
3.1653333333333334e-06,-5.870394182136863,0.011217252045553665,41886.71129999572
3.1666666666666667e-06,-5.901824169027307,0.011273065713881876,41833.7911923238
3.168e-06,-5.9333285755951515,0.011328808626543865,41780.57780066134
3.1693333333333333e-06,-5.9647254829787215,0.011384480396119175,41727.07656230623
3.1706666666666666e-06,-5.995853292497641,0.011440080641261707,41673.29115149728
3.172e-06,-6.026685613836718,0.011495608976518749,41619.21173406477
3.173333333333333e-06,-6.057205965473719,0.01155106500214933,41564.82671181456
3.1746666666666665e-06,-6.087384661453937,0.011606448302864635,41510.12436114195
3.1759999999999997e-06,-6.117201756037298,0.011661758449520568,41455.09562275988
3.177333333333333e-06,-6.146747628844526,0.011716995013268613,41399.7499993113
3.1786666666666663e-06,-6.176121074149195,0.011772157582659584,41344.10408714885
3.18e-06,-6.2053671024286565,0.01182724578066148,41288.19291567101
3.1813333333333333e-06,-6.234531552406993,0.011882259278389743,41232.05367672557
3.1826666666666666e-06,-6.26367131030089,0.011937197796468678,41175.72344167891
3.184e-06,-6.292836625749768,0.011992061101869629,41119.23465975395
3.1853333333333332e-06,-6.32199281933898,0.012046848984540849,41062.589347074725
3.1866666666666665e-06,-6.351092230621378,0.012101561229824455,41005.7785783396
3.188e-06,-6.380088518724384,0.012156197593717165,40948.767260724766
3.189333333333333e-06,-6.408934343433523,0.012210757783259068,40891.51705213313
3.1906666666666664e-06,-6.437580840131301,0.012265241454358897,40833.9895976144
3.1919999999999997e-06,-6.46598957000891,0.012319648213622398,40776.14929763868
3.1933333333333334e-06,-6.494185837827398,0.012373977632674811,40717.979280958694
3.1946666666666667e-06,-6.522208511945175,0.012428229266185828,40659.470985570624
3.196e-06,-6.550094533890706,0.01248240267315758,40600.63947205595
3.1973333333333333e-06,-6.577887077135935,0.01253649743469915,40541.50284030294
3.1986666666666666e-06,-6.6056370971340534,0.012590513156128443,40482.07930364022
3.2e-06,-6.633387198253572,0.012644449466138708,40422.385711759656
3.201333333333333e-06,-6.6610996943153555,0.012698306009265704,40362.42897873824
3.2026666666666664e-06,-6.6887470878718664,0.012752082436275286,40302.21153563822
3.2039999999999997e-06,-6.716441686852211,0.012805778392378111,40241.722618596745
3.205333333333333e-06,-6.744297972516673,0.012859393507348328,40180.949836734384
3.2066666666666667e-06,-6.772406824507976,0.012912927394457084,40119.88082637796
3.208e-06,-6.80084521195293,0.012966379652185486,40058.50576622642
3.2093333333333333e-06,-6.829718849510175,0.013019749877399048,39996.832054116516
3.2106666666666666e-06,-6.859086665512925,0.013073037680214053,39934.872168392896
3.212e-06,-6.888777912239075,0.013126242693881532,39872.648332830184
3.213333333333333e-06,-6.918597161782688,0.013179364582004405,39810.18385148294
3.2146666666666665e-06,-6.948362961440596,0.013232403039147252,39747.50186278683
3.2159999999999998e-06,-6.9779136783409745,0.013285357788405805,39684.62202504809
3.217333333333333e-06,-7.007134753854372,0.013338228563794807,39621.5410584528
3.2186666666666664e-06,-7.035957636828366,0.01339101509086312,39558.24954402335
3.2199999999999997e-06,-7.064469596807402,0.01344371707617263,39494.72842024249
3.2213333333333334e-06,-7.092780973054685,0.013496334200163733,39430.95756638979
3.2226666666666667e-06,-7.121000031912507,0.013548866116570904,39366.91704436762
3.224e-06,-7.149225357285042,0.013601312453928927,39302.588992671444
3.2253333333333333e-06,-7.177510632794015,0.013653672825800336,39237.96881444385
3.2266666666666665e-06,-7.2058819537140915,0.013705946842857974,39173.056772014934
3.228e-06,-7.234272611861788,0.01375813412375468,39107.864573047205
3.229333333333333e-06,-7.2626053877973895,0.013810234303801421,39042.405497068066
3.2306666666666664e-06,-7.290808220487311,0.013862247036104362,38976.69295734334
3.2319999999999997e-06,-7.318817531474788,0.013914171991653405,38910.74036622264
3.233333333333333e-06,-7.346593861247627,0.013966008858784828,38844.56033091661
3.2346666666666667e-06,-7.374109461655525,0.014017757339846606,38778.16126172669
3.236e-06,-7.40135493898234,0.014069417135392401,38711.532056970434
3.2373333333333333e-06,-7.428328410706684,0.014120987929301583,38644.65880680507
3.2386666666666666e-06,-7.455033365977653,0.01417246938666709,38577.527241458236
3.24e-06,-7.481474726301723,0.014223861153382235,38510.12283126028
3.241333333333333e-06,-7.507641016770767,0.014275162856196635,38442.43139034181
3.2426666666666665e-06,-7.5335355112448825,0.014326374105451366,38374.44249175603
3.2439999999999998e-06,-7.559252776552235,0.014377494509961846,38306.16427396719
3.245333333333333e-06,-7.584893661014105,0.014428523691054561,38237.60736511001
3.2466666666666664e-06,-7.610548917240906,0.014479461284306024,38168.78251208585
3.248e-06,-7.636301019619853,0.014530306939315096,38099.70000150078
3.2493333333333334e-06,-7.662232028937196,0.014581060316766668,38030.36617585555
3.2506666666666667e-06,-7.688407836851341,0.0146317210849903,37960.78615959768
3.252e-06,-7.714833398211078,0.014682288917262502,37890.96224870442
3.2533333333333332e-06,-7.741503062494084,0.01473276348976472,37820.896504626886
3.2546666666666665e-06,-7.7684104035206625,0.014783144481527385,37750.5911393725
3.256e-06,-7.795543374954567,0.014833431574610497,37680.0484852973
3.257333333333333e-06,-7.82286182303257,0.014883624454142104,37609.27081211526
3.2586666666666664e-06,-7.8503131468896,0.014933722806995425,37538.258467870735
3.2599999999999997e-06,-7.87781395583028,0.014983726314128887,37467.002232326806
3.261333333333333e-06,-7.905275270105157,0.015033634643319567,37395.491553692154
3.2626666666666667e-06,-7.932607360301489,0.015083447448207261,37323.71577782942
3.264e-06,-7.959732774051107,0.015133164368537478,37251.66471749607
3.2653333333333333e-06,-7.986647486288368,0.01518278503309508,37179.33211891208
3.2666666666666666e-06,-8.013373834188256,0.015232309064036683,37106.714293493555
3.268e-06,-8.039988886487595,0.01528173608476533,37033.816799478736
3.269333333333333e-06,-8.066580406347427,0.015331065726921032,36960.64643407444
3.2706666666666665e-06,-8.093238313285058,0.01538029763123088,36887.21003070024
3.2719999999999998e-06,-8.1200378170484,0.015429431447884142,36813.514949195305
3.273333333333333e-06,-8.14695972814576,0.015478466839231809,36739.57207230819
3.2746666666666663e-06,-8.173948850018945,0.015527403482547594,36665.39290137188
3.276e-06,-8.200862722804713,0.015576241070321723,36590.988759802225
3.2773333333333334e-06,-8.227545325460838,0.015624979310093186,36516.37089739333
3.2786666666666666e-06,-8.253841479143095,0.015673617924362636,36441.550506784966
3.28e-06,-8.27962441842642,0.01572215664945847,36366.53713696612
3.2813333333333332e-06,-8.30492667953966,0.01577059522683336,36291.3289253724
3.2826666666666665e-06,-8.329833832589983,0.015818933392894117,36215.9201657632
3.284e-06,-8.354516177517878,0.015867170870786373,36140.29667262503
3.285333333333333e-06,-8.379167753897264,0.015915307364006624,36064.44315775061
3.2866666666666664e-06,-8.403994414362959,0.015963342555679085,35988.34435094726
3.2879999999999997e-06,-8.429169507636539,0.016011276109467676,35911.986331942324
3.2893333333333334e-06,-8.454622822742225,0.01605910767687785,35835.364783293946
3.2906666666666667e-06,-8.480228467115907,0.016106836906202706,35758.47920399503
3.292e-06,-8.50583920891221,0.016154463451768342,35681.33914446306
3.2933333333333333e-06,-8.531287220937715,0.01620198698154009,35603.955513157845
3.2946666666666666e-06,-8.556383960310527,0.016249407178046953,35526.33924713927
3.296e-06,-8.580963625148412,0.01629672373790135,35448.500534457686
3.297333333333333e-06,-8.605091425531445,0.016343936367568812,35370.44396673608
3.2986666666666665e-06,-8.628883682033806,0.01639104477807599,35292.17179403129
3.2999999999999997e-06,-8.652500032066264,0.01643804867908252,35213.67971577138
3.301333333333333e-06,-8.676112809599122,0.01648494777393407,35134.962561551765
3.3026666666666663e-06,-8.699901173349929,0.016531741759085204,35056.015165151504
3.304e-06,-8.724025827273376,0.016578430324829155,34976.833450754864
3.3053333333333333e-06,-8.748506463220583,0.01662501316129083,34897.42124176283
3.3066666666666666e-06,-8.773310895953683,0.016671489965284267,34817.78474839573
3.308e-06,-8.798274258083667,0.016717860444975217,34737.93478803356
3.3093333333333332e-06,-8.823214320594426,0.016764124323317163,34657.88272488186
3.3106666666666665e-06,-8.847954633213432,0.016810281338361672,34577.639841883545
3.312e-06,-8.872335312384159,0.016856331241687242,34497.21514647364
3.313333333333333e-06,-8.896266279463132,0.016902273786141245,34416.60153453251
3.3146666666666664e-06,-8.919699412878067,0.016948108712142966,34335.787468055045
3.3159999999999997e-06,-8.94272029029991,0.01699383574005788,34254.754404315536
3.3173333333333334e-06,-8.965433677423828,0.017039454564988864,34173.48299214094
3.3186666666666667e-06,-8.98794029355691,0.017084964856340885,34091.95403589184
3.32e-06,-9.010336537111506,0.01713036625964676,34010.15092292293
3.3213333333333333e-06,-9.03271248803793,0.017175658410279654,33928.07502642416
3.3226666666666666e-06,-9.05514351352226,0.017220840949227986,33845.73339607533
3.324e-06,-9.077636992150971,0.017265913534335205,33763.144264756265
3.325333333333333e-06,-9.100193255130701,0.017310875848751087,33680.32735906676
3.3266666666666664e-06,-9.122818082243867,0.01735572760191167,33597.30238181254
3.3279999999999997e-06,-9.145524332444374,0.017400468528729392,33514.087844768655
3.329333333333333e-06,-9.168339950865608,0.017445098383035186,33430.69361392499
3.3306666666666667e-06,-9.191317973189669,0.017489616929114528,33347.12550506843
3.332e-06,-9.214623362662836,0.01753402393094298,33263.37723761252
