Repository: yedderssi/caracterisation2

File: configur/Nanocristallin_8000/Nano_µr_8000/Nano_µr_8000_Base amorphe Fe_Sinusoïdale B_100.0_1.11.csv (part 2 of 4)
Bmax (T) =,1.1054438305005645,Freq(Hz) =,100.0,Hc =,2.2637733427219016,Br (T) =,0.02175438745344036,Hmax =,220.0727309579029,µr =,3997.243301539677,W(J/m³) =,1.8997722659465943,P(W/m³) =,189.97722659465944
temps (s),ChampH (A/m),ChampB (T),dB/dt (T/s)
0.002472,217.55665768984412,1.1037654372684993,35.75379952048074
0.002476,217.7615205181147,1.1039071144232389,34.15726613418978
0.00248,217.96198036106495,1.104044353471382,32.55273191957886
0.002484,218.15763653740436,1.1041763646910199,30.9547975903773
0.002488,218.33343091110635,1.1043013010466132,29.364249084147158
0.002492,218.51072944011352,1.1044201023725002,27.76416801949915
0.002496,218.68316310487145,1.1045355620651853,26.1545180514241
0.0025,218.84023882872287,1.1046436531955954,24.55661571875847
0.002504,218.98465247170165,1.1047427767400302,22.965748804392543
0.002508,219.114228123381,1.1048344468760343,21.37779694388359
0.002512,219.24681058943662,1.1049173843846478,19.78296198895716
0.002516,219.36780454413454,1.1049917785380639,18.180407994609357
0.00252,219.4762511303286,1.105061519206181,16.557815569761637
0.002524,219.5737206301277,1.1051284795310483,14.937595667975728
0.002528,219.66587021562637,1.1051887500628845,13.331078539790544
0.002532,219.75493722689015,1.1052417890916202,11.746697343824707
0.002536,219.83096254094326,1.1052893979664027,10.170307642631641
0.00254,219.8983775042997,1.105330219148744,8.549079952799454
0.002544,219.95324159561196,1.105363913254022,6.931363576727477
0.002548,219.9946277619459,1.1053904019627088,5.32820411624936
0.002552,220.02366487966532,1.105410246564756,3.6885863023136443
0.002556,220.04766731901952,1.1054248698649252,2.0571551747519106
0.00256,220.05971122674762,1.1054376918159468,0.4442887468225958
0.002564,220.0727309579029,1.1054438305005645,-1.1383960059320126
0.002568,220.06971051939425,1.1054398529127938,-2.7510672618478598
0.002572,220.05098522223136,1.1054300535734296,-4.3713320586814355
0.002576,220.0210818524621,1.1054111300090335,-5.98172846568696
0.00258,219.98886059818344,1.105385222953376,-7.600255244379702
0.002584,219.94788835060513,1.105355974264517,-9.221535918986731
0.002588,219.89956034930773,1.105321660912836,-10.821179315683228
0.002592,219.84853095359315,1.1052793067562634,-12.4367539315889
0.002596,219.77766391353111,1.1052293817119676,-14.068358126425332
0.0026,219.70205289481362,1.10517495982143,-15.6771333070534
0.002604,219.60793549304995,1.1051132933745365,-17.2633713108706
0.002608,219.51301362528125,1.1050437166552982,-18.8843462799764
0.002612,219.39921228103512,1.1049666016814736,-20.487276544576375
0.002616,219.28272252430028,1.1048837302223289,-22.08372659492482
0.00262,219.15486215490293,1.1047958724198907,-23.684238785226828
0.002624,219.01494699057608,1.1046997192740944,-25.291415069474983
0.002628,218.87026743156937,1.1045973984654547,-26.88287125092915
0.002632,218.719090055869,1.1044906134437096,-28.498084062111715
0.002636,218.55056646326267,1.104378241628955,-30.11284629703723
0.00264,218.3831574638724,1.1042560015536511,-31.722526792569397
0.002644,218.19260271136937,1.1041251724367585,-33.344042284729376
0.002648,218.0006980400356,1.103991889307983,-34.951233533993395
0.002652,217.79643644552712,1.1038540571199467,-36.515625650712636
0.002656,217.58757522024575,1.1037097831507185,-38.13176961299822
0.00266,217.36367968435778,1.103557912187258,-39.729822800467346
0.002664,217.14031828371708,1.1033998148213082,-41.33364237680655
0.002668,216.9100945569615,1.1032376774730304,-42.94514059290057
0.002672,216.672094375926,1.1030660569352169,-44.57441607260459
0.002676,216.41516650606533,1.1028880859889947,-46.1952517240723
0.00268,216.14992361513637,1.1027041105456128,-47.80511509053159
0.002684,215.88507503053356,1.1025105213801485,-49.42855015938247
0.002688,215.6061779549373,1.102309570179036,-51.04412640106866
0.002692,215.31232585230754,1.1021016746464265,-52.66238521979109
0.002696,215.00831933290362,1.1018889950959712,-54.250082723999256
0.0027,214.6927161047988,1.1016703045217289,-55.86799627003183
0.002704,214.37331702601213,1.1014449176278285,-57.47983345157079
0.002708,214.04929649497748,1.1012124754497654,-59.08088952422046
0.002712,213.70509947142227,1.1009716400289338,-60.70987628097401
0.002716,213.35562103888805,1.1007246238920045,-62.354861717034495
0.00272,213.0026071373166,1.1004743640212833,-63.980110030653826
0.002724,212.64215239172162,1.1002213303339394,-65.59106000613315
0.002728,212.27770225839487,1.0999631536642462,-67.20094905208958
0.002732,211.9067077032173,1.0996966229115483,-68.79411898250306
0.002736,211.52521520946357,1.0994197539811323,-70.3934173415623
0.00274,211.13740835743837,1.0991370110861036,-72.01353726764003
0.002744,210.7425667492953,1.0988503261081572,-73.64499638604951
0.002748,210.34643515572623,1.098555541585673,-75.26275730459025
0.002752,209.9344411349667,1.0982582769447964,-76.88566402415316
0.002756,209.51996061256852,1.0979574683452706,-78.51879104647006
0.00276,209.098525986091,1.0976479010118445,-80.08337199857624
0.002764,208.667890174819,1.097328478471124,-81.67388038916175
0.002768,208.23449589369952,1.096998750385822,-83.2641922953567
0.002772,207.79311796860318,1.0966631222293983,-84.88107354910886
0.002776,207.3432396710284,1.096323127759279,-86.51848609949931
0.00278,206.88795888050396,1.0959786951825639,-88.14147239416306
0.002784,206.42322842616352,1.0956287802388767,-89.75129830890718
0.002788,205.95043879326332,1.0952703284666192,-91.34581119279477
0.002792,205.4753918615492,1.0949037575699418,-92.95873696171314
0.002796,204.99183746621796,1.0945333947027758,-94.58637869848843
0.0028,204.50230364704424,1.0941568315396295,-96.1918236831827
0.002804,204.00708411301736,1.093770132524213,-97.83350959767438
0.002808,203.50629582253734,1.0933794783726243,-99.44160380152263
0.002812,202.99874196014522,1.092985234575994,-101.06724065709898
0.002816,202.4841052368819,1.0925820754064077,-102.6867427767845
0.00282,201.9672936253381,1.0921717565266214,-104.31279604763928
0.002824,201.4371975804095,1.0917551720845817,-105.91875738414477
0.002828,200.9089508332274,1.091328765068384,-107.54327855273503
0.002832,200.36276393834257,1.0908949699100294,-109.18476487818305
0.002836,199.8215543269718,1.0904580158640387,-110.77824169915469
0.00284,199.27319566067965,1.0900145612972099,-112.42917333932853
0.002844,198.72001463998623,1.0895660159610503,-114.06259384441117
0.002848,198.15792345699117,1.0891112833821657,-115.68029754723017
0.002852,197.58592687085292,1.0886429036254976,-117.31925701799318
0.002856,197.02134913578465,1.0881691655077774,-118.93984253431323
0.00286,196.43540795779163,1.0876907739047588,-120.57283242302242
0.002864,195.85587785192487,1.0872048440471538,-122.16864784112971
0.002868,195.28029634370486,1.0867152201184702,-123.76424917528274
0.002872,194.68985487476803,1.0862194220003165,-125.39755666903136
0.002876,194.09467317952786,1.0857182198347186,-127.01528633536935
0.00288,193.49892877265873,1.0852098383790392,-128.63523255757167
0.002884,192.8885613210658,1.0846966272191223,-130.26778487626788
0.002888,192.28748509054876,1.0841772810294994,-131.9159203012647
0.002892,191.6732634889581,1.0836512776799818,-133.5761692798145
0.002896,191.05470939987038,1.0831185323244148,-135.18815267386773
0.0029,190.43377128938258,1.0825787577911947,-136.8391965614547
0.002904,189.81728006606482,1.082033468257866,-138.48367572358447
0.002908,189.19898528940323,1.081478421416653,-140.13293698200465
0.002912,188.56956427706663,1.0809165216167256,-141.80614664369787
0.002916,187.93060892753752,1.0803514498759073,-143.47842438057327
0.00292,187.29008666494738,1.079780934927881,-145.12543483400606
0.002924,186.64668847648505,1.079203084050717,-146.7613686292797
0.002928,186.00468354383298,1.0786164874929072,-148.3822778228313
0.002932,185.3491697192091,1.07801994435502,-150.01541623540564
0.002936,184.68833018027786,1.0774160130749757,-151.70933129916097
0.00294,184.0187630061039,1.0768084790966361,-153.34327257308496
0.002944,183.35974364384091,1.0761979689762258,-154.9973977261024
0.002948,182.70463838851688,1.0755798488083284,-156.6687334113102
0.002952,182.0472271311324,1.0749536682556575,-158.27849523504398
0.002956,181.3891756706639,1.0743241656496665,-159.92889546045214
0.00296,180.7272658404825,1.0736852451204133,-161.56735248668303
0.002964,180.05964052207864,1.0730339044193185,-163.22500598498084
0.002968,179.39731990010193,1.0723753061086132,-164.8943996459739
0.002972,178.72859488693442,1.071713836081875,-166.53818010443987
0.002976,178.05721727337934,1.071049207167501,-168.18214266991188
0.00298,177.38236382158277,1.0703781038387985,-169.82842086592132
0.002984,176.70275701361246,1.069699769006995,-171.4569566252818
0.002988,176.0169872998415,1.069012427429452,-173.11551224568578
0.002992,175.32610049380975,1.0683171103132911,-174.76402699661853
0.002996,174.65144197940563,1.0676182361852256,-176.41038518886475
0.003,173.95533202672524,1.06691370347125,-178.0724024191968
0.003004,173.27301968195607,1.0662037928163404,-179.74179565905396
0.003008,172.587161061644,1.0654862068476703,-181.3980573325234
0.003012,171.9050247042156,1.0647584589202201,-183.06065498608936
0.003016,171.21322254949553,1.0640258747619062,-184.74462025346412
0.00302,170.52651871855014,1.0632880170886951,-186.41706103849694
0.003024,169.84556356195367,1.0625395601726721,-188.08861441179909
0.003028,169.14772235595785,1.0617839239665672,-189.80216755270376
0.003032,168.45428386293415,1.0610281572279154,-191.49339902086152
0.003036,167.75967837825485,1.0602625679151059,-193.17940509330862
0.00304,167.07116890932534,1.0594878543772646,-194.86429889682617
0.003044,166.3790158693164,1.0587090812772137,-196.54751924331842
0.003048,165.68787908466695,1.0579228025557128,-198.26431810812693
0.003052,165.00597396426855,1.0571324642720024,-199.9894967060554
0.003056,164.31320021592336,1.0563360692781136,-201.70141155968108
0.00306,163.62068866487712,1.0555311570355366,-203.450298180418
0.003064,162.93034659885868,1.0547162851596272,-205.17012723568453
0.003068,162.23425404956149,1.0538917799817538,-206.8855023574796
0.003072,161.5436687362959,1.0530620796085117,-208.6050877023698
0.003076,160.85224417715762,1.052228332726314,-210.3134424786135
0.00308,160.16647458443018,1.051386231761112,-212.02448847007665
0.003084,159.47147765139894,1.050535613547222,-213.73547626643213
0.003088,158.77679748952903,1.0496803157415235,-215.44126021356576
0.003092,158.08999358576833,1.0488208408943227,-217.17149834821024
0.003096,157.40801566435533,1.0479508255439567,-218.92467513930978
0.0031,156.7249829419135,1.047072462637213,-220.64408783806104
0.003104,156.04519923877524,1.0461907189375033,-222.3666053564729
0.003108,155.3636336894493,1.0453007125275722,-224.11128224380778
0.003112,154.68536474638233,1.044405014898594,-225.84020550397065
0.003116,154.01786624134738,1.0435051663346229,-227.5736020208881
0.00312,153.34254278052535,1.042597799095948,-229.29756660149064
0.003124,152.673395731955,1.041682260519834,-231.03488201338624
0.003128,152.0057244001628,1.0407576107719432,-232.7661384350933
0.003132,151.33597821928214,1.0398234713078893,-234.56019080574026
0.003136,150.67359583815917,1.0388878046130365,-236.34464915171273
0.00314,150.0115167553697,1.0379455590778173,-238.1323349658365
0.003144,149.3502271796106,1.036993256009856,-239.8818394615225
0.003148,148.68624899298618,1.0360370500187415,-241.66046230336505
0.003152,148.02511109161145,1.0350718177020048,-243.45873656159247
0.003156,147.37547493349064,1.0340998629591007,-245.20930402392395
0.00316,146.71991879739593,1.0331227130208287,-247.018806490478
0.003164,146.0640253564342,1.0321360864196478,-248.83167948407532
0.003168,145.41431914431686,1.0311421761023472,-250.66854231876127
0.003172,144.776717718145,1.0301391154535064,-252.4631521558375
0.003176,144.13033004471848,1.0291268000470863,-254.25157170625724
0.00318,143.49192081375517,1.0281090479600863,-256.0612897454321
0.003184,142.86298409022933,1.0270825697723227,-257.86731485353346
0.003188,142.22393396018123,1.0260478027678286,-259.68792707169473
0.003192,141.5920044633394,1.0250059413194075,-261.5123981778628
0.003196,140.97430629388333,1.0239570767998427,-263.3350657058007
0.0032,140.3567646069332,1.0229024427417033,-265.1889665440644
0.003204,139.733104393482,1.021839193535465,-266.9816544441296
0.003208,139.119279623322,1.0207695743409357,-268.82947013280875
0.003212,138.5114490443264,1.019694185607832,-270.6692102268513
0.003216,137.90465826031271,1.0186124268864367,-272.4969073027105
0.00322,137.29841454976446,1.017523554141233,-274.36350854253243
0.003224,136.6922723880912,1.0164253613721772,-276.25461414380266
0.003228,136.08895933194418,1.0153212163189813,-278.1153479711035
0.003232,135.49422293938107,1.014210570744947,-279.94378897866505
0.003236,134.89912455913912,1.013091440555361,-281.83680590040365
0.00324,134.3035776921003,1.011963316673291,-283.70939349915903
0.003244,133.7189653578983,1.0108280657141573,-285.607320895086
0.003248,133.13559171688706,1.0096894992283312,-287.47704100875535
0.003252,132.55693293009065,1.0085412211210127,-289.335092670362
0.003256,131.97855760056055,1.0073847977827644,-291.2060180358543
0.00326,131.41617688794418,1.006225032811314,-293.09513237918264
0.003264,130.8506619961615,1.0050571160823076,-295.00545927995114
0.003268,130.2826957423766,1.0038792723531056,-296.9118497449408
0.003272,129.7295458433435,1.00269344003203,-298.8166646327279
0.003276,129.1780810127593,1.0014994820599075,-300.71799979194833
0.00328,128.6190920635011,1.0002952577029678,-302.6530189689295
0.003284,128.08239821312168,0.9990845589316991,-304.5687218851595
0.003288,127.54431289568778,0.9978651144797852,-306.49459360803553
0.003292,127.00930656152822,0.9966396916372217,-308.3954193299089
0.003296,126.47599306614546,0.9954122846999439,-310.33223918613777
0.0033,125.9380063286557,0.9941749572890984,-312.2485144652564
0.003304,125.40367615762298,0.9929262865999237,-314.154030975277
0.003308,124.883142673225,0.991669131295197,-316.08270710099555
0.003312,124.37017384030297,0.9904036153808384,-318.0081752679292
0.003316,123.86668506995775,0.9891312073480016,-319.90215257543844
0.00332,123.36248637540177,0.9878507128238809,-321.82079530440006
0.003324,122.85921510027312,0.9865613551398227,-323.7265324602603
0.003328,122.36106088714425,0.9852618420236119,-325.62987740740283
0.003332,121.86734428789909,0.9839572903510897,-327.5469110837531
0.003336,121.38172621984033,0.9826499452820622,-329.4313800726445
0.00334,120.90213586194244,0.981336047479178,-331.3534938430197
0.003344,120.41727181832107,0.9800126991198955,-333.24550954839106
0.003348,119.93963373603191,0.9786786014053714,-335.15931608958095
0.003352,119.46900346756757,0.9773409401523158,-337.0553667765361
0.003356,119.0005196286832,0.9759944548990871,-338.9357057638277
0.00336,118.54100658823076,0.9746381470716999,-340.83562075479335
0.003364,118.08521614016958,0.9732753452501025,-342.73981468256574
0.003368,117.62559229436737,0.9719063627124077,-344.62179596282465
0.003372,117.16934454349875,0.9705297309674612,-346.52898719327817
0.003376,116.72369123323455,0.9691412990802708,-348.431190529091
0.00338,116.27988528738118,0.967746262246205,-350.3163713356229
0.003384,115.84179033432456,0.9663442810806421,-352.1978440697757
0.003388,115.40009684850335,0.9649324838675483,-354.0799743440051
0.003392,114.96994985845326,0.963512613216426,-355.9626382953812
0.003396,114.53673735123203,0.9620870905060214,-357.8584489544505
0.0034,114.11941524236529,0.96065799120383,-359.7278727059599
0.003404,113.7003000571526,0.9592178488481669,-361.61942754172856
0.003408,113.28021086080474,0.9577672834686307,-363.4716790158592
0.003412,112.86735325095505,0.9563106352724062,-365.33434674826594
0.003416,112.4593352879332,0.954844197135161,-367.17176592308766
0.00342,112.0558954267308,0.9533740779800917,-369.0323552322115
0.003424,111.65262361106264,0.9519001146415155,-370.8788829109629
0.003428,111.24728407443042,0.9504163809417997,-372.7218264782035
0.003432,110.84571987494809,0.9489224526501674,-374.54109953311394
0.003436,110.46487899263987,0.9474213972814725,-376.36698954412907
0.00344,110.07980311002373,0.9459154143091298,-378.19061637071957
0.003444,109.69932640090435,0.9444046603721962,-380.0006189018982
0.003448,109.3136207283181,0.9428848474765053,-381.7747618271622
0.003452,108.92608051522028,0.9413543961782374,-383.60079181200416
0.003456,108.54307561165898,0.9398168700159251,-385.3870029256685
0.00346,108.17351407512156,0.9382739136996606,-387.16831650283115
0.003464,107.797555826939,0.9367251878448204,-388.9520884462263
0.003468,107.42344647638637,0.9351678403152542,-390.71860235721704
0.003472,107.04400674126006,0.9336032025429413,-392.4819441255636
0.003476,106.67699592000324,0.9320328409184455,-394.25020799340854
0.00348,106.30893043221045,0.930457460317519,-396.02300136413817
0.003484,105.94201589106866,0.9288747960004727,-397.76748373564794
0.003488,105.59066026359514,0.9272856703223533,-399.5159619035133
0.003492,105.22973969506661,0.925690207289079,-401.2358284594644
0.003496,104.87079960531088,0.9240854372852073,-402.9389513368752
0.0035,104.5218718607392,0.922473873062268,-404.6596921318174
0.003504,104.1668768919885,0.9208543985669831,-406.39433264506204
0.003508,103.81557234492384,0.9192281102727475,-408.1187555782452
0.003512,103.47284041656897,0.9175988719429515,-409.83836256756274
0.003516,103.12872049443918,0.9159613578496786,-411.52686074608465
0.00352,102.78235505843722,0.9143159987503341,-413.216702064164
0.003524,102.44714848945335,0.9126646155739481,-414.8938263115375
0.003528,102.09943889091733,0.911002430829303,-416.5885773888536
0.003532,101.7646104285883,0.9093322118063926,-418.255239209702
0.003536,101.42863676245575,0.9076582334461303,-419.9169068776339
0.00354,101.09490914480473,0.9059792687425754,-421.5562987570467
0.003544,100.76224623694803,0.9042921522814628,-423.2160359966924
0.003548,100.42233992739062,0.9026010937374326,-424.8618954758667
0.003552,100.09038200449237,0.9009028820098304,-426.4594428693042
0.003556,99.76012154692738,0.8991946453826221,-428.1092831896121
0.00356,99.4364183956343,0.8974830932287212,-429.72986138012595
0.003564,99.11601728075166,0.8957669463291685,-431.3668196913563
0.003568,98.78605098945118,0.8940428238909968,-432.9571663069855
0.003572,98.45954316326983,0.8923115286893706,-434.5786735135414
0.003576,98.14476655215294,0.89057517535155,-436.1857507818795
0.00358,97.82351261770023,0.8888320800076803,-437.76156117633843
0.003584,97.49797642549177,0.8870790315571052,-439.3521111418537
0.003588,97.17924452906789,0.885318555804609,-440.94537395722136
0.003592,96.85918206734355,0.8835524410460855,-442.53896470035596
0.003596,96.54042282514784,0.8817827235892656,-444.11668294825716
0.0036,96.2192903983187,0.8800073932329268,-445.6629710978324
0.003604,95.89964029859443,0.8782248835865069,-447.2299282946667
0.003608,95.58355967444078,0.8764357167801919,-448.78735903465696
0.003612,95.26093269510062,0.8746390574056823,-450.33400848946866
0.003616,94.94068473066187,0.872836334794367,-451.89081397973433
0.00362,94.62325994397413,0.8710287237391693,-453.3984462298671
0.003624,94.3028456286119,0.8692156042104897,-454.9323402122537
0.003628,93.9833195010938,0.8673968913621735,-456.4653787010948
0.003632,93.67543616963603,0.8655709209042478,-458.01013321076977
0.003636,93.3596714088164,0.8637369879609578,-459.5231764208516
0.00364,93.05071075549135,0.8618973050589745,-461.0447317966092
0.003644,92.72916830683872,0.8600510433166261,-462.5166977911838
0.003648,92.42805262857105,0.8581977589232512,-464.0411349314731
0.003652,92.1339546056473,0.8563399842102614,-465.5478467841597
0.003656,91.8325098770153,0.85447889397058,-467.0787746866863
0.00366,91.52817612626372,0.8526121125118508,-468.5584696614486
0.003664,91.22407326286054,0.8507407885204878,-470.03786454259085
0.003668,90.93233913783466,0.8488613715112143,-471.5117223482672
0.003672,90.63682011321256,0.8469747947917416,-472.9951581754529
0.003676,90.34243200252179,0.8450838974449643,-474.47578881628687
0.00368,90.04626531045899,0.8431875503643518,-475.9171078098784
0.003684,89.74669655624307,0.8412850878339159,-477.3812407351362
0.003688,89.43832927893152,0.8393740558417719,-478.796332578589
0.003692,89.13926675940759,0.8374571041986241,-480.24547383887153
0.003696,88.8403394019003,0.8355359428808381,-481.69872196765925
0.0037,88.55128783555877,0.8336090903440043,-483.11151912963834
0.003704,88.25682687678098,0.8316790789195344,-484.5446976051052
0.003708,87.96518499372036,0.8297450731991289,-485.9508994652005
0.003712,87.66076528518494,0.8278046974904316,-487.33492795115507
0.003716,87.354461038397,0.8258565159354269,-488.7409248649663
0.00372,87.05454657014475,0.8238999476642808,-490.12523622693766
0.003724,86.75991798276084,0.8219364024285014,-491.5179737351252
0.003728,86.4699158642107,0.8199664872044301,-492.94214614062906
0.003732,86.18300526703676,0.8179933739329588,-494.33218305108
0.003736,85.89587085347934,0.816016912501659,-495.71238363679674
0.00374,85.60582463806497,0.814034524892727,-497.1014089004214
0.003744,85.32330741333033,0.8120466549168234,-498.4734763036129
0.003748,85.0522917166611,0.8100528718165438,-499.8170261257265
0.003752,84.76509399392661,0.8080511262308998,-501.19732593302336
0.003756,84.47279809199733,0.8060450665445791,-502.543488129795
0.00376,84.17910476161524,0.8040362656747735,-503.9019059498318
0.003764,83.89117370954051,0.8020234182960116,-505.237892993537
0.003768,83.61050250428755,0.8000046969526372,-506.5835768582562
0.003772,83.33140676920756,0.7979806498813474,-507.900068394011
0.003776,83.04878824104748,0.7959511987626149,-509.19129393911265
0.00378,82.76934599506046,0.7939128714306892,-510.50883311412457
0.003784,82.48474013571352,0.7918691074181832,-511.851758215381
0.003788,82.21284995266578,0.7898215449085619,-513.1736665286373
0.003792,81.93540384715158,0.7877699946296306,-514.4928492306426
0.003796,81.65297356536146,0.7857145871139369,-515.7849011913237
0.0038,81.37146158101666,0.7836534883791973,-517.083698378275
0.003804,81.08823116053102,0.7815839246087875,-518.3627983723469
0.003808,80.80420453526774,0.7795089241577973,-519.6523539176555
0.003812,80.52410884536944,0.7774285196593634,-520.9187110342041
0.003816,80.23915670375354,0.7753414775809183,-522.2014046887988
0.00382,79.95562248394836,0.7732487442834255,-523.461489025021
0.003824,79.67126427985397,0.7711527215657497,-524.7238799520486
0.003828,79.39894521907623,0.7690541926231733,-525.970181929775
0.003832,79.12966533839467,0.7669506512307933,-527.2320278873367
0.003836,78.84023284440943,0.7648408442761598,-528.4778102225154
0.00384,78.54965720099999,0.7627266253214405,-529.7291378991761
0.003844,78.2681351498606,0.7606059580589013,-530.9851127813138
0.003848,77.98141100357613,0.7584803697193421,-532.2353739459522
0.003852,77.70715663010851,0.7563523861075474,-533.4583226833969
0.003856,77.43094424490937,0.754221870164341,-534.6797529908031
0.00386,77.14827102520569,0.7520861786056482,-535.8975392874598
0.003864,76.87852535521375,0.749941630413645,-537.0784356936629
0.003868,76.59983675708409,0.7477911952037755,-538.3136511508142
0.003872,76.32452893760369,0.7456374509938402,-539.4959264833337
0.003876,76.05775384287239,0.7434826364170197,-540.6880879521527
0.00388,75.78547731547879,0.7413211907868152,-541.8798038395829
0.003884,75.51340058403412,0.7391542105766195,-543.0723249780643
0.003888,75.2369440034127,0.7369811214432266,-544.2745725933622
0.003892,74.97066728562484,0.7348035419902197,-545.4547543710876
0.003896,74.69242957162824,0.7326257275786273,-546.6549063063246
0.0039,74.41510958684447,0.7304402117467652,-547.8199502163536
0.003904,74.13962503694994,0.7282477254768971,-548.9620725700046
0.003908,73.8685850105125,0.7260510099525069,-550.1056497817576
0.003912,73.59929095427778,0.7238484074102496,-551.2167750039818
0.003916,73.31758024656507,0.7216411709625756,-552.3586639895708
0.00392,73.05062781620148,0.7194296856804995,-553.5053028496557
0.003924,72.7739127670972,0.717213984197156,-554.6662317524821
0.003928,72.50632459881432,0.7149963443054904,-555.7960310325639
0.003932,72.23975407789266,0.7127736854373957,-556.9218099337049
0.003936,71.96690097601285,0.7105447349005373,-558.0533121992953
0.00394,71.70077825261194,0.7083142701861342,-559.171277942034
0.003944,71.42646383142038,0.7060782708917416,-560.2895779491658
0.003948,71.16046694631478,0.7038358689759204,-561.4068230206155
0.003952,70.90183928775596,0.7015911174742541,-562.5504107117974
0.003956,70.62997848804761,0.6993402048363729,-563.6393932734215
0.00396,70.36306172856726,0.6970865510150048,-564.7529634051162
0.003964,70.0956131908281,0.6948308869924139,-565.8387901406644
0.003968,69.83166493541738,0.6925695578572854,-566.9606534865334
0.003972,69.55654054073595,0.690302198118489,-568.0493371004185
0.003976,69.28033159183077,0.6880259817463813,-569.1539739696949
0.00398,69.01301926515299,0.6857465020606001,-570.2440616605254
0.003984,68.74233500609725,0.6834673878659512,-571.3289632094309
0.003988,68.4821310098863,0.6811848928783355,-572.394358222501
0.003992,68.20445151545539,0.6788970134231581,-573.4779178071118
0.003996,67.92971532784668,0.6766050809323991,-574.5231596742163
0.004,67.6584758618665,0.6743084949563405,-575.5689137699184
0.004004,67.39130883124646,0.6720065832523666,-576.6394160451769
0.004008,67.12080947641168,0.6697002203885417,-577.6840649333213
0.004012,66.85418696725398,0.6673879117672045,-578.7528208264835
0.004016,66.57943775736886,0.6650717328558492,-579.8030501475056
0.00402,66.30870938127487,0.6627530999326114,-580.8782409191488
0.004024,66.04272432145878,0.6604296634116471,-581.8940069838474
0.004028,65.7768147256169,0.658102232594745,-582.919700769569
0.004032,65.50767938783272,0.6557708858014348,-583.9298860488107
0.004036,65.23658025512175,0.6534347354103978,-584.9725535903979
0.00404,64.97265071776236,0.6510945385104046,-585.9790980908634
0.004044,64.71436764349937,0.6487523053026788,-587.0160342860064
0.004048,64.44201449213021,0.6464061039055271,-588.0414330611201
0.004052,64.16342351568237,0.6440541329697993,-589.0345646666111
0.004056,63.90276745516297,0.6416982395310357,-589.9979940944481
0.00406,63.63327546234383,0.6393393960567111,-590.9955477446064
0.004064,63.36939572098599,0.636974039008295,-591.9920433544305
0.004068,63.09941954695046,0.6346062475278772,-592.9821833082963
0.004072,62.83495906855073,0.6322347228166169,-593.981229258478
0.004076,62.563545202246196,0.6298562472472327,-594.9347764479713
0.00408,62.2970115222961,0.6274767731038633,-595.9235441549317
0.004084,62.03241463109569,0.6250946295699088,-596.8587965341532
0.004088,61.76680403653872,0.6227086157459385,-597.8193859388837
0.004092,61.494526950999536,0.6203181442354889,-598.7665995575693
0.004096,61.22429067439222,0.617926445719098,-599.698036915476
0.0041,60.96000344640248,0.6155304722617956,-600.6448234827533
0.004104,60.69402642253804,0.6131269474966514,-601.5946174305919
0.004108,60.41936703374576,0.6107199440391311,-602.5194243854257
0.004112,60.161609974720186,0.6083057090785099,-603.4762085039381
0.004116,59.89702094463059,0.6058863311355402,-604.421189103283
0.00412,59.635290137783166,0.6034660133582315,-605.3395336099258
0.004124,59.35841775550536,0.6010439986578123,-606.2701454434936
0.004128,59.08449180028533,0.5986159794602347,-607.1774439369601
0.004132,58.8130042621246,0.5961825562152125,-608.0816915749267
0.004136,58.541519844199485,0.5937487935855683,-608.99872436071
0.00414,58.26933306728996,0.5913110823463799,-609.8846982549942
0.004144,57.99942974134151,0.588869076586396,-610.7948437154121
0.004148,57.713975759589644,0.5864239772050495,-611.6803148811429
0.004152,57.44256228331452,0.583977167847338,-612.5692246216461
0.004156,57.178306163535865,0.5815250915013582,-613.4664420712331
0.00416,56.912223976299344,0.5790691709718698,-614.3145897430098
0.004164,56.64419726697056,0.5766119777500488,-615.1854475609332
0.004168,56.37222782052371,0.5741534726761319,-616.0560729999748
0.004172,56.09637639077046,0.5716936688033719,-616.9284817733403
0.004176,55.82338070286518,0.56922988368793,-617.8178712464173
0.00418,55.545424311059904,0.5667608185309653,-618.662527760195
0.004184,55.27623734817051,0.564286727870942,-619.5090254997939
0.004188,55.002945624549085,0.5618085319623173,-620.3441773774442
0.004192,54.72270747303112,0.5593293701128462,-621.200141919495
0.004196,54.442703732575964,0.5568471276952662,-622.0132540797925
0.0042,54.168121236745186,0.5543574710290196,-622.8456748322495
0.004204,53.898517312198,0.5518656997355124,-623.6679921422724
0.004208,53.63760255792015,0.5493712394715393,-624.4995330536518
0.004212,53.36030618000514,0.5468740641305886,-625.3316972363955
0.004216,53.09651546623202,0.5443738604345488,-626.1489231013124
0.00422,52.8241957498013,0.5418716465372871,-626.9598418192513
0.004224,52.5506831753652,0.5393643940837122,-627.79087894434
0.004228,52.285211633032404,0.5368508499613744,-628.6007861133915
0.004232,52.008672551094975,0.5343343492768495,-629.4169225486559
0.004236,51.74362097297428,0.5318166999059103,-630.214537602525
0.00424,51.468834434580735,0.5292971382331583,-631.0173931346473
0.004244,51.19418474945223,0.5267733081461222,-631.7869561095356
0.004248,50.92098495173777,0.5242500654555464,-632.5835569701745
0.004252,50.649901305885834,0.5217217972619131,-633.3854415587459
0.004256,50.37476196231703,0.5191858668077741,-634.18598386962
0.00426,50.09610215912029,0.5166484417559738,-634.9491998854959
0.004264,49.81191846630697,0.5141096134792926,-635.7576656923827
0.004268,49.53761271654604,0.511566738693656,-636.5118768233524
0.004272,49.269333644712795,0.5090238443281385,-637.3004083084558
0.004276,48.98677484485601,0.5064783849980725,-638.0729422601332
0.00428,48.70749553703478,0.5039283439756087,-638.8101574325601
0.004284,48.44274220703866,0.5013734471423995,-639.5568940375816
0.004288,48.17681786404872,0.49881139712561656,-640.3115244828127
0.004292,47.89750493636124,0.496249033830721,-641.0531895438481
0.004296,47.62619092095865,0.49368560016894153,-641.7607517821424
0.0043,47.357897942558054,0.49111754565499915,-642.4879365939091
0.004304,47.091094261357725,0.4885478203244557,-643.2121648650328
0.004308,46.822729504088734,0.48597368299382565,-643.9250753923751
0.004312,46.5511021739928,0.4833972482903704,-644.6786193265249
0.004316,46.28266431982485,0.4808216751017239,-645.3960207493611
0.00432,46.00345838461304,0.4782395491792207,-646.1204305888297
0.004324,45.73510520718398,0.47565392498446035,-646.8328714614786
0.004328,45.46373354139362,0.4730677525530019,-647.5699302749539
0.004332,45.19269879044073,0.470475993328534,-648.252597083028
0.004336,44.921768056307805,0.4678819628377504,-648.9752862198974
0.00434,44.63677946374983,0.46528688155996273,-649.6751279790731
0.004344,44.3639713396629,0.46268839990932714,-650.3607973491302
0.004348,44.09511370621064,0.46008627640063177,-651.0494470589059
0.004352,43.820208155037186,0.45748178372621046,-651.7338930585024
0.004356,43.54747504437328,0.4548755941286777,-652.425869418834
0.00436,43.2735818011923,0.4522640461700928,-653.1100254124848
0.004364,42.99876957465216,0.4496498679806881,-653.7899737490309
0.004368,42.723032131006185,0.44703613360194194,-654.4133697704416
0.004372,42.444329992802345,0.44441969719947394,-655.0781412597344
0.004376,42.1715702760776,0.4417996646253387,-655.7223207696412
0.00438,41.88922099264517,0.4391751090984507,-656.3910935300564
0.004384,41.61499936147753,0.43654782544133147,-657.0127329445828
0.004388,41.33693731540101,0.4339188383344757,-657.6611416189075
0.004392,41.07396511205542,0.4312887873873612,-658.2757652224391
0.004396,40.80023171370319,0.4286547682508196,-658.8861232283983
0.0044,40.529442429130654,0.4260157823508667,-659.5335188064051
0.004404,40.25455008516138,0.4233753866994079,-660.1433420676874
0.004408,39.975353624975405,0.4207331374857813,-660.7654360739531
0.004412,39.70130858636665,0.41808893028395044,-661.3712058530525
0.004416,39.42872142405111,0.41544153808797535,-661.9743530914691
0.00442,39.15730276307412,0.41279150913455076,-662.557435475555
0.004424,38.890685455429896,0.41014132354206984,-663.1950447166806
0.004428,38.61449600799728,0.4074899631566675,-663.7826796388067
0.004432,38.34784048082913,0.4048357049487219,-664.3827335555528
0.004436,38.082792180973215,0.4021778962554993,-664.9621469447555
0.00444,37.81569227576669,0.3995170331006794,-665.5294058224889
0.004444,37.54459233609818,0.3968531938037879,-666.1087763341793
0.004448,37.28135512118946,0.39418744873171097,-666.6430721102876
0.004452,37.01344992620889,0.39152327005019744,-667.2206740469976
0.004456,36.742174422852294,0.3888589347296287,-667.7768047117011
0.00446,36.47793346378739,0.3861897631781945,-668.325966781601
0.004464,36.20359279966588,0.38351818330126913,-668.8518492316543
0.004468,35.93483441525978,0.38084603560776564,-669.3854179214961
0.004472,35.66122224882055,0.3781706768136062,-669.8978498681571
0.004476,35.38702688411911,0.37549382342178417,-670.418416711268
0.00448,35.11608039414126,0.3728120293730614,-670.9265708865919
0.004484,34.843012194381195,0.3701270372769373,-671.4576798586493
0.004488,34.57043519972994,0.36744359851812186,-671.9933089510748
0.004492,34.30237621210174,0.3647582931438863,-672.4780535224603
0.004496,34.02801679630566,0.36206875851512843,-672.9941743847126
0.0045,33.7513878529275,0.35937624774430027,-673.5100451411988
0.004504,33.479284377566835,0.356681367807745,-674.0039614750469
0.004508,33.20756909582956,0.35398385111374264,-674.5131775201039
0.004512,32.92977942144092,0.35128562954398557,-674.9840829971713
0.004516,32.65708766062351,0.3485852933469679,-675.4707176755275
0.00452,32.383598511490746,0.3458826010374791,-675.9604525116671
0.004524,32.11922606879045,0.3431803525386487,-676.4219974790306
0.004528,31.850531178489188,0.3404767138681933,-676.8663577308142
0.004532,31.585339193128217,0.3377662026591424,-677.3335630881166
0.004536,31.306485800830533,0.3350558676690288,-677.7859966917432
0.00454,31.03910104635599,0.33234670747183753,-678.258913680452
0.004544,30.75955345543154,0.3296310206472991,-678.6861859016283
0.004548,30.485548256986373,0.3269131930889919,-679.1404514660867
0.004552,30.212355553773147,0.32419617483247454,-679.5718069427764
0.004556,29.942945705863742,0.3214771463747342,-680.0182309760246
0.00456,29.67512985452616,0.31875696923058194,-680.4739309000391
0.004564,29.40005541723781,0.3160368704059566,-680.9163520559723
0.004568,29.124676360223077,0.3133104015930404,-681.3060468186485
0.004572,28.858675399982154,0.3105837239280502,-681.7118721251431
0.004576,28.58553157149401,0.30785931752937573,-682.1166896044163
0.00458,28.30330497586037,0.30513376244428814,-682.5513156030598
0.004584,28.03262799959595,0.30240348208100226,-682.9462815673228
0.004588,27.761800263499165,0.2996693118478162,-683.331214585347
0.004592,27.49784310801984,0.2969362903010433,-683.7229465391611
0.004596,27.23037908005927,0.294198282410977,-684.1336773641525
0.0046,26.95012373698454,0.2914601178818556,-684.5129362122784
0.004604,26.669908123116723,0.2887227104415053,-684.9267466965072
0.004608,26.39839576765095,0.28598232685908465,-685.3137903302271
0.004612,26.127207889790405,0.28324183885062754,-685.6973713256641
0.004616,25.84906870866518,0.28049902736283366,-686.0583111530996
0.00462,25.57387312015959,0.27775444063240134,-686.3993506042656
0.004624,25.306290368578853,0.2750128561505499,-686.7376565895065
0.004628,25.028172891247696,0.2722689742958711,-687.077456686634
0.004632,24.75218560683933,0.2695201583109177,-687.4140670023785
0.004636,24.465661044677493,0.2667721777342659,-687.7633317668967
0.00464,24.19895236927189,0.26402119490903325,-688.1025038426378
0.004644,23.92554718406557,0.2612691678234249,-688.4460587876133
0.004648,23.65082790557852,0.25851676872005785,-688.7539680441326
0.004652,23.371134729436566,0.25576267269358166,-689.0744111674396
0.004656,23.098059700798753,0.2530070429096777,-689.3632453957387
0.00466,22.82747597519652,0.2502491418594568,-689.706148167672
0.004664,22.553595690407885,0.24748888469676478,-689.969224675267
0.004668,22.276458632799244,0.2447254751730628,-690.2660344539369
0.004672,21.99847764223989,0.24196337097483028,-690.52467144462
0.004676,21.734879031420984,0.23920041831504385,-690.7845631852869
0.00468,21.458042000605698,0.23643570999249974,-691.0715112339531
0.004684,21.178567412435154,0.23367080587113517,-691.356096093104
0.004688,20.89680013364033,0.2309054514124849,-691.6044876010228
0.004692,20.621481443770186,0.22813648120228297,-691.8679481845753
0.004696,20.341620198557802,0.2253668452760916,-692.129770696313
0.0047,20.067907734027703,0.22259997011326824,-692.3840976057189
0.004704,19.789481951864296,0.21983186141787736,-692.6226267274451
0.004708,19.518664487663838,0.21706178168102644,-692.8893398710144
0.004712,19.23785629129068,0.21428951552401412,-693.1181286282315
0.004716,18.95850453886114,0.21151855469247252,-693.3880151582649
0.00472,18.686616036974797,0.20874715005027006,-693.5942575030626
0.004724,18.4081573847431,0.20597218186953595,-693.8371553321031
0.004728,18.132306795570592,0.2031937219431723,-694.0244450621174
0.004732,17.850432060299525,0.20041333666173997,-694.2619246054029
0.004736,17.572404925221242,0.19763463525016328,-694.4481303609463
0.00474,17.300901106693225,0.1948589621936757,-694.6822032868192
0.004744,17.025193093459222,0.1920799801371242,-694.9242083370943
0.004748,16.749665599977213,0.18929800888524653,-695.1349759538293
0.004752,16.464818544400043,0.18651732337895627,-695.3348213419665
0.004756,16.186415636119037,0.1837372513756378,-695.5320169820822
0.00476,15.909602965332875,0.18095851080429695,-695.729140069293
0.004764,15.629975008167412,0.17818007045781414,-695.8895531106753
0.004768,15.351896429549418,0.17539673514082207,-696.0766811342919
0.004772,15.075789110214982,0.17260904003676075,-696.2445496917435
0.004776,14.800695998585478,0.16982286563687132,-696.3795240473639
0.00478,14.525047458118207,0.1670392366216486,-696.5475677190062
0.004784,14.247868163009807,0.16425484399102502,-696.7114926030171
0.004788,13.969148681944647,0.1614651974253869,-696.8639320038307
0.004792,13.685667637275468,0.15867712377693946,-697.0133553369301
0.004796,13.39959353559404,0.15589186963150725,-697.2086627602897
0.0048,13.118899510255874,0.15310316290020706,-697.3454504879988
0.004804,12.840107466901086,0.15031654468965805,-697.4936843961514
0.004808,12.561059594486913,0.1475325632365586,-697.6247994034545
0.004812,12.279217463660599,0.14474615387808468,-697.7754449121636
0.004816,12.002083825534305,0.14195637677989956,-697.91575247429
0.00482,11.718333068774646,0.13916114342125335,-698.0413058823052
0.004824,11.429183531069663,0.1363654401454369,-698.1385003697508
0.004828,11.15436441849227,0.1335713815797119,-698.287688395604
0.004832,10.866349372230168,0.13077734912049754,-698.3857806762707
0.004836,10.581772052279705,0.1279841781760918,-698.4800062632248
0.00484,10.297172349345974,0.12519145104234577,-698.5926021711007
0.004844,10.016368571065046,0.12239809735237435,-698.6762661980931
0.004848,9.728069243767518,0.11960161088127742,-698.768501320408
0.004852,9.45560405307598,0.116806716907252,-698.8522725411825
0.004856,9.175384212768332,0.11401268444803643,-698.9244996233405
0.00486,8.889511406631842,0.11122051207761612,-699.0106444640884
0.004864,8.610684996975106,0.10842606844087774,-699.0797187954428
0.004868,8.326693363405818,0.10562830275081958,-699.1714704635172
0.004872,8.03706395498236,0.10282998882406545,-699.2422372911576
0.004876,7.757972063037308,0.10002833326410822,-699.3165190562854
0.00488,7.4737040028188,0.09722842684028009,-699.3826063391284
0.004884,7.184047709261766,0.09443160098456109,-699.4689540008937
0.004888,6.899225561772311,0.0916344618507282,-699.5325938670377
0.004892,6.6205607419898715,0.08883604349793528,-699.6016842994952
0.004896,6.347258531283442,0.0860384866599522,-699.6391475811924
0.0049,6.0586554887243755,0.0832398855615948,-699.6857349586425
0.004904,5.774007872689897,0.08043872602531603,-699.7190815779752
0.004908,5.493042060708056,0.07763942005120386,-699.7675850650901
0.004912,5.209543710163113,0.07484113223095913,-699.7999112720931
0.004916,4.916385833058696,0.07204435858825772,-699.8269838868664
