Repository: yedderssi/caracterisation2

File: configur/ferrite_CU/Fair_Rite_78/Fair_Rite_78_Ferrite Mn-Zn_Sinusoïdale B_100000.0_0.05.csv (part 1 of 5)
Bmax (T) =,0.04790185164450828,Freq(Hz) =,100000.0,Hc =,6.977696579596014,Br (T) =,0.012170173669175235,Hmax =,28.90353305024821,µr =,1318.8381605847765,W(J/m³) =,1.1485231545430576,P(W/m³) =,114852.31545430576
temps (s),ChampH (A/m),ChampB (T),dB/dt (T/s)
0.0,7.051805338724218,6.160391744428993e-05,31744.340054160948
4e-09,7.123098359217091,0.00018532101364399312,31740.99348033354
8e-09,7.194105542753647,0.0003090345300052891,31737.90041864217
1.2000000000000002e-08,7.264702975883715,0.0004327435794123892,31734.88110742032
1.6e-08,7.33479247684839,0.0005564473609589823,31731.918066171795
2e-08,7.404803111029906,0.0006801448043417345,31728.693735708915
2.4000000000000003e-08,7.474770373855433,0.0008038350004937582,31725.238439698336
2.8000000000000003e-08,7.5440235634094055,0.0009275169564750908,31721.261418885224
3.2e-08,7.612726937468359,0.0010511897331516558,31716.477663576792
3.6000000000000005e-08,7.681073209438872,0.0011748519838732016,31712.014899277583
4e-08,7.749297395231234,0.0012985028107192222,31708.170184826595
4.4000000000000004e-08,7.817658477649334,0.0014221415710936518,31703.977118625306
4.8000000000000006e-08,7.886132005796184,0.001545767655167578,31699.265984449004
5.2e-08,7.955696688502064,0.0016693800884858305,31694.62371743331
5.6000000000000005e-08,8.026165973914402,0.0017929781761441854,31690.15036231176
6.000000000000001e-08,8.096707905406065,0.0019165612158424704,31685.527657067363
6.4e-08,8.16717442144367,0.0020401286544803206,31680.85395702691
6.8e-08,8.237618021847396,0.0021636797373079802,31675.620683280882
7.200000000000001e-08,8.307962212198591,0.002287213875197671,31669.457951168755
7.6e-08,8.37788893413199,0.002410730299597507,31663.183015167644
8e-08,8.447461674648913,0.002534228255157006,31657.142826979707
8.400000000000001e-08,8.51677871926287,0.0026577065573141424,31650.628342433043
8.800000000000001e-08,8.585996691684695,0.002781164403106444,31643.281749736994
9.2e-08,8.65430573113527,0.0029046012463350207,31636.125082431787
9.600000000000001e-08,8.721822359970423,0.0030280165628163423,31629.5429099297
1.0000000000000001e-07,8.789519469144839,0.0031514093009656807,31622.558240414077
1.04e-07,8.857532845567334,0.003274778517125425,31615.02987101718
1.08e-07,8.92583857401377,0.003398123050038406,31606.71426073171
1.1200000000000001e-07,8.994268268688078,0.003521442090285026,31597.24386700975
1.16e-07,9.06307572189441,0.0036447349255073164,31587.93845047889
1.2000000000000002e-07,9.132061781623879,0.003768001036270865,31579.132085368277
1.24e-07,9.20086127121559,0.0038912397441153027,31570.54941930612
1.28e-07,9.269351472128642,0.004014450425641026,31562.301111328718
1.3200000000000002e-07,9.337708054312824,0.004137632061818372,31554.160690471635
1.36e-07,9.405992439374426,0.004260783824091831,31546.300378558815
1.4e-07,9.474016086392668,0.004383904772665619,31537.663007051728
1.4400000000000002e-07,9.541967755295005,0.004506994107068444,31527.79766650655
1.48e-07,9.609669980858751,0.004630050758814281,31517.35681800442
1.52e-07,9.677213259523201,0.004753073909551437,31506.409358031735
1.5600000000000002e-07,9.744477833562565,0.004876062701450964,31494.770243649666
1.6e-07,9.811524172922255,0.004999016284679779,31482.226920630157
1.64e-07,9.879110925589096,0.005121933297369311,31469.445641392704
1.6800000000000002e-07,9.94712191274712,0.005244812775976872,31456.61377533602
1.72e-07,10.015425733439022,0.0053676540003558,31443.887062058442
1.7600000000000001e-07,10.083856378943059,0.005490456461924061,31431.393464883116
1.8000000000000002e-07,10.152467963993908,0.005613219383718614,31418.577923790443
1.84e-07,10.221141475571578,0.005735942131805584,31405.306242034825
1.8800000000000002e-07,10.289639938064692,0.0058586238666063755,31392.118385850372
1.9200000000000003e-07,10.358008587918377,0.005981263914701387,31379.164073830052
1.96e-07,10.425533191173034,0.006103861409940749,31366.35274304065
2.0000000000000002e-07,10.49235320424213,0.006226415415267722,31353.771937653317
2.04e-07,10.558418979933244,0.006348924327916323,31341.120929957844
2.08e-07,10.623903019594797,0.006471387063687887,31328.401146577322
2.1200000000000002e-07,10.689252064567132,0.006593803074500834,31315.334359766464
2.16e-07,10.754523830935655,0.006716171750900535,31301.928647909735
2.2e-07,10.820491763559387,0.006838491620504441,31287.69235988043
2.2400000000000002e-07,10.887036029355384,0.006960761698141579,31272.27732274097
2.28e-07,10.954870420391199,0.007082981501262636,31255.952483641227
2.32e-07,11.023832264991759,0.007205150636338852,31238.250256265022
2.3600000000000002e-07,11.093468112399762,0.007327268151416583,31221.189020941976
2.4000000000000003e-07,11.16369007458554,0.00744933322692402,31205.852390436336
2.44e-07,11.23238518235461,0.007571344796663132,31190.763535677317
2.48e-07,11.299586063684286,0.007693302229730975,31175.66923018799
2.5200000000000003e-07,11.366022741377769,0.007815205182138617,31160.47690524875
2.56e-07,11.4317268682024,0.007937053404829988,31145.13363624336
2.6e-07,11.49615276097695,0.00805884616977022,31129.605081197074
2.6400000000000003e-07,11.559462390444299,0.008180582774100002,31113.96160364923
2.68e-07,11.623595561751014,0.008302262128185143,31097.778213279897
2.72e-07,11.688636494807318,0.00842388308243954,31080.756831638188
2.7600000000000004e-07,11.754739805970672,0.008545443844811613,31063.1764998238
2.8e-07,11.821918650879212,0.008666943068133188,31044.89346735927
2.84e-07,11.88979634442453,0.008788379781817686,31026.705640335775
2.8800000000000004e-07,11.958185160069267,0.008909753305326831,31008.985673860003
2.92e-07,12.026953091090048,0.009031062717252599,30991.18209308339
2.96e-07,12.09595046214718,0.00915230750749983,30973.28639039263
3.0000000000000004e-07,12.163473318058271,0.009273487368925942,30955.498526655825
3.04e-07,12.229444050670553,0.009394602101297838,30937.898950708088
3.08e-07,12.293954055999142,0.009515650998726345,30920.03276009865
3.1200000000000004e-07,12.357197269233573,0.009636633487425947,30901.65846394892
3.16e-07,12.419593196066282,0.009757548785243727,30883.258453239483
3.2e-07,12.481318888363909,0.009878396279473385,30865.071859430915
3.2400000000000004e-07,12.54408345496117,0.009999175100601759,30846.894771984425
3.28e-07,12.607964051036852,0.010119884493709678,30828.91365454537
3.32e-07,12.673827119912435,0.010240523376424511,30810.377757049042
3.3600000000000004e-07,12.741603072597947,0.01036109084385416,30790.756066505513
3.4000000000000003e-07,12.810077845384248,0.010481585783722101,30770.652415214692
3.44e-07,12.879073782439425,0.01060200729913424,30750.178521021324
3.4800000000000005e-07,12.947051308951465,0.01072235433129477,30729.833407345624
3.5200000000000003e-07,13.013853381481374,0.010842625937315255,30709.917086120724
3.56e-07,13.079168052379524,0.010962820723531089,30689.67802797998
3.6000000000000005e-07,13.142984031928012,0.011082937697956124,30668.98917148815
3.6400000000000003e-07,13.205536831815024,0.011202976026916082,30647.850083896607
3.68e-07,13.266986132979314,0.011322935658209658,30625.95738489941
3.7200000000000005e-07,13.328614739936643,0.011442817490440151,30604.002778560534
3.7600000000000003e-07,13.39063523599706,0.011562621955090304,30582.284930670277
3.8e-07,13.453219864161522,0.01168234751887006,30560.654384230405
3.8400000000000005e-07,13.516424369316805,0.011801992706348009,30539.33744935467
3.8800000000000003e-07,13.58139300939184,0.011921556150441763,30517.630888212167
3.92e-07,13.648046127461711,0.012041036795466845,30495.0872083534
3.96e-07,13.715287326659643,0.012160433533845537,30472.309820694263
4.0000000000000003e-07,13.782929570298528,0.012279745429163184,30449.558068526538
4.04e-07,13.850120121190026,0.012398971127964942,30426.457101915843
4.08e-07,13.916667072138067,0.012518109723798854,30402.709154542128
4.1200000000000004e-07,13.981814205700534,0.012637160619079865,30378.866473477497
4.16e-07,14.045561985933295,0.012756123677819134,30355.304048885297
4.2e-07,14.107293070837398,0.012874998898601754,30331.395679406225
4.2400000000000004e-07,14.167159769096529,0.012993786291843876,30306.723590001
4.28e-07,14.226848350930952,0.0131124852138132,30282.12821197498
4.32e-07,14.286563199021316,0.013231094965675531,30258.11318084579
4.3600000000000004e-07,14.347790290001482,0.013349614194388843,30233.970851898943
4.4e-07,14.410678750655524,0.013468041632109054,30209.486801274314
4.44e-07,14.475140213521746,0.013586375779283814,30184.71614164156
4.4800000000000004e-07,14.541066212808632,0.013704615607935991,30159.63009493825
4.52e-07,14.607275955120844,0.013822760436387858,30134.138418286617
4.56e-07,14.673490883638557,0.013940809769841541,30108.03779451456
4.6000000000000004e-07,14.739648321311115,0.01405876266522747,30081.577164446455
4.64e-07,14.805556683703744,0.014176618137401382,30054.827946182366
4.68e-07,14.868822858423565,0.014294374416355341,30028.31203978942
4.7200000000000004e-07,14.929540756530079,0.014412030298526824,30002.54624532442
4.7600000000000003e-07,14.989501995995054,0.014529585420705069,29976.339502023722
4.800000000000001e-07,15.04879649422685,0.014647039736438121,29948.971178870204
4.84e-07,15.107452160377777,0.014764392704352296,29921.55373790012
4.88e-07,15.165663368758945,0.014881643796813263,29894.621709763906
4.92e-07,15.225169609320728,0.014998792094916252,29867.488572466715
4.96e-07,15.286063783281627,0.015115836816398878,29839.894223524312
5.000000000000001e-07,15.348830944020564,0.015232776688243632,29812.131281633552
5.040000000000001e-07,15.413462097164743,0.015349610868014037,29784.272156517593
5.08e-07,15.477979593740631,0.015466338996920365,29756.495448282738
5.12e-07,15.542265790731998,0.01558296093164721,29728.98102982405
5.16e-07,15.606084072413267,0.015699476075622772,29701.389472973944
5.2e-07,15.669249166894945,0.015815883781152538,29673.74378446823
5.24e-07,15.731641547786564,0.0159321826121673,29645.69279246337
5.280000000000001e-07,15.793168662950501,0.016048371553215247,29616.790265217503
5.32e-07,15.85361056818061,0.016164450156121366,29587.4791700289
5.36e-07,15.913057488408864,0.01628041811525253,29557.89041773628
5.4e-07,15.972220115116833,0.016396274355554668,29528.317120321477
5.44e-07,16.031288623948754,0.016512018162065302,29498.94782188839
5.48e-07,16.090632282322083,0.016627649260456793,29469.5767255276
5.520000000000001e-07,16.150353580096674,0.01674316739845429,29440.233119781944
5.560000000000001e-07,16.211040927949526,0.016858571312343414,29410.928577646602
5.6e-07,16.27273844997682,0.01697386011385383,29381.766657951597
5.64e-07,16.334904133471667,0.017089033485695102,29352.34356753242
5.68e-07,16.397377725390555,0.017204091125055512,29322.266491415812
5.72e-07,16.459271043402264,0.017319031735599354,29292.157032159645
5.760000000000001e-07,16.52044543730388,0.01743385422616228,29262.49906809739
5.800000000000001e-07,16.581364813516743,0.017548557598203163,29232.7880858057
5.84e-07,16.641853570522013,0.017663141143105406,29202.80104828804
5.88e-07,16.70119242931073,0.017777603946141942,29172.568997766484
5.92e-07,16.759454656688952,0.01789194550988864,29141.95226019597
5.96e-07,16.817717353941042,0.018006165663149734,29111.243197250602
6.000000000000001e-07,16.876132587333498,0.018120264474200478,29080.8342048686
6.040000000000001e-07,16.93516187471579,0.018234241509002165,29050.12980591815
6.08e-07,16.9949863087039,0.0183480960461693,29018.635849282065
6.12e-07,17.05492356659168,0.018461826200606546,28986.54072440018
6.16e-07,17.115093689248276,0.018575430653763478,28953.51766851387
6.2e-07,17.17532358285746,0.01868890913461202,28920.513792804115
6.240000000000001e-07,17.235491806070954,0.018802261532889077,28888.302874329594
6.280000000000001e-07,17.295531036015333,0.01891548684809718,28856.59846970515
6.32e-07,17.355174670504557,0.019028584370787464,28825.72896452944
6.36e-07,17.41406458569608,0.01914155359002251,28794.5589379076
6.4e-07,17.472051613248624,0.019254394245396583,28762.36279404948
6.44e-07,17.530216768861887,0.01936710576914167,28729.755638917235
6.480000000000001e-07,17.588629443436318,0.019479687674344374,28696.683935118752
6.520000000000001e-07,17.646158911189772,0.019592139147308077,28663.3888207416
6.56e-07,17.702930765039188,0.01970445944653665,28630.065528093848
6.6e-07,17.760205659904926,0.01981664717190325,28596.63061465043
6.64e-07,17.818198430114457,0.01992870133886371,28563.116212247234
6.68e-07,17.87595303298938,0.020040621674729,28529.6483700651
6.720000000000001e-07,17.933535893628182,0.020152408222675854,28496.434542133084
6.760000000000001e-07,17.9911737202325,0.02026406039436731,28463.17950268777
6.800000000000001e-07,18.048825635712156,0.020375577608912735,28429.830120232313
6.84e-07,18.10654479566058,0.02048695896865698,28396.06931511005
6.88e-07,18.164096214642836,0.020598203775989688,28361.442156132838
6.92e-07,18.22146314107246,0.02070931108690572,28326.27983536338
6.960000000000001e-07,18.278421958191153,0.020820280090383825,28290.643554581613
7.000000000000001e-07,18.334978768818704,0.0209311096129838,28254.825552288738
7.040000000000001e-07,18.391131229126547,0.021041799007834493,28218.964205392185
7.08e-07,18.44753261677055,0.02115234839909718,28183.1814104472
7.12e-07,18.504400697249064,0.02126275794140946,28147.924245467235
7.16e-07,18.56106882394095,0.021373026468854573,28112.51381941545
7.200000000000001e-07,18.61781095604961,0.021483152817780675,28076.48079406848
7.240000000000001e-07,18.674904182454487,0.021593135811758743,28039.932681975773
7.280000000000001e-07,18.732350399551155,0.021702974618425495,28002.69088863494
7.32e-07,18.789192559530015,0.021812668627148722,27965.20303014745
7.36e-07,18.845281531451295,0.021922217182291395,27927.681109486155
7.4e-07,18.90001714282982,0.022031618253422883,27889.960812050384
7.440000000000001e-07,18.953289767041714,0.022140870105473155,27852.08476995256
7.480000000000001e-07,19.007584149371237,0.022249971827332155,27814.160757507663
7.520000000000001e-07,19.06268436253545,0.022358923429961385,27776.30755407737
7.56e-07,19.117885911376323,0.022467725995342802,27738.300521669924
7.6e-07,19.17321010367801,0.02257638065029467,27699.970342985034
7.64e-07,19.229235125234688,0.022684886910135375,27661.584672200286
7.680000000000001e-07,19.286094910887368,0.02279324375737354,27623.211044782172
7.720000000000001e-07,19.342734108335137,0.022901449225111052,27584.921071430173
7.760000000000001e-07,19.39935620539264,0.023009501715350187,27547.17914103569
7.8e-07,19.454926482930578,0.023117400094317585,27509.399636544193
7.84e-07,19.509606295259356,0.02322514361875208,27471.058140507273
7.88e-07,19.563350391942905,0.02333273177033675,27432.499037685782
7.92e-07,19.616068926220212,0.023440164300522672,27393.908935224645
7.960000000000001e-07,19.66844498517365,0.02354744051919058,27355.00200377891
8.000000000000001e-07,19.720288196454703,0.023654559869227616,27315.404313109902
8.04e-07,19.771941491131688,0.02376152150862127,27275.534139167674
8.08e-07,19.82322181785716,0.023868324600968268,27235.54114886565
8.12e-07,19.87554420036633,0.02397496776913488,27195.51422129862
8.16e-07,19.928835269345317,0.024081449751421964,27155.954945852158
8.200000000000001e-07,19.983402665589495,0.02418776904554867,27116.466369911835
8.240000000000001e-07,20.03937839568376,0.024293924690220684,27076.643987226664
8.280000000000001e-07,20.095631161187157,0.024399916635550488,27036.534786115637
8.32e-07,20.1523307996288,0.024505745300132453,26996.055299558284
8.36e-07,20.207778381482324,0.024611410558716407,26955.44838885974
8.4e-07,20.26214071198331,0.024716912262029836,26915.071967376436
8.440000000000001e-07,20.314339053600097,0.02482224999741832,26874.573730180255
8.480000000000001e-07,20.36439894048853,0.024927423122349458,26833.546263589862
8.520000000000001e-07,20.413406949815734,0.025032429567538973,26792.29863244488
8.56e-07,20.461191350427548,0.02513726739016765,26751.17294000199
8.6e-07,20.508894200627918,0.02524193534149764,26709.752772376032
8.64e-07,20.556275361883664,0.02534643282188632,26667.530205143605
8.680000000000001e-07,20.606655195637064,0.025450759460968513,26624.994763176648
8.720000000000001e-07,20.65997727961822,0.025554915174860235,26582.613298286826
8.760000000000001e-07,20.713885523813087,0.025658899864493583,26540.1631747799
8.8e-07,20.768397490312886,0.02576271372317129,26497.312776556097
8.84e-07,20.822872251582016,0.02586635653408382,26454.336662937236
8.88e-07,20.877523853745497,0.025969828041882047,26411.75734231114
8.920000000000001e-07,20.930620767004495,0.026073127558881942,26369.209561135376
8.960000000000001e-07,20.982303468695346,0.0261762546034478,26326.390812518934
9.000000000000001e-07,21.032133286093725,0.02627920863010834,26283.393973887294
9.04e-07,21.080144758810103,0.02638198927563379,26240.340340641178
9.08e-07,21.127797860695427,0.02648459640891223,26197.18646517988
9.12e-07,21.175056309505365,0.026587029822926423,26153.999464611166
9.160000000000001e-07,21.222735564610897,0.026689287584360222,26110.482006742055
9.200000000000001e-07,21.270648730619616,0.026791367732402593,26066.11089072619
9.240000000000001e-07,21.319405179959286,0.02689326912684989,26021.3542598369
9.28e-07,21.368834778659114,0.026994990974393153,25976.5929814039
9.32e-07,21.41912923263959,0.027096531950699807,25931.549814124897
9.36e-07,21.47030344432832,0.027197891167857556,25886.01442591649
9.400000000000001e-07,21.521763944977653,0.027299068492780004,25840.204642201406
9.440000000000001e-07,21.573640963907653,0.027400064258127136,25794.18349480112
9.480000000000001e-07,21.62453372389897,0.027500879004930884,25748.000012531782
9.520000000000001e-07,21.674617679634807,0.027601513165325105,25701.829997577686
9.56e-07,21.724535030163928,0.02770196505720375,25655.654618216773
9.600000000000001e-07,21.774292507759835,0.027802232657757754,25609.631294480798
9.64e-07,21.82217810774056,0.027902314729043923,25563.613798481016
9.68e-07,21.868208960001958,0.028002210633260027,25517.6386454669
9.72e-07,21.91398706304601,0.02810191993818485,25471.33683768676
9.76e-07,21.95945911555185,0.028201442229791512,25424.121948323256
9.800000000000001e-07,22.004982966945686,0.028300775817929173,25376.383430901864
9.84e-07,22.050358336246838,0.028399919110033353,25328.2699301775
9.880000000000001e-07,22.09719424111424,0.02849887155809085,25279.860566989184
9.92e-07,22.14543758662804,0.028597632960837345,25231.35271417068
9.96e-07,22.19460642345836,0.02869620212104655,25182.48345685188
1.0000000000000002e-06,22.244681686527002,0.028794578127972665,25132.635310994076
1.004e-06,22.294188209762947,0.02889276120658399,25082.585662516347
1.0080000000000001e-06,22.34326042392361,0.02899075181987537,25033.386609667425
1.012e-06,22.39147961927633,0.029088548797925284,24984.579867065757
1.016e-06,22.439059237980917,0.029186150868559555,24936.26442305703
1.02e-06,22.4852339403646,0.029283557992937147,24887.884867159224
1.024e-06,22.530080468804275,0.029380770442877797,24838.646463966572
1.0280000000000002e-06,22.574447962600637,0.02947778682182495,24788.990580059708
1.032e-06,22.618162018468695,0.029574605503746566,24739.175540411987
1.0360000000000001e-06,22.66205648472133,0.02967122549445143,24689.02344666209
1.04e-06,22.705990588965697,0.02976764613126164,24638.158982116714
1.044e-06,22.750314806295087,0.029863866221264662,24586.988454276976
1.048e-06,22.794950042192678,0.029959884465747984,24535.975138002785
1.052e-06,22.840532789759116,0.03005569894191852,24484.902981449515
1.0560000000000001e-06,22.88710106140527,0.030151308108606844,24433.602465812408
1.06e-06,22.934420944427224,0.030246711727992582,24382.18540703783
1.064e-06,22.982543245325914,0.03034191002435456,24330.94198696885
1.068e-06,23.030307859148717,0.030436902435551885,24279.75144200689
1.072e-06,23.07785420767801,0.03053168851612839,24228.56243308784
1.0760000000000002e-06,23.124101698959432,0.030626267904002448,24177.307236291115
1.08e-06,23.169181238310895,0.030720640391945265,24125.761395881033
1.0840000000000001e-06,23.212640727247784,0.030814805810182158,24074.141758703736
1.088e-06,23.254442038384152,0.030908764130424437,24023.032857761995
1.092e-06,23.29592034875224,0.03100251480382922,23971.88632055708
1.096e-06,23.336877681027925,0.0310960571123679,23920.02574671066
1.1e-06,23.37877011722617,0.031189389721023288,23867.66083099297
1.1040000000000001e-06,23.421446859961716,0.03128251111419056,23814.506794871595
1.108e-06,23.46521462538132,0.03137541924985433,23760.837315554836
1.1120000000000001e-06,23.510052525429,0.031468112481606865,23706.897943075495
1.116e-06,23.555705888587816,0.03156059042193849,23652.87849452484
1.12e-06,23.60233844762784,0.03165285330073243,23599.276791796143
1.1240000000000002e-06,23.648567295498538,0.03174490114944473,23545.777920865796
1.128e-06,23.694420577535936,0.031836734004369274,23492.00618642694
1.1320000000000001e-06,23.738370081371098,0.031928351014505134,23438.23533754187
1.136e-06,23.780539557549766,0.03201975170119348,23385.075050050105
1.14e-06,23.822830251083168,0.0321109377178709,23332.06905801636
1.144e-06,23.86527086555954,0.032201911078434155,23278.70063952797
1.148e-06,23.90611722087799,0.032292671325098735,23225.15348679777
1.1520000000000002e-06,23.94519073448005,0.03238321697889774,23171.605666439526
1.156e-06,23.98419407410465,0.03247354547711582,23117.8836286735
1.1600000000000001e-06,24.02305696783786,0.03256365440937003,23063.47923280182
1.164e-06,24.06258693720154,0.03265354308207554,23008.767151288765
1.168e-06,24.102685819830132,0.032743211457234224,22954.35679016514
1.1720000000000002e-06,24.143877206658498,0.032832658805769875,22899.82962626411
1.176e-06,24.186202846093757,0.03292188466099455,22844.43734415105
1.1800000000000001e-06,24.229410427208954,0.03301088965410855,22788.658558004696
1.184e-06,24.27366530904759,0.03309967473730222,22732.950210470048
1.188e-06,24.31756728497122,0.03318823972207926,22677.332857836227
1.192e-06,24.361198279544997,0.03327658425467116,22622.362359198938
1.196e-06,24.40295743750672,0.03336470853855936,22567.70563089964
1.2000000000000002e-06,24.442910682497423,0.03345261293279806,22512.956476200754
1.204e-06,24.48203202031415,0.03354029662555215,22458.136960708824
1.2080000000000001e-06,24.520238667542,0.03362775837900453,22403.228414598172
1.212e-06,24.557583327770185,0.03371499668562955,22348.037412239544
1.216e-06,24.59391494318803,0.03380201022253644,22292.116886204076
1.2200000000000002e-06,24.630483079165426,0.033888798817503174,22235.88437372111
1.224e-06,24.667168549527208,0.033975362539100766,22179.658681884084
1.2280000000000001e-06,24.704763632044124,0.03406169944321219,22123.361177435076
1.232e-06,24.743227362355746,0.0341478072141942,22067.223775557235
1.2360000000000001e-06,24.783196407410543,0.03423368451712937,22011.064582722025
1.24e-06,24.82476100183718,0.034319330739958166,21954.488940254996
1.244e-06,24.866171864937147,0.03440474664163891,21897.782532424324
1.2480000000000002e-06,24.90770070905219,0.0344899337875405,21841.48608548438
1.252e-06,24.948465310882806,0.03457489339611824,21785.315343311857
1.2560000000000001e-06,24.988535620966957,0.03465962631310426,21728.99053605603
1.26e-06,25.02708676236959,0.03474413174517184,21672.551311208237
1.264e-06,25.064066194267365,0.03482840852282693,21616.042027751777
1.2680000000000002e-06,25.09943811370952,0.034912456793708344,21559.29975497957
1.272e-06,25.132961905639853,0.0349962769495041,21501.82315979017
1.2760000000000001e-06,25.166437184474916,0.035079867469300974,21444.005709469126
1.28e-06,25.19972004856145,0.03516322636220188,21386.43027147653
1.2840000000000001e-06,25.233829007764395,0.03524635271899601,21328.766227630473
1.288e-06,25.26878487118096,0.035329245994241344,21270.533456194717
1.292e-06,25.30499247618174,0.03541190468624104,21212.014822006553
1.2960000000000002e-06,25.34256496097768,0.035494327312952614,21153.652480487006
1.3e-06,25.380564238528745,0.03557651419206618,21095.24151169758
1.3040000000000001e-06,25.419170801641336,0.03565846618697444,21036.535061918836
1.308e-06,25.457774641784802,0.035740182168737256,20977.602056039763
1.312e-06,25.496418093323364,0.035821660723883895,20918.313230382733
1.316e-06,25.533408268876848,0.0359029025800494,20858.866625266874
1.32e-06,25.568710928046876,0.0359839093148663,20799.95914729006
1.3240000000000002e-06,25.602502140840908,0.03606468211848972,20741.267767345435
1.328e-06,25.634650414598706,0.036145221771514066,20682.30852142501
1.3320000000000001e-06,25.666549643690377,0.036225526674538634,20623.115300045334
1.336e-06,25.698065873881593,0.03630559419594726,20563.596397706126
1.34e-06,25.730376137637098,0.03638542259683625,20503.858273899863
1.3440000000000002e-06,25.763398474375528,0.03646501056612555,20444.086090235938
1.348e-06,25.79680706824082,0.036544356937555346,20384.160964443898
1.3520000000000001e-06,25.830761978342707,0.0366234610961984,20323.784133266323
1.356e-06,25.86406146352593,0.03670232321785019,20263.065546611808
1.3600000000000001e-06,25.89677704242184,0.03678094361974774,20201.984626568155
1.364e-06,25.930074707813368,0.03685932252544225,20140.692556236176
1.368e-06,25.96410881715636,0.03693746015264648,20079.7178075145
1.3720000000000002e-06,25.99790669365444,0.03701535555167409,20018.903501330828
1.376e-06,26.031502429485194,0.03709300743187298,19958.191718329366
1.3800000000000001e-06,26.064329602324868,0.037170415777013584,19897.458445740864
1.384e-06,26.096277791806244,0.03724758085082532,19836.278797007777
1.388e-06,26.1276779027469,0.03732450137584348,19774.784682135345
1.3920000000000002e-06,26.158338422744528,0.037401175502421835,19713.116104091157
1.396e-06,26.188174898752774,0.03747760194184614,19651.35252865872
1.4000000000000001e-06,26.217059006158593,0.03755377957576833,19589.839036121317
1.404e-06,26.246570417804367,0.03762970688251977,19528.343958761958
1.4080000000000001e-06,26.276723403062366,0.0377053825378895,19466.340990123437
1.412e-06,26.306887226865147,0.03778080675960559,19404.042173288894
1.416e-06,26.337295458930836,0.03785598014379996,19341.758178715656
1.4200000000000002e-06,26.368218982949838,0.0379309018462879,19279.463335035223
1.424e-06,26.399846913471354,0.03800557073872597,19217.17643263522
1.4280000000000001e-06,26.43069310209162,0.03807998705877304,19154.86537844261
1.432e-06,26.46076845620187,0.03815415139000925,19092.657953250095
1.436e-06,26.49098131949164,0.03822806306434704,19030.51209806096
1.4400000000000002e-06,26.521178139330388,0.038301720944725906,18968.49304814244
1.444e-06,26.551285990512646,0.03837512429061386,18906.470472917437
1.4480000000000002e-06,26.581157490273338,0.03844827263575029,18843.976015049575
1.452e-06,26.61039252823984,0.03852116687076839,18781.128314802256
1.4560000000000001e-06,26.638919835124266,0.03859380824282978,18717.969602061
1.46e-06,26.66634916859859,0.03866619541518839,18654.466868750726
1.464e-06,26.69267888853691,0.03873832579353039,18590.496063060767
1.4680000000000002e-06,26.718782103904065,0.03881019803856377,18526.185088813887
1.472e-06,26.744787973228462,0.038881811499875484,18461.579946213547
1.4760000000000001e-06,26.77156638769757,0.038953165922150305,18396.80788681079
1.48e-06,26.799293435049957,0.039024261087476086,18332.590467951588
1.4840000000000001e-06,26.82768855637633,0.039095096035949274,18268.634028123626
1.4880000000000002e-06,26.856860590098112,0.03916566954830255,18204.36940302693
1.492e-06,26.886245746404523,0.039235981313546914,18139.908375997053
1.4960000000000002e-06,26.915708433705724,0.039306031546987,18075.30233842894
1.5e-06,26.94444859471496,0.03937582142721192,18010.626065364104
1.5040000000000001e-06,26.97227561882213,0.039445352401415466,17946.398482475575
1.508e-06,26.999556339021407,0.03951462419018429,17882.344210859384
1.512e-06,27.02612943701859,0.03958363539269976,17817.73115459361
1.5160000000000002e-06,27.051230068226285,0.03965238414020398,17752.692260733424
1.52e-06,27.074981170053533,0.0397208683797158,17687.13343942363
1.5240000000000001e-06,27.098235347398077,0.03978908781284392,17621.213919855825
1.528e-06,27.12104756248537,0.039857043083041256,17555.367806085367
1.5320000000000001e-06,27.145711572788322,0.03992473491454887,17489.476623047467
1.5360000000000002e-06,27.172324777404437,0.03999216375704735,17423.322544843046
1.54e-06,27.198985282059848,0.040059328608959235,17356.99243045857
1.5440000000000002e-06,27.22571748778288,0.04012622782674798,17290.745320190636
1.548e-06,27.252228087009993,0.040192861393136714,17224.51762849884
1.5520000000000001e-06,27.278536096335973,0.04025922990357111,17158.377699120796
1.556e-06,27.304032615284772,0.04032533318518286,17092.32568474874
1.56e-06,27.328725660248733,0.04039117050408773,17026.31709030381
1.5640000000000002e-06,27.352624506112,0.04045674154772194,16960.262730259867
1.568e-06,27.375608140951204,0.04052204609836573,16893.88210368087
1.5720000000000002e-06,27.398156132866145,0.040587083463270085,16827.282137687478
1.576e-06,27.420166106971994,0.04065185236253478,16760.66934243968
1.5800000000000001e-06,27.441818309363686,0.04071635053362033,16693.9874157173
1.584e-06,27.46314219997134,0.04078057512117261,16627.20807818899
1.588e-06,27.48425893256709,0.040844524796108284,16560.26287422559
1.5920000000000002e-06,27.505259502277166,0.0409081989681128,16492.557321224493
1.596e-06,27.52795530929104,0.04097159752896315,16424.369977666243
1.6000000000000001e-06,27.55242474857861,0.04103472076809833,16356.547756320415
1.604e-06,27.576947870821073,0.04109756934021772,16288.969408260733
1.608e-06,27.60154287393548,0.041160143926443744,16221.831149146845
1.6120000000000002e-06,27.625377522861204,0.04122244626960922,16154.92349173152
1.616e-06,27.64847231501606,0.04128447826874428,16087.288451657454
1.6200000000000002e-06,27.670603569366587,0.04134623898825921,16019.174029369271
1.624e-06,27.69170221638838,0.04140772578217892,15951.416211279386
1.6280000000000001e-06,27.712345887224934,0.041468937591328914,15883.830400688672
1.632e-06,27.73238114976175,0.04152987403851409,15815.758279510965
1.636e-06,27.75178761532241,0.04159053556463525,15747.329564253541
1.6400000000000002e-06,27.770463312127323,0.041650922650750176,15678.982035496072
1.644e-06,27.789387186575734,0.04171103331602254,15610.635048167882
1.6480000000000001e-06,27.808734543744787,0.041770864098009335,15541.851959333753
1.652e-06,27.82862501377953,0.041830413588141706,15472.7295003798
1.6560000000000001e-06,27.849143322203364,0.04188968148068251,15403.60877177791
1.6600000000000002e-06,27.86993754011207,0.04194866871288584,15334.458022263305
1.664e-06,27.891105284086038,0.042007376643114665,15265.255153658756
1.6680000000000002e-06,27.912245759997447,0.04206580556852391,15195.993819719617
1.672e-06,27.933307191676295,0.04212395507123836,15126.745421091498
1.6760000000000001e-06,27.953919715358634,0.04218182581179116,15057.508456539701
1.68e-06,27.973958947443382,0.04223941871799825,14988.223304671532
1.684e-06,27.993001764680034,0.04229673433202982,14918.876097731447
1.6880000000000002e-06,28.011008955038594,0.04235377268954361,14849.40194934348
1.692e-06,28.028521028516074,0.042410532935285655,14779.803915200497
1.6960000000000002e-06,28.045490925689617,0.04246701311597243,14709.946019321818
1.7e-06,28.06254087361217,0.042523211510436074,14639.878129479564
1.7040000000000001e-06,28.07973416812179,0.042579126482564504,14569.888406230544
1.7080000000000002e-06,28.09696651092582,0.04263475769526095,14499.966936703075
1.712e-06,28.11424987051051,0.04269010521304987,14430.263002711225
1.7160000000000002e-06,28.131981761721608,0.04274516887560129,14360.663268046224
1.72e-06,28.150237670521925,0.04279994811065844,14290.525533716129
1.7240000000000001e-06,28.168551572871507,0.042854441800779394,14219.999572592213
1.728e-06,28.186935064626603,0.04290864843398914,14149.52122872942
1.732e-06,28.20426396554806,0.04296256981057907,14079.027840251214
1.7360000000000002e-06,28.220507665955314,0.043016209287104853,14008.606379567955
1.74e-06,28.235563796781587,0.04306956816702615,13938.235280072171
1.7440000000000002e-06,28.24932192519248,0.04312264591158822,13867.460791396104
1.748e-06,28.263220954685142,0.043175439777770844,13796.362114364494
1.7520000000000001e-06,28.277274816632918,0.043227945434194365,13725.497681557466
1.7560000000000002e-06,28.291478733892106,0.04328016316950034,13654.815292654157
1.76e-06,28.305895071418465,0.043332095735450576,13584.04262920025
1.7640000000000002e-06,28.320646047819228,0.043383742558544325,13513.153531042713
1.768e-06,28.33576557380532,0.04343510064690814,13441.947891674263
1.7720000000000001e-06,28.35140276120019,0.04348616982579899,13370.501892165621
1.776e-06,28.367567140465095,0.04353695128570778,13299.02080198998
1.7800000000000001e-06,28.38301559023491,0.043587444262258204,13227.525416525192
1.7840000000000002e-06,28.397796008003535,0.0436376463445919,13156.359439427817
1.788e-06,28.41183321713259,0.04368755759355427,13085.43400067528
1.7920000000000002e-06,28.425052204026535,0.04373717934246693,13014.424883695288
1.796e-06,28.437326257878595,0.043786512340750094,12943.348673517723
1.8000000000000001e-06,28.448643133154295,0.043835556520466716,12872.127935636288
1.804e-06,28.459758495415567,0.04388431234702051,12800.784866020967
1.808e-06,28.47055368210849,0.04393278019683555,12729.198996035817
1.8120000000000002e-06,28.48213953747572,0.04398096003085508,12657.377302270399
1.816e-06,28.494577217157165,0.044028850934173386,12585.420191270308
1.8200000000000002e-06,28.507336474825408,0.04407645241019334,12513.364816221905
1.824e-06,28.52048926269229,0.044123763815230636,12441.330443585646
1.8280000000000001e-06,28.533545074237374,0.0441707849029947,12369.277344572822
1.8320000000000002e-06,28.546616850967325,0.0442175152742368,12297.209417479362
1.836e-06,28.558780141743465,0.04426395604406749,12225.133014739964
1.8400000000000002e-06,28.56998120196761,0.04431010890585712,12152.770925242214
1.844e-06,28.58044478859033,0.04435597466025938,12080.176445354986
1.8480000000000001e-06,28.590082898606962,0.04440155272005485,12007.796507302271
1.852e-06,28.599387132878697,0.04444684102333572,11935.60227075349
1.856e-06,28.608318176867694,0.044491836100393846,11863.77207359324
1.8600000000000002e-06,28.617420618583274,0.0445365375792522,11792.24941151886
1.864e-06,28.626706890567537,0.04458094662087665,11720.569225459887
1.8680000000000002e-06,28.637046626075932,0.04462506424307863,11648.772334474656
1.872e-06,28.648419183625535,0.044668890974715034,11576.798090469601
1.8760000000000001e-06,28.65989570077617,0.04471242598051197,11504.630356219304
1.8800000000000002e-06,28.671526423006064,0.04475566672664096,11432.188374920312
1.884e-06,28.682784951911493,0.044798614182828336,11359.526655089865
1.8880000000000002e-06,28.693753537589345,0.044841271396270775,11286.815651322373
1.892e-06,28.70307975467338,0.04488363893213629,11214.04002792637
1.8960000000000001e-06,28.710792956430115,0.04492571471569725,11141.479051655553
1.9e-06,28.718102967037183,0.04496749785690664,11069.104017786753
1.9040000000000001e-06,28.724921491203993,0.0450089879367416,10996.529488174201
1.908e-06,28.7310557005489,0.045050185878579424,10923.793394919321
1.912e-06,28.73640208983007,0.04509109287478208,10851.180363823276
1.916e-06,28.742804554646696,0.045131710383538304,10778.670652328145
1.9200000000000003e-06,28.750336505869896,0.045172039271173435,10706.10945164439
1.924e-06,28.757596015283184,0.045212078932350575,10633.499373281878
1.928e-06,28.764664892476667,0.045251827000145003,10560.875608535538
1.9320000000000003e-06,28.771543692655083,0.045291282192782424,10488.24677153051
1.936e-06,28.77812956164012,0.0453304433219437,10415.760486867362
1.94e-06,28.78448896207023,0.04536930957942139,10343.408430287498
1.944e-06,28.790626430611255,0.04540787968692159,10270.826665585035
1.9480000000000002e-06,28.796755966844117,0.04544615420025426,10198.005468712307
1.952e-06,28.80288839643077,0.045484134595568534,10124.867383586807
1.956e-06,28.808691698326207,0.045521822290371175,10051.458580318802
1.9600000000000003e-06,28.814269199076072,0.04555921767682816,9978.121463177362
1.964e-06,28.819702514890764,0.045596321562268484,9904.834254112155
1.968e-06,28.824957392904736,0.04563313448533193,9831.64995514323
1.972e-06,28.829516565671874,0.04566965630145122,9758.566946769764
1.9760000000000002e-06,28.833354571068885,0.0457058853934088,9685.566473522025
1.98e-06,28.837596245246786,0.04574182293776952,9612.644289310596
1.984e-06,28.84221121817186,0.0457774715791121,9539.6582764683
1.9880000000000003e-06,28.84692526439724,0.04581283331797796,9466.62187542829
1.992e-06,28.85179356363124,0.045847908733764646,9393.640796992635
1.996e-06,28.85660871641435,0.045882696525974716,9320.695135152666
2.0000000000000003e-06,28.86125522408421,0.04591719293875513,9247.594376175166
2.004e-06,28.865360207206205,0.04595139567412383,9174.354419111978
2.008e-06,28.868953901445703,0.04598530260214747,9100.970976576558
2.012e-06,28.872661004710846,0.04601891324905417,9027.465548728489
2.0160000000000003e-06,28.876543078517383,0.046052227941226015,8954.21516237636
2.02e-06,28.879902494210622,0.04608524789355964,8881.170396128937
2.024e-06,28.88281112781422,0.04611797390661004,8807.951549571948
2.0280000000000003e-06,28.88482224782308,0.046150407878993834,8734.600066507932
2.032e-06,28.88590102511113,0.04618255185022866,8661.28979432384
2.036e-06,28.88705095685052,0.04621440587863135,8587.994746742268
2.04e-06,28.88817037047384,0.046245967260830745,8514.377712168935
2.0440000000000003e-06,28.890085120619602,0.04627723567223363,8440.46114112161
2.048e-06,28.8927900361814,0.04630821176598695,8366.703795145184
2.052e-06,28.895787475675622,0.046338895567490046,8293.096592092956
2.0560000000000003e-06,28.899030299335386,0.04636928555120609,8219.434559969677
2.06e-06,28.901353877455353,0.0463993817460066,8145.720821920374
2.064e-06,28.902886831090203,0.04642918455054858,8072.102326269622
2.068e-06,28.90353305024821,0.046458694989451405,7998.581072756701
2.0720000000000002e-06,28.903328943230605,0.04648791350684508,7924.949143464725
2.076e-06,28.90233773633631,0.04651683882450398,7851.211434663982
2.08e-06,28.90054423762221,0.04654546685937105,7777.508804823314
2.0840000000000003e-06,28.899305490849617,0.04657379625214421,7703.840400436622
2.088e-06,28.89858970888272,0.04660182727055705,7630.201272452882
2.092e-06,28.89803399059679,0.046629561785059614,7556.594194596864
2.096e-06,28.897575738315528,0.046657001699578746,7483.057221994861
2.1000000000000002e-06,28.897268739163952,0.04668414881943509,7409.584714296415
2.104e-06,28.89709069352509,0.04671100382400923,7335.908679721611
2.108e-06,28.89648796651614,0.046737567367357284,7262.032129878452
2.1120000000000003e-06,28.895454259444197,0.04676383878466477,7187.958943169946
2.116e-06,28.89364392478245,0.04678981757653827,7113.684152219983
2.12e-06,28.891112773909317,0.04681550215541521,7039.454474392582
2.1240000000000003e-06,28.887733276232108,0.04684089226687754,6965.271987188448
2.128e-06,28.883562886025594,0.046865987527838514,6891.148456729287
2.132e-06,28.879425364274322,0.04689078780196461,6817.081179560918
2.136e-06,28.875371006325206,0.04691529205468226,6742.86775118723
2.1400000000000003e-06,28.871672078062534,0.046939500315202366,6668.518578828821
2.144e-06,28.868280018461657,0.046963412178691634,6594.40392138941
2.148e-06,28.865194598957785,0.04698702857564999,6520.524606305756
2.1520000000000003e-06,28.862339301583134,0.047010350130492776,6446.416941553202
2.156e-06,28.85937621039763,0.047033376784610816,6372.082181695215
2.16e-06,28.856311119866252,0.04705610690456427,6297.7972471279245
2.164e-06,28.852999535452398,0.047078539955745104,6223.559087397308
2.1680000000000002e-06,28.849423611090344,0.047100674518097706,6149.301125972326
2.172e-06,28.844744505364382,0.04712250928095734,6075.034523412653
2.176e-06,28.838987546029365,0.04714404190670424,6000.651660826325
2.1800000000000003e-06,28.833049911451607,0.04716527358865904,5926.142993121866
2.184e-06,28.827037621086216,0.047186207302643036,5851.547977388918
2.188e-06,28.82113788893118,0.04720684460964118,5776.86638396169
