Repository: yedderssi/caracterisation2

File: configur/ferrite_CU/TDK_R22_N49/TDK_R22_N49_Ferrite Mn-Zn_Sinusoïdale B_100000.0_0.02.csv (part 1 of 5)
Bmax (T) =,0.024761550498848088,Freq(Hz) =,100000.0,Hc =,2.331346869748976,Br (T) =,0.005603557992524726,Hmax =,10.349990905246214,µr =,1903.829286706755,W(J/m³) =,0.1833863558528357,P(W/m³) =,18338.63558528357
temps (s),ChampH (A/m),ChampB (T),dB/dt (T/s)
0.0,2.3443371776447677,3.105872305263718e-05,15498.053660105523
4e-09,2.369838656981193,9.326169983167681e-05,15497.649123233992
8e-09,2.3961367868050045,0.00015546459809382478,15497.623888825376
1.2000000000000002e-08,2.4234128917202606,0.00021766702773968482,15497.790080870393
1.6e-08,2.451216087240204,0.0002798684309382225,15498.246439405757
2e-08,2.4794996140435517,0.0003420683804213097,15498.643986922323
2.4000000000000003e-08,2.5067701519464443,0.0004042665678371367,15498.868077411145
2.8000000000000003e-08,2.5329240142240472,0.00046646267763989093,15499.164747653098
3.2e-08,2.5577192971803786,0.000528656263273518,15499.645327747838
3.6000000000000005e-08,2.580958315518611,0.0005908468867528136,15500.278024914052
4e-08,2.6032783004361297,0.000653034056702248,15501.124831852127
4.4000000000000004e-08,2.6247104980424636,0.0007152173444292597,15501.333145920928
4.8000000000000006e-08,2.6474627101902626,0.000777396319863558,15500.664707696424
5.2e-08,2.671637975530646,0.00083957058365328,15499.518168565572
5.6000000000000005e-08,2.697132569569687,0.0009017396782840801,15497.844932970895
6.000000000000001e-08,2.7241250328138,0.0009639032705353693,15496.242748192888
6.4e-08,2.7518209897086785,0.0010260611423079308,15494.784272200834
6.8e-08,2.78026145478657,0.0010882130685535014,15493.432818567175
7.200000000000001e-08,2.8076538190567426,0.0011503586511203289,15492.331097942451
7.6e-08,2.8339048460886493,0.0012124975510669736,15491.346594222776
8e-08,2.859479966455413,0.0012746295244721417,15490.436113831427
8.400000000000001e-08,2.8842166032186904,0.0013367542057167489,15489.579725733549
8.800000000000001e-08,2.9079114870858698,0.0013988709147265024,15488.85359040173
9.2e-08,2.9304042726214505,0.0014609791771334113,15487.654823459285
9.600000000000001e-08,2.952978922203539,0.001523078756112105,15485.789615042468
1.0000000000000001e-07,2.9757513328741307,0.001585169358688427,15483.832152035735
1.04e-07,2.9995726124085103,0.0016472504651010478,15481.912768004464
1.08e-07,3.024583954692192,0.0017093216899559049,15479.69719210154
1.1200000000000001e-07,3.050197297635559,0.001771382818082009,15477.064224035668
1.16e-07,3.076586901247705,0.001833433528631766,15474.302178495505
1.2000000000000002e-07,3.1034610174438924,0.0018954731986522452,15471.510876466209
1.24e-07,3.130788253093963,0.0019575012838351593,15468.229039632806
1.28e-07,3.1570091343897446,0.002019517275959507,15464.191466350174
1.3200000000000002e-07,3.1819744987583642,0.0020815207762346433,15460.442641582336
1.36e-07,3.2060315393145347,0.0021435114870144672,15457.322384977371
1.4e-07,3.229050816218978,0.0022054891322970762,15454.262300765955
1.4400000000000002e-07,3.2517630804945803,0.0022674533380280253,15451.225881866536
1.48e-07,3.2740835713658694,0.00232940384522727,15448.038786176676
1.52e-07,3.2971971751883924,0.002391340498066409,15444.632133516856
1.5600000000000002e-07,3.3212197053544843,0.0024532629531496234,15441.087256110368
1.6e-07,3.3464948781098443,0.0025151704212907663,15437.457195701356
1.64e-07,3.3731728530638394,0.002577062261657135,15433.446388918477
1.6800000000000002e-07,3.3995695088502402,0.002638938045346975,15428.854751705327
1.72e-07,3.4257813662053787,0.0027007974308968594,15424.29110746595
1.7600000000000001e-07,3.451110941834104,0.0027626400506699884,15419.929689002192
1.8000000000000002e-07,3.4755549480508603,0.002824465616543758,15415.435096284795
1.84e-07,3.4991870156621276,0.0028862738978407514,15410.753070138202
1.8800000000000002e-07,3.521801269307815,0.002948064612636979,15405.860840557054
1.9200000000000003e-07,3.544801327658039,0.003009837239352137,15400.679245876208
1.96e-07,3.5680499148427063,0.003071591346653736,15395.692691802504
2.0000000000000002e-07,3.5917459949846777,0.003133326611212894,15391.116212656498
2.04e-07,3.6158377695036856,0.0031950426947642972,15386.196828325701
2.08e-07,3.6401686455391844,0.0032567390591595117,15380.615223998328
2.1200000000000002e-07,3.6649806224350625,0.003318415357607724,15375.09809491405
2.16e-07,3.6896778091684292,0.0033800715435095916,15369.81353034438
2.2e-07,3.7143957063774757,0.0034417074636153393,15364.873370670673
2.2400000000000002e-07,3.739063612599602,0.0035033225586520705,15360.484819789699
2.28e-07,3.7637331768596076,0.003564916296900146,15356.1797828973
2.32e-07,3.7881137052275977,0.003626488161827441,15351.830854221105
2.3600000000000002e-07,3.8120687904381416,0.0036880377615210666,15347.484743282523
2.4000000000000003e-07,3.8358822276891,0.00374956480948742,15343.211279636966
2.44e-07,3.85937202064421,0.00381106902112435,15338.717266687394
2.48e-07,3.882485100177631,0.0038725499332892743,15333.899373970637
2.5200000000000003e-07,3.905186680700322,0.003934007247550036,15328.762898925972
2.56e-07,3.9288205559894367,0.00399544089899507,15323.173676700317
2.6e-07,3.95341817747642,0.004056850801402881,15317.510091199967
2.6400000000000003e-07,3.978018538532386,0.0041182366413223224,15311.88488228805
2.68e-07,4.002837128315003,0.004179598096117513,15306.009436425848
2.72e-07,4.027419000512261,0.004240934763961465,15299.66743936801
2.7600000000000004e-07,4.051796731178977,0.004302246283456187,15293.747573954652
2.8e-07,4.075339309780473,0.0043635322746074885,15288.719261332204
2.84e-07,4.098046078948633,0.0044247923150604355,15283.734436534703
2.8800000000000004e-07,4.12115046626728,0.004486025737178147,15278.562695362834
2.92e-07,4.14450000964872,0.004547232142213343,15273.526252035617
2.96e-07,4.168150803886547,0.004608411586178665,15268.815181756992
3.0000000000000004e-07,4.192061752488727,0.004669564135520787,15263.802038250698
3.04e-07,4.216241612308432,0.00473068963903463,15258.218263633604
3.08e-07,4.240693249403073,0.004791787767682929,15252.454457944601
3.1200000000000004e-07,4.265276816055394,0.004852857764657454,15246.666834761201
3.16e-07,4.289993539127234,0.004913898970522884,15240.452177624376
3.2e-07,4.313928784156659,0.004974910944012791,15233.528266199897
3.2400000000000004e-07,4.337196343424746,0.005035893237620047,15226.349894651325
3.28e-07,4.3604178488171055,0.005096845184773308,15218.914664521839
3.32e-07,4.3836053551808085,0.005157766165545721,15211.808945734152
3.3600000000000004e-07,4.406516841034378,0.005218655547660591,15205.550074956263
3.4000000000000003e-07,4.429174798000026,0.0052795128776508046,15199.082228474215
3.44e-07,4.452250790142032,0.005340337910373831,15192.030449911153
3.4800000000000005e-07,4.475621173951872,0.005401130451447158,15184.71505314093
3.5200000000000003e-07,4.499420542426557,0.005461890167632026,15177.162671058735
3.56e-07,4.523631245485448,0.005522616917228827,15169.396149364797
3.6000000000000005e-07,4.547756152118338,0.00558331088239427,15161.39700547174
3.6400000000000003e-07,4.571759543915604,0.0056439719794494905,15153.244063790089
3.68e-07,4.595786303628757,0.005704599345511237,15144.97528693112
3.7200000000000005e-07,4.6199034650625395,0.005765192181909214,15136.691490650855
3.7600000000000003e-07,4.6432579496892075,0.00582574996901555,15128.52715541559
3.8e-07,4.665883183579418,0.005886272136131685,15119.985610919963
3.8400000000000005e-07,4.6882730135220925,0.005946757773414181,15110.769259109615
3.8800000000000003e-07,4.7104855777286465,0.006007206140907926,15101.585128664328
3.92e-07,4.732568829260317,0.006067616822799603,15092.826323165995
3.96e-07,4.75451323796921,0.006127989350563006,15083.628744486577
4.0000000000000003e-07,4.777259413314572,0.006188322828686693,15073.474633151407
4.04e-07,4.8006930045059075,0.006248616594205315,15063.325665256643
4.08e-07,4.824801862484644,0.006308870436643608,15053.650054885613
4.1200000000000004e-07,4.849612694309472,0.006369084367255298,15043.852686092587
4.16e-07,4.874028204463009,0.00642925860721832,15033.791535230303
4.2e-07,4.89800702860531,0.006489393037594024,15023.572141338618
4.2400000000000004e-07,4.921176392031275,0.006549486551560056,15013.23299333822
4.28e-07,4.943619284509198,0.0066095381621585035,15002.339470675048
4.32e-07,4.965447676193737,0.006669547363257781,14990.51930238604
4.3600000000000004e-07,4.98665471119163,0.006729513768789571,14978.393378974028
4.4e-07,5.008708588930001,0.006789436913596601,14966.007988782438
4.44e-07,5.031616706067671,0.006849316410022495,14953.905191019352
4.4800000000000004e-07,5.054191922777626,0.0069091518982901225,14942.560194665099
4.52e-07,5.076416621087203,0.006968943051815941,14931.45992607672
4.56e-07,5.098968622563044,0.0070286894381601725,14920.690949920805
4.6000000000000004e-07,5.121856301466692,0.007088390573127223,14909.709706318567
4.64e-07,5.144565489462263,0.0071480457310163165,14898.1841640658
4.68e-07,5.167106789779302,0.007207654425587279,14886.072020361815
4.7200000000000004e-07,5.190571673552204,0.007267216627303729,14873.107817471302
4.7600000000000003e-07,5.214905248007802,0.007326732152922459,14859.979657738933
4.800000000000001e-07,5.237956152599462,0.007386200084785844,14846.889403095716
4.84e-07,5.259758722559927,0.007445619864031063,14833.859853586902
4.88e-07,5.281221150819475,0.0075049919025631275,14821.053683767268
4.92e-07,5.30229268822098,0.007564316476677312,14808.346637848466
4.96e-07,5.323184267380895,0.007623593001901375,14795.808365197165
5.000000000000001e-07,5.343970692228962,0.007682820815439323,14783.090148946798
5.040000000000001e-07,5.365382902126572,0.0077419992441680055,14769.956694582923
5.08e-07,5.387374671758429,0.007801127642431966,14756.732029988267
5.12e-07,5.410336308969697,0.007860205274640026,14743.494427676333
5.16e-07,5.4342888985472175,0.007919231768879641,14730.192953348705
5.2e-07,5.457793250685364,0.007978207357599257,14716.790056734835
5.24e-07,5.480846062489529,0.008037132509860578,14703.596905985552
5.280000000000001e-07,5.503595196751898,0.00809600785995887,14690.92184639706
5.32e-07,5.526053359773044,0.008154833757340928,14678.164493616328
5.36e-07,5.5478678647672055,0.008213609699846266,14665.077050546062
5.4e-07,5.5690621978582495,0.00827233487376263,14651.826928402194
5.44e-07,5.590164389399991,0.008331007930667296,14638.283121567247
5.48e-07,5.611103955672476,0.008389627719693715,14624.783918735478
5.520000000000001e-07,5.631998714618324,0.008448193694650042,14611.526498298004
5.560000000000001e-07,5.6528439700267015,0.00850670572057061,14598.46848649934
5.6e-07,5.6737939216171025,0.00856516403806902,14585.849260998968
5.64e-07,5.694836490883976,0.008623568951914977,14573.307281645684
5.68e-07,5.716185005781658,0.00868192061416071,14560.619407277312
5.72e-07,5.737936979013285,0.008740219077535609,14547.781706144555
5.760000000000001e-07,5.760315443753957,0.0087984640276057,14534.770001449073
5.800000000000001e-07,5.783383476080532,0.008856655034747226,14521.594899451677
5.84e-07,5.806266342339758,0.008914791427080892,14508.128031716979
5.88e-07,5.828898993505463,0.008972872704314178,14494.697526258813
5.92e-07,5.850588172449784,0.009030898702764181,14481.692086127861
5.96e-07,5.87123962965171,0.009088869366301175,14468.504241678402
6.000000000000001e-07,5.891353763105832,0.009146784582006654,14454.57078977067
6.040000000000001e-07,5.910827119292459,0.009204644329410549,14440.647540430571
6.08e-07,5.930802752887448,0.009262448651555554,14427.149820478864
6.12e-07,5.951379649335126,0.009320197397325161,14413.798625072317
6.16e-07,5.972377328808615,0.009377889796908923,14400.77964622353
6.2e-07,5.993896666051883,0.009435525118582134,14387.570346429755
6.240000000000001e-07,6.015785132817952,0.009493102770362503,14373.757688862603
6.280000000000001e-07,6.038102176984806,0.009550622392714219,14359.677516981561
6.32e-07,6.06020629699709,0.009608084051267991,14345.351534833733
6.36e-07,6.082060806136865,0.009665487876647519,14330.69902767616
6.4e-07,6.103638315896364,0.009722833793251532,14315.478666745936
6.44e-07,6.124806713871549,0.009780121469437315,14300.279787793568
6.480000000000001e-07,6.145592729089714,0.009837349730940824,14285.639192609822
6.520000000000001e-07,6.165996118206346,0.009894517430763217,14271.170690867351
6.56e-07,6.186083300327851,0.009951623967212136,14256.771774415747
6.6e-07,6.205771981921578,0.010008668953542525,14242.366473492571
6.64e-07,6.225577531484953,0.010065651927519004,14228.000693944085
6.68e-07,6.24566026150057,0.010122572601045078,14213.50716190722
6.720000000000001e-07,6.2659816469855905,0.010179431093074653,14198.767700089
6.760000000000001e-07,6.286593181494716,0.010236227297089309,14183.561037599622
6.800000000000001e-07,6.3077957724137095,0.010292959882041685,14167.492947396151
6.84e-07,6.329652402030402,0.010349627755416407,14151.20960664059
6.88e-07,6.3509747562960985,0.01040623115336493,14135.063043690481
6.92e-07,6.371661100311623,0.01046277045997079,14118.852402084354
6.960000000000001e-07,6.3924476623789515,0.010519245548885134,14102.606406661336
7.000000000000001e-07,6.413243066639001,0.010575655981640725,14086.227087581667
7.040000000000001e-07,6.434069951058665,0.0106320004442407,14069.571557837859
7.08e-07,6.45486732911298,0.010688277676968228,14052.664286733765
7.12e-07,6.4753336714512955,0.010744486981134947,14035.453117619812
7.16e-07,6.495445495329545,0.010800627881903653,14018.245384439428
7.200000000000001e-07,6.515304666613548,0.010856699961135577,14001.336854334042
7.240000000000001e-07,6.535096169369245,0.010912703187156633,13984.379350780187
7.280000000000001e-07,6.554524581178969,0.010968638349355499,13967.149308714701
7.32e-07,6.573660370553652,0.011024506071381123,13949.674104287698
7.36e-07,6.592964952206239,0.011080305641364648,13931.973407858255
7.4e-07,6.612506046037767,0.011136036088161215,13914.211552860643
7.440000000000001e-07,6.632527713314272,0.011191696643840059,13896.444826361996
7.480000000000001e-07,6.652849840239559,0.011247286569584784,13878.536656579872
7.520000000000001e-07,6.674035504436339,0.011302804830089006,13860.349746828188
7.56e-07,6.695917133644479,0.011358250445302203,13842.064779710898
7.6e-07,6.716996080463487,0.011413622617529437,13823.814465437334
7.64e-07,6.737275438241302,0.011468921002725025,13805.562295493404
7.680000000000001e-07,6.756761159961703,0.011524146079339652,13787.436888796488
7.720000000000001e-07,6.775548208280277,0.011579298357380422,13769.202221679103
7.760000000000001e-07,6.79357318080195,0.011634377689848147,13750.536625360073
7.8e-07,6.81100620828386,0.011689383742579678,13731.779130681538
7.84e-07,6.8288885462023,0.011744315793692827,13713.18301786304
7.88e-07,6.847278659762852,0.011799173174586432,13694.536999221242
7.92e-07,6.866583769844777,0.011853955643104935,13675.64983108931
7.960000000000001e-07,6.886754941390393,0.011908663218772708,13656.945035065743
8.000000000000001e-07,6.907136690421567,0.011963296012732088,13638.950409228495
8.04e-07,6.927528656541884,0.012017853990418341,13620.964087529477
8.08e-07,6.947785299800684,0.012072336444310435,13602.504744482141
8.12e-07,6.967842928155355,0.012126742732390623,13583.857367983066
8.16e-07,6.987166530813747,0.012181072882584442,13565.029445897837
8.200000000000001e-07,7.005783578665877,0.012235327117112553,13546.200421044063
8.240000000000001e-07,7.023987549739288,0.01228950519930025,13527.558481544173
8.280000000000001e-07,7.041951098645331,0.01234360673171774,13509.028212038094
8.32e-07,7.059614438682618,0.01239763121843968,13490.629812278747
8.36e-07,7.077073861607057,0.012451578344664455,13472.293310141407
8.4e-07,7.095000908669384,0.012505448195603565,13454.126289816712
8.440000000000001e-07,7.1132909975018235,0.012559240954038224,13435.802100842559
8.480000000000001e-07,7.132630384008235,0.012612956579371842,13416.992578860085
8.520000000000001e-07,7.15293110337725,0.012666594869575557,13397.833060654304
8.56e-07,7.17329862351485,0.012720154962224447,13378.01699591108
8.6e-07,7.19368812171638,0.012773636102148997,13358.245795693823
8.64e-07,7.213993227200983,0.012827038413058453,13339.323621291916
8.680000000000001e-07,7.234233524131102,0.012880362192631814,13320.642245507473
8.720000000000001e-07,7.25211077158682,0.012933607225133766,13301.911637840396
8.760000000000001e-07,7.267696479052764,0.0129867733861265,13283.212105491184
8.8e-07,7.28415066571138,0.013039861080609252,13264.76471057955
8.84e-07,7.301536794624878,0.013092870468654032,13246.142702708383
8.88e-07,7.318866161828771,0.01314580039925613,13226.712204045814
8.920000000000001e-07,7.336131712867454,0.013198649681886467,13207.010266004028
8.960000000000001e-07,7.355055634101297,0.013251417902764169,13187.47231107147
9.000000000000001e-07,7.37556395809725,0.013304104924141536,13167.903852201156
9.04e-07,7.39542645720176,0.013356710671319999,13148.132413716572
9.08e-07,7.414594551234538,0.013409235036390965,13128.28382338098
9.12e-07,7.432884655444993,0.013461677482665548,13108.555609986824
9.160000000000001e-07,7.450284773287353,0.013514037391344061,13088.746879931634
9.200000000000001e-07,7.467489347602441,0.013566314253215668,13068.637891540066
9.240000000000001e-07,7.484536062989639,0.013618507528183237,13048.358548207538
9.28e-07,7.500905098761131,0.013670616200947037,13028.02160833713
9.32e-07,7.5166948235505355,0.013722639337356601,13007.585534449177
9.36e-07,7.533533287251012,0.013774576351032523,12987.021961675495
9.400000000000001e-07,7.5514109402808955,0.013826427121061337,12966.38302268286
9.440000000000001e-07,7.569080528948622,0.013878192711695011,12945.760553905457
9.480000000000001e-07,7.586508993045229,0.013929874068324731,12924.965759392753
9.520000000000001e-07,7.604784731649826,0.01398147022024185,12903.859612752782
9.56e-07,7.623810978146731,0.014032979795195823,12882.339502271248
9.600000000000001e-07,7.642252591345592,0.014084402060869371,12859.991253225953
9.64e-07,7.660118867344227,0.014135736273488088,12837.412284996664
9.68e-07,7.677786886355447,0.014186980634542497,12815.157307117532
9.72e-07,7.695322447717629,0.014238133526450569,12792.942021060613
9.76e-07,7.7120386893625374,0.014289195129813283,12770.736803721898
9.800000000000001e-07,7.728025673257924,0.01434016601490139,12748.550748937181
9.84e-07,7.744252099690076,0.01439104557389537,12726.624886907244
9.880000000000001e-07,7.760670851080528,0.01444183299369545,12704.445539271526
9.92e-07,7.777752481756009,0.014492528027821354,12681.190612021139
9.96e-07,7.7954336807446225,0.014543130522610805,12657.623445894598
1.0000000000000002e-06,7.812691106442916,0.014593639693339936,12634.3740916441
1.004e-06,7.829493276156429,0.014644054737345848,12611.139362257056
1.0080000000000001e-06,7.846037935342171,0.01469437543991937,12588.001685571751
1.012e-06,7.8623601594057115,0.014744601746142054,12564.612043552404
1.016e-06,7.878473534152113,0.014794733177734633,12540.314989756607
1.02e-06,7.894443636698891,0.014844769142170573,12515.675862109018
1.024e-06,7.910872871927985,0.014894708972244135,12491.15801906507
1.0280000000000002e-06,7.927750116123033,0.014944551916887115,12466.661691500793
1.032e-06,7.945219669107151,0.014994296973494784,12442.197168342187
1.0360000000000001e-06,7.963223984976216,0.015043943188124785,12417.813820980457
1.04e-06,7.980677754534796,0.015093489691620636,12393.931494387805
1.044e-06,7.997527060077612,0.015142936071610446,12369.92611371777
1.048e-06,8.013847242920189,0.015192283168678227,12344.910967032421
1.052e-06,8.029699320005562,0.015241531992641156,12319.514033675066
1.0560000000000001e-06,8.04474533305822,0.015290682512614345,12294.249307203827
1.06e-06,8.05898906997186,0.01533973441284799,12268.851446895322
1.064e-06,8.073802389072844,0.015388687367109034,12242.922211439889
1.068e-06,8.089249500355796,0.015437540765249717,12216.854610297498
1.072e-06,8.105177007391552,0.015486292735753181,12191.123725578873
1.0760000000000002e-06,8.12157371041855,0.015534941584625412,12165.56050782008
1.08e-06,8.138792847549945,0.015583487831840848,12140.25603124543
1.0840000000000001e-06,8.15677252140878,0.015631932495624442,12115.00307901023
1.088e-06,8.17480114882962,0.015680275577082722,12089.55247756126
1.092e-06,8.192837583468618,0.015728516699166223,12064.003801936859
1.096e-06,8.209554534699315,0.01577665462674967,12038.384047763773
1.1e-06,8.224968677534465,0.015824688277328944,12012.813150555716
1.1040000000000001e-06,8.238844060416906,0.01587261841273771,11987.519733430363
1.108e-06,8.25123941133049,0.01592044628427864,11962.2343824916
1.1120000000000001e-06,8.26311684462853,0.0159681721273635,11936.572112216707
1.116e-06,8.274502304383326,0.016015795875162057,11910.782849150415
1.12e-06,8.287870128098861,0.016063317759858965,11885.146069995244
1.1240000000000002e-06,8.30320884563084,0.016110737774096634,11859.644078728523
1.128e-06,8.32063592646607,0.016158054144770624,11834.376766586533
1.1320000000000001e-06,8.340059936444204,0.0162052650287729,11809.089370009922
1.136e-06,8.359960764926514,0.01625237085747286,11783.49408004987
1.14e-06,8.380360111820645,0.016299372647233155,11757.83330234695
1.144e-06,8.398562340361563,0.0163462700313196,11732.34606215241
1.148e-06,8.414579395553309,0.016393062539434924,11706.902492976804
1.1520000000000002e-06,8.427545904225369,0.01643975119501926,11681.3692322163
1.156e-06,8.437488629202857,0.01648633741179197,11655.719975320964
1.1600000000000001e-06,8.447101301474722,0.0165328216639649,11629.838793246607
1.164e-06,8.456450616022298,0.016579203997314156,11603.786544269835
1.168e-06,8.467164491011632,0.016625483922763085,11577.495902537637
1.1720000000000002e-06,8.479250428719794,0.016671660861499505,11551.220843543779
1.176e-06,8.494329269959195,0.016717734769379374,11525.42276759262
1.1800000000000001e-06,8.512349668195766,0.01676370582197236,11499.829871245558
1.184e-06,8.53175874079295,0.016809574041218137,11474.322417575184
1.188e-06,8.55245819769715,0.01685533920058224,11448.852402201004
1.192e-06,8.572522095974906,0.01690100026549413,11423.33787077412
1.196e-06,8.591889466845124,0.016946556197915994,11397.712961311594
1.2000000000000002e-06,8.608165489082872,0.016992007240622553,11371.765280126967
1.204e-06,8.621423086612662,0.017037354065121503,11345.627262802249
1.2080000000000001e-06,8.632417225009336,0.017082596561904147,11319.366304277613
1.212e-06,8.641283370268303,0.017127734199387987,11292.989713565466
1.216e-06,8.650273397395104,0.017172766227308272,11266.61483036817
1.2200000000000002e-06,8.659446399390337,0.017217692060169716,11240.126225231643
1.224e-06,8.671198489232651,0.01726251164506676,11213.158754082559
1.2280000000000001e-06,8.685481472882161,0.017307224941330947,11185.997622865954
1.232e-06,8.702547796428249,0.017351831109278733,11159.088520592102
1.2360000000000001e-06,8.722269791883784,0.017396329071249765,11132.242199404882
1.24e-06,8.741305251673772,0.017440718120595083,11105.28489255888
1.244e-06,8.759587398012165,0.017484997862840985,11078.298024435171
1.2480000000000002e-06,8.775875326639945,0.017529168324516366,11051.515353146173
1.252e-06,8.790153538709413,0.017573229881628117,11024.84103200126
1.2560000000000001e-06,8.802617043319392,0.017617183370483677,10998.372760926495
1.26e-06,8.813351251008958,0.01766102952957206,10971.756913809058
1.264e-06,8.823010350284786,0.01770476783511838,10944.059077858888
1.2680000000000002e-06,8.831691444896048,0.017748397247331172,10915.819794582725
1.272e-06,8.842868657442345,0.017791916631968493,10887.64539324845
1.2760000000000001e-06,8.856592344180795,0.01783532476663033,10859.357923634021
1.28e-06,8.870702905579133,0.017878620404092032,10830.754273799583
1.2840000000000001e-06,8.885157714102862,0.01792180245243093,10802.08738879926
1.288e-06,8.900720267931266,0.01796487040237729,10773.951611400616
1.292e-06,8.917297157419826,0.018007824023336835,10745.9068191911
1.2960000000000002e-06,8.932146337726344,0.018050663155106655,10717.26292107778
1.3e-06,8.945193092795458,0.018093387646835768,10688.378276688041
1.3040000000000001e-06,8.958138279842267,0.018135996571898603,10659.693737476806
1.308e-06,8.97097009750356,0.01817848891485576,10631.060860503596
1.312e-06,8.983047664667955,0.0182208651875513,10602.460035642098
1.316e-06,8.99448195487609,0.01826312641517052,10573.88160764944
1.32e-06,9.00594945535564,0.018305272442853026,10545.328957075326
1.3240000000000002e-06,9.017482688084826,0.0183473027161464,10516.673643376524
1.328e-06,9.029933336585282,0.018389217316435814,10487.613127229268
1.3320000000000001e-06,9.043376781040044,0.018431016442931714,10458.278641677163
1.336e-06,9.056716464668195,0.01847269935009653,10428.689489799246
1.34e-06,9.069871428952048,0.018514264606798055,10398.945240529558
1.3440000000000002e-06,9.083512329892217,0.018555709414043487,10369.231903942642
1.348e-06,9.097582529056758,0.018597030913869956,10339.524120077178
1.3520000000000001e-06,9.11043263811283,0.01863822952252857,10309.937459764022
1.356e-06,9.121982731911913,0.018679307012388284,10280.40148512064
1.3600000000000001e-06,9.133543773256115,0.01872026382505796,10250.865768782605
1.364e-06,9.145134292659963,0.018761100073187938,10221.276368999474
1.368e-06,9.156415217194981,0.018801816711825948,10191.486863615299
1.3720000000000002e-06,9.167467754637958,0.018842414643006605,10161.549068380169
1.376e-06,9.179375548203968,0.018882892663438577,10131.524111449662
1.3800000000000001e-06,9.192223799730364,0.018923249006003545,10101.36106588713
1.384e-06,9.204553300777786,0.018963484028508334,10070.7607721048
1.388e-06,9.216369771631838,0.019003598851431866,10039.982015471418
1.3920000000000002e-06,9.228077459806174,0.019043593643043026,10009.582684651661
1.396e-06,9.239564429366471,0.019083468165056617,9979.35831127232
1.4000000000000001e-06,9.25119728184108,0.019123221816108475,9949.146894032534
1.404e-06,9.262949520562898,0.019162853668181087,9918.918929870017
1.4080000000000001e-06,9.275219127685256,0.01920236255006132,9888.56867890337
1.412e-06,9.287987334418771,0.019241747380281143,9858.204556005338
1.416e-06,9.30047624267345,0.01928100796169081,9828.102465896105
1.4200000000000002e-06,9.312784831134083,0.019320144598331892,9798.057743236746
1.424e-06,9.324441260817743,0.01935915788249596,9767.638894344427
1.4280000000000001e-06,9.33546116914329,0.019398048522057364,9737.034815450656
1.432e-06,9.345943013970668,0.019436816912045227,9706.535056448845
1.436e-06,9.35582144800768,0.019475463225839526,9676.006270410207
1.4400000000000002e-06,9.365521784712557,0.01951398711286651,9645.13041267344
1.444e-06,9.375037686144033,0.019552387905232747,9614.10898236922
1.4480000000000002e-06,9.3856069161497,0.019590664917047373,9583.361832353785
1.452e-06,9.397209610889949,0.01962881752336671,9552.712385096584
1.4560000000000001e-06,9.408950629402534,0.019666845592235548,9521.903737129955
1.46e-06,9.420886441130188,0.019704749214497618,9491.089497857141
1.464e-06,9.433147529589712,0.019742528004455133,9460.641967485477
1.4680000000000002e-06,9.445706969726304,0.019780181552866184,9430.36731786286
1.472e-06,9.457314519865244,0.01981771098259156,9400.046686874637
1.4760000000000001e-06,9.468008486486296,0.01985511795102177,9369.67154438161
1.48e-06,9.477670127951681,0.019892402458440154,9338.96361136296
1.4840000000000001e-06,9.486253387935319,0.019929563688420707,9308.045484904185
1.4880000000000002e-06,9.494274358462043,0.01996660112469764,9277.187718857464
1.492e-06,9.5017141338612,0.0200035144427083,9246.292111961002
1.4960000000000002e-06,9.510252648114774,0.020040303699707745,9215.12750003391
1.5e-06,9.519895309723227,0.020076968907143323,9183.789226365383
1.5040000000000001e-06,9.53084076603911,0.020113508890170446,9152.413412744854
1.508e-06,9.543158262936235,0.02014992207999864,9121.011517030098
1.512e-06,9.556034542932643,0.020186208359010503,9089.70645939617
1.5160000000000002e-06,9.569508670424792,0.020222368203767594,9058.36967523674
1.52e-06,9.58154314322194,0.02025840115697124,9026.678049151988
1.5240000000000001e-06,9.592091525617166,0.020294306502750836,8994.795602072129
1.528e-06,9.6007940795799,0.020330084857663706,8963.088490646242
1.5320000000000001e-06,9.607520003217635,0.020365737312668938,8931.413216371086
1.5360000000000002e-06,9.613608455946757,0.020401263699832486,8899.556495940746
1.54e-06,9.619039121036497,0.020436663338355938,8867.540540644855
1.5440000000000002e-06,9.625205160610092,0.020471936369235777,8835.15681337975
1.548e-06,9.632217226283688,0.020507083047042105,8802.54893587482
1.5520000000000001e-06,9.641625401725143,0.020542102343366463,8770.004390750815
1.556e-06,9.653515439676735,0.020576992574277368,8737.49629439359
1.56e-06,9.665959234227307,0.020611752053881535,8705.321026917034
1.5640000000000002e-06,9.679030932783443,0.02064637913258127,8673.328310876146
1.568e-06,9.692319957832702,0.02068087363489029,8641.17868130375
1.5720000000000002e-06,9.705720715606734,0.020715236157229668,8608.899201739076
1.576e-06,9.716095092997616,0.02074946631744255,8576.454931225644
1.5800000000000001e-06,9.72340684688415,0.020783563285020477,8543.847309421652
1.584e-06,9.729544935722796,0.020817526946379145,8510.804530037256
1.588e-06,9.734358928676471,0.020851357495419238,8477.457249340103
1.5920000000000002e-06,9.738203100184784,0.020885054761202133,8444.25910513972
1.596e-06,9.741101957066578,0.020918618219927562,8411.123824780325
1.6000000000000001e-06,9.746466193248548,0.020952046849376446,8377.888797923068
1.604e-06,9.75436876391821,0.02098533954657194,8344.559897639472
1.608e-06,9.76416330536194,0.021018496556292558,8311.102735221431
1.6120000000000002e-06,9.776016254232223,0.02105151866078102,8277.516545395954
1.616e-06,9.788514069824984,0.02108440542952908,8243.768352370764
1.6200000000000002e-06,9.801691999069902,0.021117155804176703,8209.951951819266
1.624e-06,9.813354410465502,0.021149768873018993,8176.409904195707
1.6280000000000001e-06,9.823399188041922,0.021182243843905497,8143.00869964049
1.632e-06,9.830750522164566,0.021214581204896537,8109.5481394923845
1.636e-06,9.835269413273146,0.021246782134624116,8076.055947514939
1.6400000000000002e-06,9.84005871014003,0.02127884776246173,8042.545261703967
1.644e-06,9.84503479689183,0.02131077906639669,8008.943056470738
1.6480000000000001e-06,9.849934002160207,0.02134257522165216,7974.901825582201
1.652e-06,9.85487848657317,0.021374234231712613,7940.530310293157
1.6560000000000001e-06,9.861592108386066,0.021405754905679503,7905.844572760383
1.6600000000000002e-06,9.870129255939215,0.021437136475247694,7870.986377266778
1.664e-06,9.879360133367602,0.021468377833536872,7836.630959589164
1.6680000000000002e-06,9.889427725842642,0.021499477747133594,7802.567072020087
1.672e-06,9.899270288027804,0.02153043702506036,7768.484864212288
1.6760000000000001e-06,9.90874806751576,0.021561257674877595,7734.40207639877
1.68e-06,9.917197314304456,0.02159193987161607,7700.203072033641
1.684e-06,9.924654962681053,0.02162248257133546,7665.897548848196
1.6880000000000002e-06,9.931183254253574,0.021652885214447897,7631.333487185492
1.692e-06,9.936668721200252,0.021683147507710273,7596.60881039792
1.6960000000000002e-06,9.942346150792329,0.021713269665492238,7562.183546218066
1.7e-06,9.948259693157281,0.021743252307863545,7527.93322347369
1.7040000000000001e-06,9.954046094697004,0.021773096495651904,7493.498782050179
1.7080000000000002e-06,9.959678797908285,0.021802803273629597,7458.909507678016
1.712e-06,9.966311891112113,0.021832372401816468,7424.100682627758
1.7160000000000002e-06,9.97399966632491,0.021861802837004746,7389.143313020154
1.72e-06,9.981450194255604,0.021891093714822944,7354.271614782827
1.7240000000000001e-06,9.988716246017493,0.0219202440486727,7319.457297747945
1.728e-06,9.996122749971152,0.021949252488485907,7284.784174926076
1.732e-06,10.003652761565991,0.021978117601118712,7250.204169785985
1.7360000000000002e-06,10.010626502762479,0.02200683931458907,7215.523509463332
1.74e-06,10.017045133671713,0.022035418481371336,7180.759243060394
1.7440000000000002e-06,10.02318357029021,0.022063857263142892,7145.9127290137085
1.748e-06,10.02895956217755,0.022092158389007945,7110.992783915431
1.7520000000000001e-06,10.034969199679443,0.022120322147965457,7075.996740467821
1.7560000000000002e-06,10.041202264861802,0.022148347258052786,7040.95042371192
1.76e-06,10.046982046501729,0.022176232680268027,7005.947434456623
1.7640000000000002e-06,10.052332760756588,0.022203977319029317,6970.974252854726
1.768e-06,10.058290519070347,0.022231580386800117,6936.101480036219
1.7720000000000001e-06,10.064880491544592,0.022259041343569944,6901.289451871898
1.776e-06,10.071217031792768,0.022286361140372152,6866.345760187948
1.7800000000000001e-06,10.077319584561177,0.022313541526574224,6831.315880137701
1.7840000000000002e-06,10.08373805788795,0.02234058200676569,6796.422599551684
1.788e-06,10.090510576589443,0.02236748051272628,6761.597262157217
1.7920000000000002e-06,10.096594620473919,0.02239423619903675,6726.408627904664
1.796e-06,10.101970943357422,0.022420849053933566,6690.945166499084
1.8000000000000001e-06,10.106981036150925,0.022447319834450488,6655.617357386864
1.804e-06,10.111609209893857,0.022473649674875872,6620.365929711644
1.808e-06,10.116411272714517,0.022499839121869196,6584.883029367263
1.8120000000000002e-06,10.121272955782182,0.022525888176356416,6549.204778668671
1.816e-06,10.126281341699912,0.02255179599257415,6513.359889413349
1.8200000000000002e-06,10.131511178631035,0.022577561006039446,6477.385238234551
1.824e-06,10.137546817746038,0.022603182488554276,6441.62853231289
1.8280000000000001e-06,10.144381688743493,0.02262866023525028,6406.031405475034
1.8320000000000002e-06,10.150076043198897,0.022653994255496104,6370.386332321989
1.836e-06,10.154730836126106,0.022679184644823446,6334.708151516094
1.8400000000000002e-06,10.159757535153735,0.022704231658870304,6299.042195652753
1.844e-06,10.165132299280543,0.02272913549865774,6263.3651061093915
1.8480000000000001e-06,10.169662267210994,0.022753896242471976,6227.625573751088
1.852e-06,10.17329724998728,0.022778513739107636,6191.823650291854
1.856e-06,10.177389438884115,0.02280298718657698,6155.791273616625
1.8600000000000002e-06,10.181913799836243,0.022827315220083834,6119.54896451745
1.864e-06,10.186466917939962,0.02285149746353908,6083.1452549011165
1.8680000000000002e-06,10.190963799214632,0.022875534034010662,6046.593467213037
1.872e-06,10.195541860805369,0.022899423452679302,6009.98329879133
1.8760000000000001e-06,10.200295724009486,0.022923163037997223,5973.335780152119
1.8800000000000002e-06,10.205563588926106,0.022946752800389707,5936.827675528737
1.884e-06,10.211343610192763,0.02297019460671405,5900.401599573692
1.8880000000000002e-06,10.216359693908126,0.022993488179143325,5863.860381144434
1.892e-06,10.220717790407816,0.02301663150431829,5827.227862436847
1.8960000000000001e-06,10.22485622641957,0.023039624052699426,5790.515720077789
1.9e-06,10.22869011696081,0.023062466354443506,5753.7211971019615
1.9040000000000001e-06,10.231612631575041,0.02308516000263767,5716.825195416801
1.908e-06,10.233636060004354,0.023107707236503194,5679.850160356028
1.912e-06,10.235989683766201,0.02313010831640647,5642.844915319717
1.916e-06,10.238612134419933,0.023152361788337572,5605.8006433741575
1.9200000000000003e-06,10.242252162538819,0.02317446679885399,5568.706500613199
1.924e-06,10.246892598816594,0.023196422733407402,5531.555423571587
1.928e-06,10.251565176931324,0.023218228892394433,5494.3842568643395
1.9320000000000003e-06,10.256302423086012,0.023239884412264884,5457.197944728339
1.936e-06,10.261318249937736,0.023261388022794868,5420.033910335745
1.94e-06,10.266599166230938,0.023282737925313077,5382.902802394147
1.944e-06,10.271009845082974,0.02330393354243235,5345.783044514695
1.9480000000000002e-06,10.274648736242282,0.02332497520028547,5308.663087246976
1.952e-06,10.277266809314373,0.023345863664014945,5271.569886693727
1.956e-06,10.27880894761537,0.023366599929449318,5234.479758476929
1.9600000000000003e-06,10.27999805684291,0.023387184839826377,5197.194388630236
1.964e-06,10.28088740662857,0.023407618784180247,5159.754580819777
1.968e-06,10.282205613238713,0.023427901462362732,5122.371265042678
1.972e-06,10.283786512938477,0.023448031985174374,5085.022345535592
1.9760000000000002e-06,10.287007353205436,0.023468010112002453,5047.545167262711
1.98e-06,10.291946686150553,0.023487835859506107,5009.970486651042
1.984e-06,10.296775242765476,0.023507509427926596,4972.5274903064865
1.9880000000000003e-06,10.301456161428394,0.02352703105459798,4935.165492845918
1.992e-06,10.30563217490034,0.02354640088995292,4897.581896061533
1.996e-06,10.309443191058758,0.023565618700738065,4859.8274342994155
2.0000000000000003e-06,10.311532537879364,0.02358468443195265,4822.103992923248
2.004e-06,10.311885691582365,0.023603598034071003,4784.403354122558
2.008e-06,10.31181348282029,0.02362236019485693,4746.835087679802
2.012e-06,10.311326209797107,0.02364097211098174,4709.37851337161
2.0160000000000003e-06,10.311663424773467,0.023659434797251445,4671.903315331343
2.02e-06,10.312722946718612,0.023677748855890596,4634.417480883978
2.024e-06,10.314861398769072,0.023695914064270258,4596.867340151577
2.0280000000000003e-06,10.318018349529487,0.02371392911725333,4559.254759726131
2.032e-06,10.322118569132732,0.02373179327035,4521.524840364279
2.036e-06,10.327179294480784,0.023749506114135316,4483.685961617264
2.04e-06,10.330411693611406,0.02376706720134925,4445.879144857221
2.0440000000000003e-06,10.331851868539784,0.02378447594983974,4408.104563471475
2.048e-06,10.332911132776355,0.023801732878647237,4370.332830034826
2.052e-06,10.333721407767321,0.02381883908456423,4332.561425647
2.0560000000000003e-06,10.333251984232064,0.023835794542991773,4294.806967014196
2.06e-06,10.331505503472313,0.023852598079329653,4257.062312621453
2.064e-06,10.330728339471582,0.023869249576091368,4219.295270363216
2.068e-06,10.330902924953941,0.023885749443970893,4181.514671753843
2.0720000000000002e-06,10.331797638119925,0.023902097382657677,4143.669895975843
2.076e-06,10.333234543444593,0.02391829249664785,4105.765155672991
2.08e-06,10.335781610535498,0.02393433526138385,4067.846649213747
2.0840000000000003e-06,10.339440192996406,0.023950226874110775,4029.913508376262
2.088e-06,10.342502763522631,0.023965968455829403,3992.0523220065775
2.092e-06,10.344987935433455,0.023981560855709225,3954.2521715657867
2.096e-06,10.346420662161306,0.023997004167107414,3916.2703367454383
2.1000000000000002e-06,10.34690235583592,0.024012297560439114,3878.1276788449936
2.104e-06,10.346607141612978,0.02402744026032741,3840.0314920438022
2.108e-06,10.345589287005486,0.024042431175059442,3801.9685563095595
2.1120000000000003e-06,10.344114687702552,0.024057269501513916,3763.9442545342695
2.116e-06,10.342175217856811,0.024071954433779446,3725.964067910307
2.12e-06,10.341482303523607,0.024086486256150733,3687.8814569148167
2.1240000000000003e-06,10.34198629228596,0.02410086600976144,3649.694836462811
2.128e-06,10.342828807127649,0.02411509396283698,3611.4108502954346
2.132e-06,10.343943278964321,0.02412916926127018,3573.0373173974413
2.136e-06,10.345644838329696,0.024143091623454734,3534.7081202286136
2.1400000000000003e-06,10.347919999882832,0.024156861035345235,3496.4175176578838
2.144e-06,10.349364019400786,0.02417047783281724,3458.13240086452
2.148e-06,10.349990905246214,0.024183942449946365,3419.852258687191
2.1520000000000003e-06,10.349823567965618,0.024197254836515948,3381.5505699066716
2.156e-06,10.348880306558302,0.024210414011391984,3343.231814366382
2.16e-06,10.347227070932053,0.024223419449949532,3304.8646814974754
2.164e-06,10.344982529552329,0.024236270734151934,3266.4456716424797
2.1680000000000002e-06,10.342644468009118,0.024248967855004685,3227.946714971619
2.172e-06,10.340183524422887,0.02426151087315202,3189.36767411327
2.176e-06,10.338569024340062,0.024273898982801058,3150.799795664424
2.1800000000000003e-06,10.33775627940244,0.024286130218408516,3112.2423289291523
2.184e-06,10.338115506409565,0.024298204361717465,3073.5823004718036
2.188e-06,10.339527251940979,0.024310122385554574,3034.825107394554
2.192e-06,10.340944336940755,0.02432188534861821,2996.198018490953
